Repository: pwsh/filament-field-guide

# Filament Field Guide

A structured, research-driven catalog of FDM 3D-printing materials, manufacturers, and
build plates — published as a filterable static site via GitHub Pages.

## Quick start

```bash

# Serve locally (fetch() requires http, not file://)
python -m http.server 8000

# open http://localhost:8000

# Validate data + regenerate the manifest after any data change
pip install jsonschema
python scripts/validate.py
```

### Populating a Spoolman instance

`scripts/spoolman_import.py` pushes the vendors and filaments this catalog carries
that SpoolmanDB upstream does not — read from `research/spoolmandb-contributions/` —
into a running Spoolman server over its REST API.

```bash

# dry run (default): prints what would be created, writes nothing
python scripts/spoolman_import.py --url http://spoolman.local:7912

# create them; add --update to also sync changed values onto filaments

# that already exist, and --brands to scope to certain candidate files
python scripts/spoolman_import.py --url http://spoolman.local:7912 \
    --apply --update --brands amolen,insignia

# also pull brands from open SpoolmanDB pull requests, before they merge
python scripts/spoolman_import.py --url http://spoolman.local:7912 --pr 478,479

# full sync: candidates + generic material types + two open PRs
python scripts/spoolman_import.py --url http://spoolman.example.local \
    --apply --update --generics --pr 478,479

# the script also runs standalone, with no checkout: it downloads the data

# files it needs from this repo and caches them under the system temp dir
python spoolman_import.py --url http://spoolman.local:7912 --generics
```

The script is self-sufficient — copy it anywhere and it fetches what it needs
from GitHub on first run, reusing the cache afterwards (`--refresh`
re-downloads, `--no-download` forbids the fetch). A checkout beside it is always
preferred when present.

`--generics` adds one generic reference filament per material type in
`data/filaments/`, under a single "Filament Field Guide" vendor, so every
material the guide knows about exists in the instance even where no branded
spool does.

Re-running is safe: unchanged filaments are skipped. The `--url` takes a plain
`http://` base (what most installs use) or `https://`, with `--insecure` for a
self-signed certificate on the latter. `--pr` currently of interest: #478
(Snapmaker) and #479 (VANYO) add new brands, while #480 (Prusament) and #481
(Sunlu) update brands SpoolmanDB already carries — importing those creates local
duplicates of Spoolman's native external-database entries, and the script warns
before doing so. Note that some color hex values are approximations — those are
flagged in the contributions' `REVIEW.md`.

## Enabling GitHub Pages

Repo Settings → Pages → Source: **Deploy from a branch** → `main` / `/ (root)`.
The site is pure static files; every push to `main` redeploys automatically. The
`Validate data` workflow gates pushes on schema validity.

## Repository layout

| Path | Purpose |
|---|---|
| `PLAN.md` | Research & build roadmap, phase definitions, changelog |
| `RESEARCH_GUIDE.md` | The contract future research sessions follow to add data |
| `schema/` | JSON Schemas — the reference model |
| `data/filaments/` `data/manufacturers/` `data/plates/` | One JSON file per entity |
| `data/glossary.json` | Property definitions, rubrics — powers site tooltips |
| `data/index.json` | Generated manifest (never hand-edit) |
| `research/` | Verified seed data and research notes for upcoming phases |
| `scripts/validate.py` | Schema validation, cross-ref checks, manifest generation |
| `index.html`, `assets/` | The site — vanilla JS, no build step |

## Current state

Phases A–E complete, plus two variant tranches, a build-plate vendor cross-walk,
and a trade-name cross-walk of every manufacturer catalog. The catalog holds:

- **99 filaments** — 18 base chemistries plus researched variant entries for
  aesthetic/functional PLA grades, fiber-filled composites (CF/GF across nine base
  polymers), polyamide grades (PA6/PA12/PA66/PPA + composites), ten TPU shore grades
  with per-grade AMS/drive-system data, blends (CoPE, PC-ABS, PC-PBT), specialty
  (ESD, FR, castable, annealable HT-PLA, stone/glitter, foaming LW-PLA/LW-TPU/LW-PEBA, PEBA),
  the high-performance tier (PEEK/PEEK-CF/PEKK/PEI-ULTEM/PPS/PPSU/PVDF/TPI/PPE), and support materials.
  Every filament carries a curated "alternatives to consider" list with trade-off reasoning.
- **97 manufacturers** — brands, OEM/white-label relationships (including owner-verified
  mappings), countries of manufacture, endpoints, product lines, and 1,300+ trade-name
  mappings so marketing names (NinjaFlex, PolyTerra, PAHT-CF…) resolve to entries.
- **14 build plates** — full compatibility matrices, prep/cleaning/removal/stuck-print
  guidance, severity-rated damage-avoidance lists, and vendor trade names.

Every entry carries per-source provenance (`sources`, `last_verified`, `confidence`)

File: data/filaments/abs-cf.json
{
  "id": "abs-cf",
  "name": "ABS-CF (Carbon-Fiber-Filled ABS)",
  "aliases": [
    "ABS CF",
    "ABS Carbon Fiber",
    "CF-ABS",
    "CarbonX ABS+CF",
    "Carbon-filled ABS"
  ],
  "status": "researched",
  "base_type": "abs",
  "variation_kind": "carbon-fiber-filled",
  "polymer_class": "composite-other",
  "chemical_makeup": "The same amorphous acrylonitrile-butadiene-styrene terpolymer as base ABS, compounded with chopped carbon fiber at roughly 10-15 wt% \u2014 3DXTech states 10 % high-modulus carbon fiber for CarbonX ABS+CF while third-party spec aggregators list 15 % for the same product, and most other brands disclose nothing. The fiber is physical reinforcement: the styrenic matrix, its solvent behaviour and its UV weakness are all unchanged, which is why acetone vapour smoothing still works on this grade where it does not on most composites.",
  "summary": "The carbon counterpart to abs-gf and the ABS-family answer to asa-cf. Deltas vs abs: modulus roughly doubles (~2694 MPa), dimensional stability climbs from 4 to 8 as the fiber restrains shrinkage, and a hardened nozzle becomes mandatory \u2014 while HDT barely moves (97 \u00b0C against base ABS's 99 \u00b0C) and UV resistance does not move at all. Deltas vs the siblings: cheaper than asa-cf by a wide margin and dearer than abs-gf, better in Z than either measured composite here (Z/XY tensile 0.69), but still an indoor-only material and still, per its own datasheet, warp-prone enough to need an enclosure.",
  "printing": {
    "nozzle_temp_c": {
      "min": 220,
      "max": 270,
      "recommended": 250
    },
    "bed_temp_c": {
      "min": 90,
      "max": 110,
      "recommended": 100
    },
    "ambient_temp_c": {
      "min": 40,
      "max": 60,
      "recommended": 50
    },
    "speed_mm_s": {
      "min": 20,
      "max": 200,
      "recommended": 60
    },
    "enclosure_recommended": true,
    "heated_chamber_required": false,
    "requires_hardened_nozzle": true,
    "part_cooling_fan_pct": {
      "min": 0,
      "max": 20,
      "recommended": 0
    },
    "enclosure_open_for_cooling": false,
    "notes": "The nozzle window is a 50 \u00b0C union of two disagreeing vendors \u2014 eSUN 240-270 \u00b0C, 3DXTech CarbonX ABS+CF 220-240 \u00b0C \u2014 which most likely reflects different fiber grades and loadings rather than one of them being wrong; read the spool's own datasheet before assuming a profile. Beds agree for once: both specify 100-110 \u00b0C, the top of base ABS's own range, because a stiffer filled matrix cracks rather than flexes if a corner lifts. Part cooling stays at 0 % (eSUN), as for base ABS and abs-gf. eSUN caps speed below 200 mm/s. 3DXTech recommends a layer height of 0.25 mm or greater, the same gating as pa12-cf \u2014 fiber-filled melt does not reliably fill thinner layers. A hardened steel nozzle at 0.4 mm minimum is mandatory (both vendors); base ABS needs none. eSUN calls for 'sealed box printing' and 3DXTech lists a heated chamber as recommended, but a passive enclosure is sufficient for typical parts, so heated_chamber_required stays false, matching abs and abs-gf."
  },
  "feeding": {
    "drive_system": "any",
    "ams_compatible": "conditional",
    "feeding_assistant_recommended": false,
    "notes": "Rigid, so any extruder drives it; not an elastomer, so no shore hardness and no feeding assistant. Recorded 'conditional' \u2014 a step down from base ABS's plain 'yes' and level with abs-gf and asa-cf \u2014 for the one reason that applies to every filled styrenic: chopped fiber abrades the PTFE feed path and the roller surfaces of a material station. The moisture problem that drives pa-cf's caveat does not apply here, since ABS absorbs far less than nylon and a station cannot dry filament in either case. No vendor publishes an AMS verdict for ABS-CF specifically (unverified), so this is reasoned from the category rather than sourced. Hardened steel nozzle required regardless of feed path."
  },
  "drying": {
    "required_before_use": "if-exposed",
    "temp_c": {
      "min": 70,
      "max": 80,
      "recommended": 80
    },
    "time_hours": {
      "min": 4,
      "max": 8,
      "recommended": 8
    },
    "methods": [
      "dedicated filament dryer",
      "convection oven at 70-80 \u00b0C",
      "print from a drybox with desiccant"
    ],
    "dryness_validation": "No popping, crackling or steam at the nozzle and no bubbles or voids in a hand-pulled purge strand. As on abs-gf, base ABS's 'no fuzz on printed walls' check does not transfer \u2014 a fiber-filled wall is slightly fuzzy by nature \u2014 so judge by sound and by strand quality.",
    "notes": "eSUN specifies 70 \u00b0C for over 8 h and 3DXTech 80 \u00b0C for 4 h, both inside base ABS's 70-85 \u00b0C / 4-8 h band: the carbon fiber adds no drying burden of its own. This is the clearest practical delta against pa-cf, which needs 80 \u00b0C for 8-16 h and cannot be left out of a dryer at all \u2014 abs-cf tolerates a shelf between prints and only needs a cycle after real exposure."
  },
  "storage": {
    "recommendations": "Sealed box or drybox with desiccant, as for base ABS and abs-gf. Reabsorption is slow enough that a resealed spool survives weeks; the consequence of neglect shows as cracks and voids in the stiff filled matrix rather than as the cosmetic roughness unfilled ABS gets.",
    "max_humidity_pct": 30,
    "hygroscopy": "moderate"
  },
  "price": {
    "usd_per_kg_low": 32,
    "usd_per_kg_high": 70,
    "notes": "A genuinely wide two-tier market. eSUN ABS-CF is $32.54/kg (3DJake) at the budget end; 3DXTech CarbonX ABS+CF is $48/750 g (~$64/kg) and $140/2 kg (~$70/kg), a 'Made in USA' premium. Against base ABS's $18-35/kg that is a 1.5-2x premium at the low end. It sits above abs-gf's $25-35/kg \u2014 glass is cheaper to compound than carbon \u2014 and well below asa-cf's $70-112/kg, which is the main argument for choosing this over asa-cf whenever the part stays indoors."
  },
  "use_cases": {
    "recommended": [
      "jigs, fixtures and manufacturing tooling",
      "automotive and aerospace interior brackets",
      "stiff lightweight structural components for indoor equipment",
      "large flat ABS parts that would warp unfilled",
      "parts that will be acetone-vapour smoothed \u2014 unusual for a composite, and possible here because the matrix still solvent-welds",
      "cheaper indoor substitute for asa-cf where UV exposure is not a factor"
    ],
    "not_recommended": [
      "sustained load much above ~97 \u00b0C \u2014 use pa-cf, whose HDT is 155 \u00b0C",
      "outdoor or UV-exposed parts (inherits ABS's polybutadiene UV weakness; use asa-cf)",
      "impact-critical or flexible parts \u2014 3.5 kJ/m\u00b2 Charpy is well down on unfilled ABS",
      "cosmetic Class-A surfaces without post-processing (fiber print-through)",
      "food-contact items",
      "open-frame printers and unventilated occupied rooms",
      "0.1 mm layer detail work \u2014 3DXTech specifies 0.25 mm or greater"
    ]
  },
  "suitability": {
    "food_contact": "no",
    "load_bearing": "moderate",
    "high_temperature": "yes",
    "outdoor": "no"
  },
  "properties": {
    "density_g_cm3": 1.06,
    "grams_per_100cm3": 106,
    "cm3_per_100g": 94.3,
    "shrinkage_pct": {
      "min": 0.3,
      "max": 0.9,
      "recommended": 0.5
    },
    "glass_transition_c": 103,
    "heat_deflection_c": 97,
    "max_service_temp_c": 85,
    "tensile_strength_mpa": {
      "min": 30,
      "max": 48,
      "recommended": 43
    },
    "notes": "eSUN eABS-CF: density 1.06 g/cm\u00b3 (barely above base ABS's 1.05 and below abs-gf's 1.08 \u2014 carbon fiber is lighter than glass), tensile 43.3 MPa XY against 29.9 MPa Z (Z/XY \u2248 0.69), flexural 76.2 MPa XY, Charpy impact 3.5 kJ/m\u00b2 XY, HDT@0.45 MPa 97.2 \u00b0C. A secondary listing gives 2694 MPa modulus, unverified against the primary TDS. Read this the same way as abs-gf: a stiffness upgrade, not a strength one. Tensile sits inside base ABS's own 30-45 MPa band and HDT is fractionally below base ABS's 99 \u00b0C, so nothing here buys heat resistance \u2014 only the modulus (~2694 MPa against roughly 2000-2300 MPa unfilled) and the warp behaviour move. The one place it beats its filled siblings is Z: 0.69 Z/XY is better than pet-cf's 0.47, petg-esd's 0.40 and asa-cf's 0.57, which is why layer_adhesion holds at base ABS's 5 rather than dropping. Tg and max service temperature are carried from the base abs entry; shrinkage is a reasoned reduction from base ABS's 0.5-1.5 % on the same basis as abs-gf, not a published figure."
  },
  "scores": {
    "ease_of_print": 4,
    "dimensional_stability": 8,
    "warp_tendency": 5,
    "layer_adhesion": 5,
    "compression_strength": 7,
    "temperature_tolerance": 7,
    "uv_tolerance": 2,
    "weather_tolerance": 2,
    "water_tolerance": 5
  },
  "compatibility": {
    "bonds_with": [
      "abs",
      "abs-esd",
      "abs-fr",
      "abs-gf",
      "abs-plus",
      "asa",
      "asa-cf",
      "asa-gf"
    ],
    "support_materials": [
      "hips"
    ],
    "usable_as_support_for": [],
    "notes": "Welds to itself and across the styrenic family \u2014 base ABS, abs-gf, abs-fr, abs-esd, ASA and the filled ASAs all share the SAN matrix and one enclosed, hot-bed process environment. HIPS is the family's breakaway and D-limonene-soluble support; it is documented for base ABS and inferred here (unverified), exactly as on abs-gf. PLA and PETG pair badly in both directions: a 100 \u00b0C bed and 250 \u00b0C nozzle deform them and the chemistries do not fuse. PVA and BVOH are out on temperature. Not listed as a support for other materials \u2014 it welds to its own family rather than releasing from it, and leaves a fiber-roughened interface."
  },
  "plate_recommendations": [
    {
      "plate_id": "pei-textured",
      "rating": "recommended",
      "notes": "The default pairing at 100-110 \u00b0C, with an adhesion aid. As on abs-gf, the fiber cuts the corner-lift that makes unfilled ABS marginal on textured PEI, but general ABS-on-PEI practice still calls for a glue stick or ABS-specific promoter plus a brim on large footprints (unverified for this grade specifically). Let the plate cool before removal."
    },
    {
      "plate_id": "pei-smooth",
      "rating": "usable",
      "notes": "Workable with glue, as for base ABS; textured is the better choice because the stiff filled part gives nothing at the corners."
    },
    {
      "plate_id": "g10-garolite",
      "rating": "usable",
      "notes": "Not vendor-documented for filled ABS; a rigid plate plus a generous brim handles the corner-lift force the fiber does not remove. Garolite is a polyamide-family surface and is not needed here."
    },
    {
      "plate_id": "carbon-fiber-plate",
      "rating": "usable",
      "notes": "Not separately documented for this grade; filled ABS pulls harder at the corners than unfilled, so brim accordingly."
    },
    {
      "plate_id": "supertack",
      "rating": "avoid",
      "notes": "As base ABS and abs-gf: the coating is not rated for the 100-110 \u00b0C beds this material wants."
    },
    {
      "plate_id": "pc-plate",
      "rating": "avoid",
      "notes": "Same thermal exclusion as base ABS."
    },
    {
      "plate_id": "pp-sheet",
      "rating": "avoid",
      "notes": "As abs-gf: fiber fill reduces warp but does not make a polyolefin coating hold a styrenic."
    }
  ],
  "alternatives": [
    {
      "filament_id": "abs",
      "reason": "Drop the fiber when the part does not need the stiffness: base ABS is roughly half the price ($18-35 vs $32-70), needs no hardened nozzle and keeps a brass-nozzle machine intact \u2014 at the cost of dimensional stability (4 vs 8) and warp (8 vs 5)."
    },
    {
      "filament_id": "abs-gf",
      "reason": "The cheaper filled sibling ($25-35 vs $32-70) with the same warp suppression (warp 5, dim 7 vs 8) and available in colour rather than black; less stiff and with a weaker layer bond (adhesion 4 vs 5)."
    },
    {
      "filament_id": "asa-cf",
      "reason": "The same CF benefits with the indoor-only problem solved (uv 9 vs 2, weather 9 vs 2) and higher stiffness (compression 8 vs 7), at roughly double the price ($70-112 vs $32-70) and worse layer adhesion still (3 vs 5)."
    },
    {
      "filament_id": "petg-cf",
      "reason": "If the enclosure and the styrene fumes are the obstacle rather than the strength, CF PETG prints open-frame with less warp (2 vs 5) and higher compression (8 vs 7) for less money ($25-67), giving up 2 points of heat tolerance (temp 5 vs 7)."
    },
    {
      "filament_id": "pa6-cf",
      "reason": "Step up in stiffness and heat: HDT 175-215 \u00b0C against ABS-CF's ~97 \u00b0C (temp 8 vs 7, compression 9 vs 7), for 2-4x the price ($79-135) and nylon's 3-9 % moisture uptake and drying discipline (water 2 vs 5)."
    }
  ],
  "emissions": {
    "voc_level": "high",
    "particulate_level": "high",
    "primary_emissions": [
      "styrene",
      "ultrafine particles",
      "butadiene-derived volatiles",
      "carbon fiber fines (post-processing)"
    ],
    "ventilation": "required",
    "notes": "Inherits base ABS's emission profile unchanged \u2014 styrene plus ultrafine-particle rates measured at roughly 100-1000x PLA's (Azimi et al., ES&T) \u2014 putting it in the worst tier alongside abs-gf and asa-cf and far above the PET/PETG-family composites, which emit no styrene at all. No CF-specific emissions measurement exists (unverified); the added filler surface area is a plausible but unproven particulate increase. Print in a vented enclosure or filter through HEPA plus activated carbon, never in an occupied unventilated room. Carbon fiber dust from sanding or drilling is a separate bench hazard."
  },
  "safety_notes": "Styrene is a respiratory irritant and a suspected carcinogen with chronic exposure \u2014 ventilation is not optional, and the enclosure is a containment measure as much as a warp-control one. Abrasive: hardened steel nozzle mandatory, and fiber wears extruder gears over time. Do not dry-sand, drill or cut printed CF parts without a respirator and dust capture. Acetone vapour smoothing works on this matrix but must be done in ventilation away from ignition sources, and it will expose fiber at the surface rather than dissolve it. Not food-contact suitable.",
  "additional_notes": "Three filled styrenics now sit side by side and the choice between them is not about strength. Against abs-gf, carbon costs more and buys higher modulus, better measured Z performance and a black-only palette, while glass keeps the material non-conductive and cheaper. Against asa-cf the decision is UV alone: the two print almost identically, but ABS's polybutadiene rubber yellows and embrittles in sunlight while ASA's acrylate rubber does not \u2014 a 2-versus-9 gap that no fiber loading changes, at roughly half asa-cf's price for indoor work. Against pa-cf the decision is heat and moisture: pa-cf holds 155 \u00b0C HDT against this entry's 97 \u00b0C, but demands drybox discipline that abs-cf simply does not. Fiber loading is disclosed by only one brand here, so treat every mechanical number as brand-specific.",
  "provenance": {
    "sources": [
      "https://www.esun3d.com/eabs-cf-product/",
      "https://www.setterox.com/products/esun-eabs-cf",
      "https://www.3djake.com/esun/abs-cf-black",
      "https://www.3dxtech.com/products/carbonx-abs-cf-1",
      "https://filascope.com/filament/carbonx-abs-cf-1",
      "https://pubs.acs.org/doi/10.1021/acs.est.5b04983"
    ],
    "last_verified": "2026-08-01",
    "confidence": "medium",
    "conflicts": "Nozzle temperature is the headline disagreement: eSUN 240-270 \u00b0C against 3DXTech 220-240 \u00b0C, a 50 \u00b0C span with no overlap in the recommended values \u2014 almost certainly different fiber grades or loadings, but neither vendor explains it. Fiber content likewise: 3DXTech's own page says 10 % while third-party spec aggregators list 15 % for the same product, and the other five brands mapped here disclose nothing. Price splits more than twofold between the eSUN budget tier ($32.54/kg) and the 3DXTech premium tier (~$64-70/kg). The 2694 MPa modulus figure comes from a retail listing, not the primary TDS (unverified). Shrinkage is reasoned from the fiber's warp restraint rather than published, and Tg and max service temperature are carried from base ABS without independent confirmation for the filled grade. HIPS support pairing is inherited from base ABS chemistry, not tested for this grade. AMS status is reasoned from the abrasion mechanism, with no vendor statement either way. No UV data was found for any ABS-CF product; uv_tolerance 2 is carried from base ABS."
  },
  "trade_names": [
    {
      "manufacturer": "3djake",
      "product": "ABS CF",
      "notes": "ABS + chopped carbon fibre."
    },
    {
      "manufacturer": "IIID Max",
      "product": "FiberX ABS+CF",
      "notes": "Carbon-fibre-filled ABS."
    },
    {
      "manufacturer": "atomic-filament",
      "product": "CARBON FIBER Ultra Black ABS",
      "notes": "Also listed as Carbon Fiber ABS; loading undisclosed."
    },
    {
      "manufacturer": "eryone",
      "product": "ABS Carbon-Fiber",
      "notes": "Carbon-fibre-filled ABS."
    },
    {
      "manufacturer": "iemai-3d",
      "product": "CF-ABS",
      "notes": "Also sold as ABS-CF under the iSanghu label."
    },
    {
      "manufacturer": "kimya",
      "product": "ABS Carbon",
      "notes": "Listed as ABS Carbon Black; Kimya does not separate fibre loading from black pigment in any listing found."
    },
    {
      "manufacturer": "kingroon",
      "product": "ABS-CF",
      "notes": "Sold in the 2KG Carbon Fiber Black bundle alongside PETG-CF and PLA-CF."
    },
    {
      "manufacturer": "ultimaker",
      "product": "UltiMaker ABS Carbon Fiber (Method)",
      "notes": "ABS + chopped carbon fibre for the Method platform."
    }
  ]
}

File: data/filaments/abs-esd.json
{
  "id": "abs-esd",
  "name": "ABS-ESD (Static-Dissipative ABS)",
  "aliases": [
    "ESD ABS",
    "ABS ESD",
    "ESD-ABS",
    "3DXSTAT ESD-ABS",
    "Antistatic ABS"
  ],
  "status": "researched",
  "base_type": "abs",
  "variation_kind": "esd-safe",
  "polymer_class": "composite-other",
  "chemical_makeup": "The same amorphous acrylonitrile-butadiene-styrene terpolymer as base ABS, compounded with a permanent, non-migratory conductive carbon additive. The additive chemistry differs by brand and is the main reason the electrical numbers do: 3DXTech's 3DXSTAT ESD-ABS uses multi-wall carbon nanotubes in a premium ABS base, while eSUN describes an 'antistatic modified ABS' reaching surface resistance as low as 10\u2075 \u03a9 without naming the filler (carbon black is the usual choice for that band, but eSUN does not say so \u2014 unverified). Loading is low compared with a structural composite: enough to build a conductive network, not enough to reinforce. Always black, because the filler is.",
  "summary": "Base ABS made static-dissipative for electronics work, and the tougher, hotter-running counterpart to petg-esd. Deltas vs abs: surface resistance controlled down to about 10\u2075 \u03a9, tensile down slightly to 38 MPa XY, a pronounced Z penalty (22 MPa Z tensile and only 2.1 kJ/m\u00b2 Z impact against 19.29 kJ/m\u00b2 XY), density oddly low at 0.97 g/cm\u00b3, and a specialist price. Almost nothing else moves \u2014 HDT 96 \u00b0C against base ABS's 99 \u00b0C, same enclosure need, same styrene emissions, and notably no hardened-nozzle requirement, which is the clearest delta against abs-cf. Deltas vs petg-esd: three to four orders of magnitude more dissipative (10\u2075 \u03a9 against 10\u2079 \u03a9) and 28 \u00b0C more heat resistance, but a warp-prone styrenic process instead of an easy copolyester one.",
  "printing": {
    "nozzle_temp_c": {
      "min": 220,
      "max": 280,
      "recommended": 255
    },
    "bed_temp_c": {
      "min": 70,
      "max": 110,
      "recommended": 100
    },
    "ambient_temp_c": {
      "min": 40,
      "max": 60,
      "recommended": 50
    },
    "speed_mm_s": {
      "min": 20,
      "max": 300,
      "recommended": 80
    },
    "enclosure_recommended": true,
    "heated_chamber_required": false,
    "requires_hardened_nozzle": false,
    "part_cooling_fan_pct": {
      "min": 0,
      "max": 40,
      "recommended": 10
    },
    "enclosure_open_for_cooling": false,
    "notes": "Brand spread is wide in the same pattern as abs-cf: eSUN 250-280 \u00b0C nozzle / 70-90 \u00b0C bed, 3DXTech 3DXSTAT ESD-ABS 220-240 \u00b0C / 100-110 \u00b0C \u2014 the recorded window is a union of two non-overlapping recommendations, so read the spool's datasheet. Bed follows the higher figures because base ABS behaviour dominates once the part is on the plate. The one genuinely permissive delta against every filled grade in this cluster is the nozzle: neither vendor flags this material as abrasive, because a low-loading conductive carbon or nanotube additive is nothing like chopped fiber, so a standard brass nozzle should serve (no explicit vendor statement either way \u2014 unverified, and a hardened nozzle costs nothing to fit if in doubt). eSUN allows 10-40 % part cooling, unusual for an ABS-family material and more generous than base ABS's 0-20 %, and rates the material to 300 mm/s. 3DXTech recommends a heated chamber; eSUN does not state one, and standard ABS practice \u2014 sealed, draft-free, passive enclosure \u2014 is sufficient for typical parts, so heated_chamber_required stays false as on abs and abs-cf."
  },
  "feeding": {
    "drive_system": "any",
    "ams_compatible": "conditional",
    "feeding_assistant_recommended": false,
    "notes": "Rigid, so any extruder feeds it; not an elastomer, so no shore hardness and no feeding assistant. Feeding behaviour is essentially base ABS's \u2014 this is not a fiber composite, so the brittleness and PTFE-abrasion arguments that bar pa6-cf and pet-cf from a material station do not apply with anything like the same force. Recorded 'conditional' rather than base ABS's plain 'yes' for the same reason petg-esd is: the conductive carbon filler is mildly abrasive over a long PTFE feed path, no vendor documents this grade in a material station (unverified), and conductive dust in a feed path is an unquantified nuisance around electronics. Standard brass or steel drive gears are sufficient."
  },
  "drying": {
    "required_before_use": "if-exposed",
    "temp_c": {
      "min": 70,
      "max": 80,
      "recommended": 80
    },
    "time_hours": {
      "min": 4,
      "max": 8,
      "recommended": 8
    },
    "methods": [
      "dedicated filament dryer",
      "convection oven at 70-80 \u00b0C",
      "drybox with desiccant"
    ],
    "dryness_validation": "No popping, crackling or steam at the nozzle and no bubbles in a purge strand. Gloss is a weak indicator here because the carbon-loaded surface is dark and flat, the same caveat recorded on petg-esd \u2014 judge by sound and strand quality.",
    "notes": "eSUN specifies 70 \u00b0C for over 8 h and 3DXTech 80 \u00b0C for 4 h \u2014 identical to the same two brands' ABS-CF schedules and inside base ABS's 70-85 \u00b0C / 4-8 h band. The ESD additive changes hygroscopy not at all, so this stays a store-it-sealed material rather than a dry-before-every-print one, unlike pa-cf."
  },
  "storage": {
    "recommendations": "Sealed box or drybox with desiccant between prints, as for base ABS. Moisture behaviour is the base material's; the only reason to be stricter is the price of the filament, not its chemistry.",
    "max_humidity_pct": 30,
    "hygroscopy": "moderate"
  },
  "price": {
    "usd_per_kg_low": 45,
    "usd_per_kg_high": 140,
    "notes": "The weakest data in this entry. Neither eSUN's nor 3DXTech's ESD-ABS listing yielded a price during research (unverified), so the band is bracketed by analogy: eSUN's specialty grades and the wider ESD filament market anchor a $45-55/kg low end, while 3DXTech's own ESD line prices its ESD-PETG at $105-140/kg and its ESD-ABS should be expected in that tier. Treat the range as indicative only, and note that it spans the same budget-versus-premium split visible in abs-cf's $32-70/kg."
  },
  "use_cases": {
    "recommended": [
      "ESD-safe jigs, fixtures and trays for PCB and IC handling",
      "enclosures and casings for electrostatic-sensitive devices",
      "robot and automation components carrying sensitive electronics",
      "static-dissipative guards and covers on production lines",
      "ESD-safe tooling that also needs to hold shape near 90 \u00b0C, where petg-esd (HDT 68-76 \u00b0C) gives up",
      "replacing machined ESD plastics for low-volume fixtures"
    ],
    "not_recommended": [
      "any part needing a colour other than black",
      "outdoor or UV-exposed service \u2014 the ESD additive does nothing for ABS's polybutadiene UV weakness",
      "parts loaded in Z: Z impact strength is 2.1 kJ/m\u00b2 against 19.29 kJ/m\u00b2 XY, the widest anisotropy gap in this cluster",
      "stiff structural parts \u2014 use abs-cf, which reinforces where this additive only conducts",
      "food-contact items",
      "printing in an unventilated occupied room (styrene fumes)",
      "cost-sensitive work where plain ABS would do"
    ]
  },
  "suitability": {
    "food_contact": "no",
    "load_bearing": "moderate",
    "high_temperature": "yes",
    "outdoor": "no"
  },
  "properties": {
    "density_g_cm3": 0.97,
    "grams_per_100cm3": 97,
    "cm3_per_100g": 103.1,
    "glass_transition_c": 103,
    "heat_deflection_c": 96,
    "max_service_temp_c": 85,
    "tensile_strength_mpa": {
      "min": 30,
      "max": 42,
      "recommended": 38
    },
    "notes": "eSUN ABS-ESD: density 0.97 g/cm\u00b3, surface resistance as low as 10\u2075 \u03a9 (permanent, non-migratory), tensile 38 MPa XY / 22 MPa Z, flexural 63 MPa XY / 35.9 MPa Z, elongation at break 4.8 % XY / 3.1 % Z, Charpy impact 19.29 kJ/m\u00b2 XY / 2.1 kJ/m\u00b2 Z, HDT@0.45 MPa 96 \u00b0C. Two figures deserve attention. The density is the odd one: 0.97 g/cm\u00b3 is BELOW base ABS's 1.05 and below every filled grade here, which is the opposite of what adding carbon should do \u2014 it is recorded as published but should be re-verified, and if correct it makes this the highest part-volume-per-spool material in the styrenic family at 103.1 cm\u00b3 per 100 g. The Z impact figure is the other: a 9:1 XY-to-Z ratio is far worse than abs-cf's 0.69 tensile ratio or petg-esd's 0.40, suggesting the conductive network concentrates at layer interfaces (mechanism inferred from the data pattern, unverified). Mechanically the additive is functional, not structural: 38 MPa tensile sits inside base ABS's own 30-45 MPa band and below abs-cf's 43.3 MPa, and HDT 96 \u00b0C is fractionally under base ABS's 99 \u00b0C. Tg and max service temperature are carried from the base abs entry; shrinkage is unpublished and omitted. For calibration, the sibling petg-esd runs 10\u2079 \u03a9 surface resistivity and 68-76 \u00b0C HDT \u2014 this grade is three to four orders of magnitude more dissipative and 20-28 \u00b0C more heat-resistant."
  },
  "scores": {
    "ease_of_print": 4,
    "dimensional_stability": 4,
    "warp_tendency": 8,
    "layer_adhesion": 4,
    "compression_strength": 6,
    "temperature_tolerance": 7,
    "uv_tolerance": 2,
    "weather_tolerance": 2,
    "water_tolerance": 5
  },
  "compatibility": {
    "bonds_with": [
      "abs",
      "abs-cf",
      "abs-fr",
      "abs-gf",
      "abs-plus",
      "asa"
    ],
    "support_materials": [
      "hips"
    ],
    "usable_as_support_for": [],
    "notes": "Welds to itself and across the styrenic family on the shared SAN matrix \u2014 the useful case being an ESD-safe contact surface printed onto an otherwise plain ABS fixture, spending the expensive filament only where charge control matters, exactly as recorded for petg-esd on plain PETG (mechanical soundness inferred from shared chemistry, unverified \u2014 and note that a multi-material ESD part is only dissipative where the ESD material actually is). HIPS is the family's breakaway and D-limonene-soluble support, documented for base ABS and inferred here; a conductive additive could in principle affect the solvent-support interaction, which no source tests (unverified). PLA, PETG, PVA and BVOH are all out on temperature. Not listed as a support for other materials \u2014 far too expensive for the role."
  },
  "plate_recommendations": [
    {
      "plate_id": "pei-textured",
      "rating": "recommended",
      "notes": "Textured PEI at 90-110 \u00b0C with an adhesion aid, following base ABS practice \u2014 the ESD additive does nothing for warp, so the glue stick or ABS promoter plus a brim matters more here than on abs-cf, where the fiber helps. Not vendor-documented for ESD grades (unverified)."
    },
    {
      "plate_id": "pei-smooth",
      "rating": "usable",
      "notes": "Workable with glue, as for base ABS; textured is the safer choice given full base-ABS corner-lift force."
    },
    {
      "plate_id": "glass-borosilicate",
      "rating": "usable",
      "notes": "As base ABS: workable with an adhesion aid, but a rigid plate gives a warping styrenic nothing to yield against, so brim generously."
    },
    {
      "plate_id": "supertack",
      "rating": "avoid",
      "notes": "As base ABS: the coating is not rated for the bed temperatures this material wants."
    },
    {
      "plate_id": "pc-plate",
      "rating": "avoid",
      "notes": "Same thermal exclusion as base ABS."
    },
    {
      "plate_id": "pp-sheet",
      "rating": "avoid",
      "notes": "As base ABS: a polyolefin coating does not hold a styrenic."
    }
  ],
  "alternatives": [
    {
      "filament_id": "petg-esd",
      "reason": "The easy-process ESD option: open-frame, far less warp (3 vs 8) and easier overall (ease 6 vs 4) \u2014 but three to four orders of magnitude less dissipative (10\u2079 \u03a9 vs 10\u2075 \u03a9) and ~28 \u00b0C less heat resistance (temp 5 vs 7)."
    },
    {
      "filament_id": "abs",
      "reason": "Plain ABS at a fraction of the cost ($18-35 vs $45-140) with better compression (7 vs 6) and layer adhesion (5 vs 4), if the part does not actually need a controlled surface resistance."
    },
    {
      "filament_id": "abs-cf",
      "reason": "Same base with a large stiffness and warp gain instead of an electrical spec (dim 8 vs 4, warp 5 vs 8, adhesion 5 vs 4) at lower cost ($32-70 vs $45-140) \u2014 but its conductivity is unspecified and uncontrolled, and it requires a hardened nozzle where ABS-ESD does not."
    },
    {
      "filament_id": "pc-abs",
      "reason": "If heat and stiffness matter more than the resistance spec, PC-ABS is cheaper ($44-48 vs $45-140), stronger (compression 7 vs 6) and better-bonded (adhesion 7 vs 4) in an ABS-like process \u2014 with no ESD control."
    }
  ],
  "emissions": {
    "voc_level": "high",
    "particulate_level": "high",
    "primary_emissions": [
      "styrene",
      "ultrafine particles",
      "butadiene-derived volatiles",
      "conductive carbon filler fines (post-processing)"
    ],
    "ventilation": "required",
    "notes": "Base ABS's emission profile unchanged \u2014 styrene plus ultrafine-particle rates roughly 100-1000x PLA's (Azimi et al., ES&T) \u2014 which puts this in the worst tier alongside abs-cf, abs-gf and asa-cf, and far above sibling petg-esd's low-VOC copolyester profile. Whether carbon nanotube or carbon black additives contribute their own emissions during printing is unstudied (unverified). Print in a vented enclosure or filter through HEPA plus activated carbon. The bench hazard is distinct: sanding or drilling liberates fine conductive dust, which is both a respiratory irritant and a short-circuit risk around energised electronics \u2014 precisely the environment this material is bought for."
  },
  "safety_notes": "Styrene is a respiratory irritant and a suspected carcinogen with chronic exposure; ventilation is not optional. Do not sand or machine parts without respiratory protection and dust capture \u2014 the filler fines are conductive, so keep them away from live electronics and clean the bench afterwards. Not food-contact suitable: the conductive additive rules it out regardless of anything else. Do not treat a printed part as a verified ESD control item without measuring it \u2014 as documented on petg-esd, printed surface resistivity moves with print temperature, and the two brands here target bands three to four orders of magnitude apart. No hardened nozzle is required, unlike every fiber-filled grade in this cluster.",
  "additional_notes": "Choose between the two ESD entries on temperature and on how dissipative the part must be, not on price. ABS-ESD reaches about 10\u2075 \u03a9 against petg-esd's 10\u2079 \u03a9 \u2014 the difference between conductive-tier and the upper edge of the dissipative band, which for some workplace ESD standards decides the material outright \u2014 and holds 96 \u00b0C HDT against 68-76 \u00b0C. What it gives up is the easy print: this is full base-ABS warp behaviour with a styrene emission profile, where petg-esd prints on an open frame. Verify resistivity on your own coupons rather than trusting the spool label, and design against Z loading deliberately: a 9:1 XY-to-Z impact ratio means an ESD tray that survives being dropped flat may shatter dropped on edge. Against abs-cf, the split is clean: the fiber grade reinforces and needs a hardened nozzle, this one conducts and does not.",
  "provenance": {
    "sources": [
      "https://www.esun3d.com/abs-esd-product/",
      "https://www.esun3d.com/uploads/PETG-ESD-TDS-EN.pdf",
      "https://www.3dxtech.com/products/3dxstat-esd-abs-1",
      "https://www.3dxtech.com/pages/esd-safe-filament",
      "https://pubs.acs.org/doi/10.1021/acs.est.5b04983"
    ],
    "last_verified": "2026-08-01",
    "confidence": "low",
    "conflicts": "Additive chemistry differs by brand and is disclosed by only one: 3DXTech names multi-wall carbon nanotubes, eSUN says only 'antistatic modified ABS' \u2014 so the entry describes a functional class, not one compound. Nozzle and bed temperatures do not overlap between the two brands (eSUN 250-280 \u00b0C / 70-90 \u00b0C, 3DXTech 220-240 \u00b0C / 100-110 \u00b0C), the same unexplained pattern seen on abs-cf. Density 0.97 g/cm\u00b3 is a single eSUN figure and is anomalous \u2014 below unfilled ABS, which adding carbon should not produce \u2014 and needs re-verification. Pricing could not be established for either brand and the recorded band is bracketed by analogy to the wider ESD filament market and to 3DXTech's ESD-PETG pricing; treat it as an estimate. Surface resistance is quoted as 'as low as 10\u2075 \u03a9' by eSUN with no band and no method, and 3DXTech publishes no figure on the fetched page, so the material has no single electrical specification \u2014 and petg-esd's sourced data shows printed resistivity moving two orders of magnitude with a 20 \u00b0C nozzle change, which almost certainly applies here too (unverified for this grade). Hardened-nozzle status is recorded false because neither vendor flags abrasion, not because either states it is unnecessary. Tg, max service temperature and plate ratings are carried from base ABS; shrinkage is unpublished and omitted. HIPS support pairing is inherited from ABS chemistry and untested against a conductive additive. The layer-interface explanation for the 9:1 Z impact ratio is inferred from the data pattern alone."
  },
  "trade_names": [
    {
      "manufacturer": "3dxtech",
      "product": "3DXSTAT ESD-ABS",
      "notes": "Multi-wall carbon nanotube additive in a premium ABS base; prints 220-240 \u00b0C, well below eSUN's window."
    },
    {
      "manufacturer": "esun",
      "product": "ABS-ESD",
      "notes": "Permanent antistatic modified ABS, surface resistance as low as 10\u2075 \u03a9; the primary datasheet behind this entry."
    },
    {
      "manufacturer": "iemai-3d",
      "product": "ESD-ABS",
      "notes": "Static-dissipative ABS; same class as the eSUN grade, additive undisclosed."
    },
    {
      "manufacturer": "kimya",
      "product": "ABS-ESD",
      "notes": "ABS + conductive filler for static-dissipative use."
    }
  ]
}

File: data/filaments/abs-fr.json
{
  "id": "abs-fr",
  "name": "ABS-FR (Flame-Retardant ABS)",
  "aliases": [
    "FR-ABS",
    "ABS FR",
    "UL94 V-0 ABS",
    "FireWire FR-ABS",
    "ABSpro Flame Retardant"
  ],
  "status": "researched",
  "base_type": "abs",
  "variation_kind": "flame-retardant",
  "polymer_class": "styrenic",
  "chemical_makeup": "The same acrylonitrile butadiene styrene terpolymer as base ABS, compounded with a flame-retardant additive package sufficient to reach a UL94 V-0 self-extinguishing rating. The additive chemistry is brand-specific and mostly undisclosed: FormFutura states its ABSpro FR uses halogen-free modifiers, while the industry at large splits between brominated (halogenated) systems and halogen-free ones based on magnesium or aluminium hydroxide, silicon or phosphorus compounds. Not an abrasive filler.",
  "summary": "Base ABS made self-extinguishing to UL94 V-0. Deltas vs abs: bed temperatures run at or above the top of the base range (several brands specify 100-110 °C), density rises slightly to ~1.1 g/cm³, HDT drops to about 84 °C from base ABS's 99 °C, elongation at break falls to around 10 %, and price runs 2-5x base ABS. Printability itself is largely unchanged — same warp behaviour, same enclosure guidance, still no hardened nozzle. The emissions picture is the one that gets worse: base ABS's styrene plus flame-retardant decomposition products of undisclosed chemistry.",
  "printing": {
    "nozzle_temp_c": {
      "min": 220,
      "max": 270,
      "recommended": 250
    },
    "bed_temp_c": {
      "min": 80,
      "max": 110,
      "recommended": 100
    },
    "ambient_temp_c": {
      "min": 40,
      "max": 60,
      "recommended": 50
    },
    "speed_mm_s": {
      "min": 20,
      "max": 150,
      "recommended": 60
    },
    "enclosure_recommended": true,
    "heated_chamber_required": false,
    "enclosure_open_for_cooling": false,
    "requires_hardened_nozzle": false,
    "part_cooling_fan_pct": {
      "min": 0,
      "max": 20,
      "recommended": 0
    },
    "notes": "Nozzle temperature is the most brand-split figure in this entry: 3DXTech FireWire runs 220-240 °C, notably cooler than base ABS, SUNLU 240-260 °C scaling with speed, FormFutura 240-265 °C and eSUN eABS Max 230-270 °C — check the spool rather than reusing a generic ABS profile. Bed temperature trends the other way, consistently at or above base ABS's range: SUNLU 80-90 °C but eSUN 95-110 °C (recommending 100 °C), 3DXTech and FormFutura both 100-110 °C. Part cooling stays essentially off, as for base ABS, and 3DXTech and FormFutura both call a heated chamber recommended rather than required — the same posture as the base entry. The additive is not abrasive, so a stock brass nozzle is fine. Speed is carried from base ABS; no FR-specific figure is published (unverified)."
  },
  "feeding": {
    "drive_system": "any",
    "ams_compatible": "yes",
    "feeding_assistant_recommended": false,
    "notes": "Rigid, unfilled by any abrasive filler and dimensionally stable in the feed path, so standard drive gears and any extruder topology work. 3DXTech states explicitly that FireWire FR-ABS is compatible with automated material systems including the Bambu AMS, which keeps this in line with base ABS's plain 'yes' rather than the conditional rating filled variants get. The reduced elongation at break (~10 %) is worth noting for tight buffer bend radii but no vendor flags it as a feed problem (unverified). Enclosure stays closed and warm, so enclosure_open_for_cooling is false."
  },
  "drying": {
    "required_before_use": "if-exposed",
    "temp_c": {
      "min": 50,
      "max": 80,
      "recommended": 65
    },
    "time_hours": {
      "min": 3,
      "max": 4,
      "recommended": 4
    },
    "methods": [
      "filament dryer",
      "convection oven",
      "print directly from a heated drybox"
    ],
    "dryness_validation": "No popping or crackling and no steam at the nozzle; smooth extrusion free of micro-bubbles; no fuzz or fine hairs on printed walls.",
    "notes": "Brands disagree by 30 °C: SUNLU says 50 °C (duration unstated), eSUN eABS Max 65 °C for over 3 h, 3DXTech FireWire 80 °C for 4 h — the last being hotter than base ABS's own 70-85 °C schedule. The recorded range brackets all three. Moisture behaviour is otherwise base ABS's: it keeps absorbing on the shelf, so desiccant storage is ongoing practice rather than a pre-print step."
  },
  "storage": {
    "recommendations": "Airtight box or drybox with desiccant at all times, following base ABS practice. Nothing in the fetched datasheets suggests the flame-retardant package changes moisture uptake (unverified).",
    "max_humidity_pct": 30,
    "hygroscopy": "moderate"
  },
  "price": {
    "usd_per_kg_low": 45,
    "usd_per_kg_high": 107,
    "notes": "SUNLU ABS-FR $44.99/kg (from $39.99 on sale) sets the low end; FormFutura ABSpro FR at €30.99/500 g (~$67/kg) the middle; 3DXTech FireWire FR-ABS at $80/750 g (~$107/kg) or $210/2 kg (~$105/kg) the top. Roughly 2-5x base ABS's $18-35/kg, with the spread reflecting hobby versus industrial certification rather than performance."
  },
  "use_cases": {
    "recommended": [
      "electronics enclosures and power-supply housings",
      "parts subject to fire-safety codes requiring UL94 V-0",
      "automotive interior components",
      "machine and equipment housings",
      "drone frames and battery enclosures",
      "industrial tool handles near ignition sources"
    ],
    "not_recommended": [
      "food-contact items",
      "high-impact or high-elongation parts (elongation at break ~10 %)",
      "outdoor or UV-exposed service (the FR package does nothing for UV — use ASA)",
      "cost-sensitive prototyping where plain ABS would do",
      "printing in an unventilated occupied room",
      "open-frame printers and beginner setups"
    ]
  },
  "suitability": {
    "food_contact": "no",
    "load_bearing": "moderate",
    "high_temperature": "moderate",
    "outdoor": "no"
  },
  "properties": {
    "density_g_cm3": 1.1,
    "grams_per_100cm3": 110,
    "cm3_per_100g": 90.9,
    "heat_deflection_c": 84,
    "tensile_strength_mpa": {
      "min": 33,
      "max": 45,
      "recommended": 38
    },
    "notes": "Density 1.1 g/cm³ (SUNLU), slightly above base ABS's 1.05 — the mineral or phosphorus additive adds a little mass. SUNLU publishes HDT 84 °C, tensile 33 MPa, elongation at break 10 %, flexural strength 54 MPa, flexural modulus 2154 MPa and impact strength to 14 kJ/m²; eSUN eABS Max reports density 1.05 g/cm³ and tensile 45 MPa but no HDT. The two deltas that matter versus base ABS are HDT falling from 99 °C to 84 °C and elongation dropping to about 10 %, both consistent with an additive package that interrupts the polymer matrix. SUNLU also lists a melting point of 132 °C, which is implausibly low for an ABS-class amorphous material and is treated as a datasheet error rather than recorded. Tg, shrinkage and max service temperature are not published for FR grades and are not carried over blindly from base ABS (unverified). For context, Spectrum's PC/ABS-FR V0 — a different, PC-blended material — reaches 60 MPa tensile, 90 °C HDT and 35 kJ/m² Charpy at 1.17 g/cm³, showing where the PC-blended FR grades sit relative to pure ABS-FR."
  },
  "scores": {
    "ease_of_print": 4,
    "dimensional_stability": 4,
    "warp_tendency": 8,
    "layer_adhesion": 4,
    "compression_strength": 7,
    "temperature_tolerance": 6,
    "uv_tolerance": 2,
    "weather_tolerance": 2,
    "water_tolerance": 5
  },
  "compatibility": {
    "bonds_with": [
      "abs",
      "abs-cf",
      "abs-esd",
      "abs-fr",
      "abs-plus",
      "asa",
      "asa-gf",
      "pc"
    ],
    "support_materials": [
      "hips"
    ],
    "usable_as_support_for": [],
    "notes": "Same styrenic matrix as base abs, so it welds to itself, to base abs and asa, and moderately to pc — the same set the base entry lists. HIPS remains the classic breakaway/soluble support: matching print window, dissolvable in D-limonene. Acetone welding and vapour smoothing should work on the same chemistry, but no source confirms it for FR grades and the additive package could change the solvent response (unverified) — test on a scrap before committing a part. Pairs badly with PLA and PETG in either direction because of the 100-110 °C bed. Not listed as a support for other materials: too expensive and no release advantage over plain ABS."
  },
  "plate_recommendations": [
    {
      "plate_id": "pei-smooth",
      "rating": "recommended",
      "notes": "Backfilled from plate entry (Phase E reciprocity): Flame-retardant grades behave as ABS on smooth PEI."
    },
    {
      "plate_id": "pei-satin",
      "rating": "recommended",
      "notes": "Backfilled from plate entry (Phase E reciprocity): As ABS."
    },
    {
      "plate_id": "buildtak-polymer",
      "rating": "recommended",
      "notes": "Backfilled from plate entry (Phase E reciprocity): As ABS."
    },
    {
      "plate_id": "pei-textured",
      "rating": "usable",
      "notes": "Same rating and reasoning as base ABS: workable at 90-110 °C but wanting an adhesion aid, with a glue-stick layer the standard advice and an ABS/acetone slurry the common community alternative (unverified). Bed temperatures here trend to the top of the ABS range, so a brim plus an enclosure remains the reliable combination for large flat parts."
    },
    {
      "plate_id": "pei-patterned",
      "rating": "avoid",
      "notes": "Backfilled from plate entry (Phase E reciprocity): As ABS."
    }
  ],
  "alternatives": [
    {
      "filament_id": "abs",
      "reason": "Base ABS when the part is not in a regulated fire-safety application: a third to a fifth the price ($18-35 vs $45-107), higher HDT (99 °C vs ~84 °C, temp 7 vs 6), better layer adhesion (5 vs 4) and a well-characterised emissions profile instead of flame-retardant decomposition products of undisclosed chemistry."
    },
    {
      "filament_id": "asa",
      "reason": "If the real driver is an outdoor electrical enclosure rather than a UL94 rating, ASA is much cheaper ($18-45 vs $45-107), weatherable (uv 9 vs 2, weather 9 vs 2) and dimensionally calmer (dim 7 vs 4) — with no flame rating at all."
    },
    {
      "filament_id": "pc-abs",
      "reason": "Where the FR grade was a proxy for 'must survive heat near electronics', PC-ABS gives real heat and strength headroom (temp 7 vs 6, HDT ~100 °C vs 84 °C, dim 6 vs 4) for less money ($44-48 vs $45-107) — but carries no V-0 claim."
    },
    {
      "filament_id": "pei-ultem",
      "reason": "Inherently flame-retardant without additives, with a far higher ceiling (temp 9 vs 6), much better dimensional stability (8 vs 4) and layer adhesion (8 vs 4) — at $195-290/kg and heated-chamber industrial hardware."
    }
  ],
  "emissions": {
    "voc_level": "high",
    "particulate_level": "high",
    "primary_emissions": [
      "styrene",
      "ultrafine particles",
      "flame-retardant additive decomposition products (chemistry undisclosed by most brands)"
    ],
    "ventilation": "required",
    "notes": "Base ABS is already the highest-emitting common filament — roughly 100-1000x PLA's ultrafine-particle rate with styrene as the named VOC — and the FR package adds a second, less characterised stream on top of it. Where the additive is brominated, the secondary literature flags endocrine, developmental and reproductive concerns from chronic fume exposure; halogen-free grades such as FormFutura's ABSpro FR avoid halogenated byproducts but still need full ABS-level ventilation. Because most brands do not disclose which system they use, treat every ABS-FR spool as at least base-ABS-level risk and default to external venting or HEPA plus carbon filtration, with extra caution on unspecified formulations."
  },
  "safety_notes": "Styrene remains a respiratory irritant and suspected carcinogen on chronic exposure, so the base ABS rule holds: never run this in an unventilated occupied room. The flame-retardant additive adds an unquantified second hazard whose chemistry is brand-dependent and usually undisclosed — prefer grades that state halogen-free modifiers where the choice exists. Note also what the V-0 rating does and does not mean: the part self-extinguishes when the ignition source is removed, it is not fireproof, and it still produces smoke and decomposition products while burning. Acetone vapour smoothing, if it works on a given grade, carries its own flammability and ventilation hazards.",
  "additional_notes": "The only reason to choose this over base ABS is a fire-safety requirement — it is more expensive, less heat-resistant and slightly more brittle, with no printability gain. If the part also needs strength or heat beyond plain ABS, the PC/ABS-FR grades (a different material, related to pc-abs rather than to this entry) reach markedly higher tensile and HDT. For outdoor fire-rated parts nothing here helps: the FR package does nothing for UV, and ASA remains the weathering answer.",
  "provenance": {
    "sources": [
      "https://store.sunlu.com/products/sunlu-abs-flame-retardant-abs-fr-3d-printer-filament-1kg-engineering-filaments",
      "https://www.3dxtech.com/products/firewire-r-fr-abs",
      "https://www.esun3d.com/uploads/eSUN_eABS-Max-Filament_TDS_V4.0.pdf",
      "https://www.formfutura.com/product/abspro-flame-retardant/",
      "https://spectrumfilaments.com/wp-content/uploads/2024/02/en_tds_spectrum_pc_abs_fr_v0.pdf",
      "https://ecoreprap.com/3d-printing/flame-retardant-filament-for-3d-printing-what-you-need-to-know/"
    ],
    "last_verified": "2026-07-31",
    "confidence": "medium",
    "conflicts": "Additive chemistry is the largest unknown: only FormFutura states its system (halogen-free), so the emissions and safety guidance has to cover both halogenated and halogen-free possibilities, and the health concerns cited for brominated systems come from a secondary source rather than a datasheet. Process figures split widely by brand — nozzle 220-240 °C (3DXTech) against 240-270 °C (eSUN/FormFutura/SUNLU), bed 80-90 °C (SUNLU) against 100-110 °C (3DXTech/FormFutura), drying 50 °C (SUNLU) against 80 °C (3DXTech). Mechanical data also disagrees: SUNLU 33 MPa tensile at 1.1 g/cm³ against eSUN 45 MPa at 1.05 g/cm³, so density and strength are both effectively brand-specific and the recorded values follow SUNLU with eSUN as the upper bound. SUNLU's stated 132 °C melting point is rejected as implausible for ABS and is likely a datasheet error or a figure copied from a different material. HDT rests on a single SUNLU figure of 84 °C, which puts this below base ABS's 99 °C — plausible but uncorroborated. Layer adhesion is scored 4 against base ABS's 5 by inference from reduced elongation at break, not from a Z-strength measurement. Acetone weldability, shrinkage, Tg, max service temperature and print speed are all undocumented for FR grades. Spectrum's PC/ABS-FR figures are included as context only and describe a PC-blended material, not this entry."
  },
  "trade_names": [
    {
      "manufacturer": "3dxtech",
      "product": "FR-ABS",
      "notes": "Halogen-free flame-retardant ABS."
    },
    {
      "manufacturer": "atomic-filament",
      "product": "FLAME RETARDANT Sabic FR15U Black ABS",
      "notes": "Built on SABIC Cycolac FR15U, a named UL94 flame-retardant ABS grade rather than a generic FR compound."
    },
    {
      "manufacturer": "coex-3d",
      "product": "Flame Retardant Black ABS",
      "notes": "Specific FR resin grade not disclosed."
    },
    {
      "manufacturer": "sunlu",
      "product": "ABS-FR",
      "notes": "Flame-retardant ABS"
    }
  ]
}
