Repository: pwsh/filament-field-guide

# Filament Field Guide

A structured, research-driven catalog of FDM 3D-printing materials, manufacturers, and
build plates — published as a filterable static site via GitHub Pages.

## Quick start

```bash

# Serve locally (fetch() requires http, not file://)
python -m http.server 8000

# Validate data + regenerate the manifest after any data change
pip install jsonschema
python scripts/validate.py
```

# that already exist, and --brands to scope to certain candidate files
python scripts/spoolman_import.py --url http://spoolman.local:7912 \
    --apply --update --brands amolen,insignia

File: data/filaments/abs-gf.json
{
  "id": "abs-gf",
  "name": "ABS-GF (Glass-Fiber-Filled ABS)",
  "aliases": [
    "ABS GF",
    "ABS Glass Fiber",
    "ABS-GF25",
    "Fibreheart ABS-GF",
    "Glass-filled ABS"
  ],
  "status": "researched",
  "base_type": "abs",
  "variation_kind": "glass-fiber-filled",
  "polymer_class": "composite-other",
  "chemical_makeup": "The same amorphous acrylonitrile-butadiene-styrene terpolymer as base ABS, compounded with chopped glass fiber \u2014 around 10 wt% in most consumer grades (Siraya Fibreheart ABS-GF), though some third-party lines are branded 'ABS-GF25' implying up to 25 %. Glass fiber is electrically non-conductive and light-coloured, so unlike a carbon-filled grade it does not restrict the product to black.",
  "summary": "ABS with its worst habit partly cured. Deltas vs abs: glass fiber suppresses the shrinkage-driven warp that dominates unfilled ABS printing, lifting dimensional stability from 4 to 7, at the cost of a mandatory hardened nozzle and a slightly weaker interlayer bond. Heat resistance barely moves (HDT 99-106 \u00b0C against base ABS's 99 \u00b0C) and UV resistance does not move at all \u2014 this stays a poor outdoor material, which is the whole reason asa-cf exists alongside it.",
  "printing": {
    "nozzle_temp_c": {
      "min": 240,
      "max": 270,
      "recommended": 260
    },
    "bed_temp_c": {
      "min": 80,
      "max": 110,
      "recommended": 100
    },
    "ambient_temp_c": {
      "min": 40,
      "max": 60,
      "recommended": 50
    },
    "speed_mm_s": {
      "min": 20,
      "max": 150,
      "recommended": 60
    },
    "enclosure_recommended": true,
    "heated_chamber_required": false,
    "enclosure_open_for_cooling": false,
    "requires_hardened_nozzle": true,
    "part_cooling_fan_pct": {
      "min": 0,
      "max": 20,
      "recommended": 0
    },
    "notes": "Deltas vs base ABS: hardened nozzle now mandatory, and the nozzle window shifts slightly up (Bambu 240-270 \u00b0C, Siraya Fibreheart 250-270 \u00b0C, against base ABS's 230-270 \u00b0C). Bed guidance splits by vendor \u2014 Bambu 80-100 \u00b0C with glue, Siraya 100-110 \u00b0C \u2014 with the higher figures needed because a stiffer filled matrix cracks rather than flexes if a corner does lift. Part cooling stays essentially off, as for base ABS. Bambu states outright that an enclosed printer is required; a passive enclosure is normally sufficient, so heated_chamber_required stays false, matching the base entry. Nozzles of 0.4/0.6/0.8 mm are supported and 0.2 mm is not."
  },
  "feeding": {
    "drive_system": "any",
    "ams_compatible": "conditional",
    "feeding_assistant_recommended": false,
    "notes": "The most permissive AMS answer of the five filled grades here, and the one real feeding surprise: Bambu lists its own ABS-GF as compatible with both AMS and AMS lite, where nearly every other fiber-filled filament is barred \u2014 the glass loading apparently keeps the strand ductile enough not to snap in the feed path. Third-party ABS-GF should still be assumed incompatible unless the vendor says otherwise, so this is recorded 'conditional' rather than 'yes'. Rigid, so any drive system feeds it; hardened steel nozzle required regardless of AMS use. Not flexible: no shore hardness, no feeding assistant."
  },
  "drying": {
    "required_before_use": "if-exposed",
    "temp_c": {
      "min": 65,
      "max": 80,
      "recommended": 80
    },
    "time_hours": {
      "min": 4,
      "max": 8,
      "recommended": 8
    },
    "methods": [
      "filament dryer",
      "convection oven at 65-80 \u00b0C",
      "print from a heated drybox"
    ],
    "dryness_validation": "No popping, crackling or steam at the nozzle and no micro-bubbles in the extrudate. Base ABS's 'no fine hairs or fuzz on printed walls' check is unreliable here \u2014 a fiber-filled wall is slightly fuzzy by nature \u2014 so rely on sound and on strand quality instead.",
    "notes": "Bambu specifies 80 \u00b0C for 8 h; Siraya's Fibreheart grade asks for only 65 \u00b0C for 4-6 h. Both sit inside base ABS's 70-85 \u00b0C / 4-8 h band, so the glass fiber adds essentially no drying burden of its own; as with base ABS, the real practice is desiccant storage between prints rather than a pre-print ritual."
  },
  "storage": {
    "recommendations": "Airtight box or drybox with desiccant at all times, as for base ABS. Glass fiber does not raise the absorption rate, but the stiffer filled matrix shows moisture-driven layer defects as cracks rather than as cosmetic roughness.",
    "max_humidity_pct": 30,
    "hygroscopy": "moderate"
  },
  "price": {
    "usd_per_kg_low": 25,
    "usd_per_kg_high": 35,
    "notes": "Bambu $29.99/kg. A modest premium over base ABS's $18-35/kg and by far the cheapest filled grade in this cluster \u2014 roughly a third of asa-cf's price \u2014 because glass fiber is cheaper to compound than carbon fiber and ABS resin is itself inexpensive."
  },
  "use_cases": {
    "recommended": [
      "mechanical parts needing dimensional accuracy from an ABS-family material",
      "precision engineering parts and fixtures",
      "large flat ABS parts that would warp unfilled",
      "enclosures and housings for indoor equipment",
      "functional end-use parts on enclosed printers",
      "parts near electronics, where the non-conductive filler matters"
    ],
    "not_recommended": [
      "UV-exposed or outdoor parts (inherits ABS's poor UV life \u2014 use asa-cf)",
      "food-contact items",
      "printing in an unventilated occupied room (styrene fumes)",
      "open-frame printers",
      "impact-critical parts (the fiber trades away some of ABS's toughness)",
      "0.2 mm nozzle detail work"
    ]
  },
  "suitability": {
    "food_contact": "no",
    "load_bearing": "moderate",
    "high_temperature": "yes",
    "outdoor": "no"
  },
  "properties": {
    "density_g_cm3": 1.08,
    "grams_per_100cm3": 108,
    "cm3_per_100g": 92.6,
    "shrinkage_pct": {
      "min": 0.3,
      "max": 0.9,
      "recommended": 0.5
    },
    "glass_transition_c": 103,
    "heat_deflection_c": 99,
    "max_service_temp_c": 85,
    "tensile_strength_mpa": {
      "min": 33,
      "max": 47,
      "recommended": 40
    },
    "notes": "Density 1.08 g/cm\u00b3 \u2014 Bambu and Siraya Fibreheart agree \u2014 barely above base ABS's 1.05, since glass fiber is dense but the loading is low. Bambu: tensile 36\u00b13 MPa, bending modulus 2860\u00b1130 MPa, HDT 99 \u00b0C, Vicat softening 103 \u00b0C. Siraya Fibreheart: tensile 44\u00b13 MPa, softening 106 \u00b0C. Read the numbers as a stiffness-and-stability upgrade rather than a strength one: tensile sits inside base ABS's own 30-45 MPa band, HDT is identical to base ABS's 99 \u00b0C, and only the bending modulus (2860 MPa against roughly 2000-2300 MPa for unfilled ABS) and the warp behaviour move meaningfully. Shrinkage is a reasoned reduction from base ABS's 0.5-1.5 % on the strength of Bambu's 'minimal warping' claim, not a datasheet figure; Tg and max service temp are carried from the base entry."
  },
  "scores": {
    "ease_of_print": 5,
    "dimensional_stability": 7,
    "warp_tendency": 5,
    "layer_adhesion": 4,
    "compression_strength": 7,
    "temperature_tolerance": 7,
    "uv_tolerance": 2,
    "weather_tolerance": 2,
    "water_tolerance": 5
  },
  "compatibility": {
    "bonds_with": [
      "abs",
      "abs-cf",
      "abs-esd",
      "abs-plus",
      "asa",
      "asa-cf",
      "asa-gf"
    ],
    "support_materials": [
      "hips"
    ],
    "usable_as_support_for": [],
    "notes": "Welds to itself and across the styrenic family \u2014 base ABS, base ASA and asa-cf \u2014 sharing one enclosed, hot-bed process environment. HIPS is the classic breakaway and D-limonene-soluble support for the ABS family; it is documented for base ABS and only inferred for this filled grade (unverified). PLA and PETG pair badly in either direction, as for base ABS: a 100 \u00b0C bed and 260 \u00b0C nozzle deform them and the chemistries do not fuse. Not listed as a support for other materials \u2014 it welds to its own family rather than releasing from it."
  },
  "plate_recommendations": [
    {
      "plate_id": "pei-textured",
      "rating": "recommended",
      "notes": "Upgraded from base ABS's 'usable' to 'recommended' because the fiber cuts the corner-lift that makes unfilled ABS marginal on textured PEI \u2014 but still use an adhesion aid. Bambu's 80-100 \u00b0C bed guidance explicitly assumes glue, and vendor listings in this category commonly specify glue-assisted adhesion at the 80-110 \u00b0C bed range. Brims help on large footprints."
    },
    {
      "plate_id": "pei-smooth",
      "rating": "recommended",
      "notes": "Backfilled from plate entry (Phase E reciprocity): Glass fill reduces warp; plate behaviour unchanged from ABS."
    },
    {
      "plate_id": "pei-satin",
      "rating": "recommended",
      "notes": "Backfilled from plate entry (Phase E reciprocity): As ABS with less warp."
    },
    {
      "plate_id": "glass-borosilicate",
      "rating": "usable",
      "notes": "Backfilled from plate entry (Phase E reciprocity): Not separately documented; filled ABS pulls harder at corners than unfilled."
    },
    {
      "plate_id": "g10-garolite",
      "rating": "usable",
      "notes": "Backfilled from plate entry (Phase E reciprocity): Glass-filled ABS warps less but pulls harder at corners; not vendor-documented on G10."
    },
    {
      "plate_id": "carbon-fiber-plate",
      "rating": "usable",
      "notes": "Backfilled from plate entry (Phase E reciprocity): Not separately documented; filled ABS pulls harder at the corners."
    },
    {
      "plate_id": "pp-sheet",
      "rating": "avoid",
      "notes": "Backfilled from plate entry (Phase E reciprocity): Glass fill reduces warp but does not make the coating hold styrenics."
    },
    {
      "plate_id": "supertack",
      "rating": "avoid",
      "notes": "Backfilled from plate entry (Phase E reciprocity): As ABS."
    },
    {
      "plate_id": "pc-plate",
      "rating": "avoid",
      "notes": "Backfilled from plate entry (Phase E reciprocity): Same thermal exclusion as ABS."
    },
    {
      "plate_id": "pei-patterned",
      "rating": "avoid",
      "notes": "Backfilled from plate entry (Phase E reciprocity): As ABS."
    }
  ],
  "alternatives": [
    {
      "filament_id": "abs",
      "reason": "Skip the fiber if warp is not the problem: base ABS starts cheaper ($18-35 vs $25-35), needs no hardened nozzle and bonds better between layers (adhesion 5 vs 4) \u2014 at the cost of dimensional stability (4 vs 7) and much worse warp (8 vs 5)."
    },
    {
      "filament_id": "abs-cf",
      "reason": "The carbon sibling: stiffer, slightly more dimensionally stable (dim 8 vs 7) and with a better layer bond (5 vs 4), but effectively black-only and dearer ($32-70 vs $25-35)."
    },
    {
      "filament_id": "asa-gf",
      "reason": "The same glass-filled recipe on a weatherable base (uv 9 vs 2, weather 9 vs 2, dim 8 vs 7) for modestly more ($34-45 vs $25-35); note it loses AMS feeding entirely where ABS-GF keeps it conditionally, and its layer bond is worse (3 vs 4)."
    },
    {
      "filament_id": "petg-gf",
      "reason": "Fiber-grade dimensional stability without an enclosure or styrene: dim 9 vs 7, warp 2 vs 5, ease 6 vs 5 and a far better layer bond (7 vs 4) at the same $25-35 and the same temperature_tolerance score (7) \u2014 you give up acetone smoothing and ABS's styrenic impact behaviour."
    }
  ],
  "emissions": {
    "voc_level": "high",
    "particulate_level": "high",
    "primary_emissions": [
      "styrene",
      "ultrafine particles",
      "butadiene-derived volatiles",
      "glass fiber fines (post-processing)"
    ],
    "ventilation": "required",
    "notes": "Inherits base ABS's emission profile unchanged \u2014 styrene plus very high ultrafine-particle rates, the worst class in this cluster alongside asa-cf and far above the PET/PETG-family entries. Print in a vented enclosure or filter through HEPA plus activated carbon, and never in an occupied unventilated room. Siraya claims 'minimized odour' for its Fibreheart grade specifically; that is a brand claim, not an independently verified or general glass-fiber effect, and should not change how the material is ventilated. Glass fiber dust from sanding or drilling is a separate skin and respiratory irritant."
  },
  "safety_notes": "Styrene is a respiratory irritant and a suspected carcinogen with chronic exposure \u2014 ventilation is not optional. Abrasive: hardened steel nozzle mandatory. Glass fiber fines from sanding, drilling or cutting irritate skin, eyes and airways; wear a mask and gloves and capture dust. Not food-contact suitable.",
  "additional_notes": "Choose between the two filled styrenics on UV exposure alone: abs-gf and asa-cf print almost identically and cost very differently, but ABS's polybutadiene rubber yellows and embrittles in sunlight while ASA's acrylate rubber does not. Indoors, abs-gf gives most of asa-cf's dimensional benefit at roughly a third of the price; outdoors it is the wrong material at any price. Glass-fiber percentage is inconsistently labelled across brands \u2014 a product named 'ABS-GF25' may or may not carry 25 % fiber \u2014 so verify loading per product before relying on a mechanical number.",
  "provenance": {
    "sources": [
      "https://wiki.bambulab.com/filament-acc/absgf-pa6gf/2450f3fe0251448c91c5a191b7cb6a1e.pdf",
      "https://us.store.bambulab.com/products/abs-gf",
      "https://bambulab.com/en-us/filament/abs-gf",
      "https://siraya.tech/pages/fibreheart-abs-gf-filament-user-guide",
      "https://siraya.tech/blogs/news/siraya-tech-fibreheart-abs-gf-a-practical-glass-fiber-reinforced-abs-for-engineering-applications",
      "https://www.amazon.com/QIDI-TECHNOLOGY-Filament-ABS-GF25-Interlayer/dp/B0BXSMBGCJ"
    ],
    "last_verified": "2026-07-31",
    "confidence": "medium",
    "conflicts": "Tensile strength disagrees between the two primary vendors \u2014 Bambu 36\u00b13 MPa, Siraya Fibreheart 44\u00b13 MPa \u2014 a spread wide enough that it most likely reflects different glass loadings or test methods rather than noise; the recorded 33-47 MPa band spans both. Bed temperature likewise splits (Bambu 80-100 \u00b0C with glue, Siraya 100-110 \u00b0C) and softening/HDT splits 99-103 \u00b0C (Bambu) against 106 \u00b0C (Siraya). Glass-fiber content is genuinely unclear across the category: ~10 % is documented for Fibreheart while 'ABS-GF25' branding implies 25 % without substantiation. Bambu's ABS-GF technical data sheet returned 402 on fetch, so its figures come from cached search results and the store page rather than the PDF itself. AMS status is unusual and brand-specific \u2014 Bambu allows its own grade on AMS and AMS lite while third-party fiber-filled filament is generally barred \u2014 recorded 'conditional'. HIPS as a support is documented for base ABS and inferred here. Shrinkage is reasoned from the 'minimal warping' marketing claim, not measured."
  },
  "trade_names": [
    {
      "manufacturer": "bambu-lab",
      "product": "ABS-GF"
    },
    {
      "manufacturer": "chckx3d",
      "product": "GF-ABS Filament",
      "notes": "10% glass-fiber ABS, $18.99; claimed HDT 100C and flexural modulus 3300 MPa are undocumented. Appears as ABS-GF in the 3dfilamentprofiles Amazon catalog."
    },
    {
      "manufacturer": "eryone",
      "product": "ABS Fiberglass",
      "notes": "Glass-fibre-filled ABS; loading not published."
    },
    {
      "manufacturer": "qidi-tech",
      "product": "ABS-GF25",
      "notes": "25% glass fibre loading stated"
    },
    {
      "manufacturer": "sunlu",
      "product": "ABS-GF",
      "notes": "Glass-fiber ABS"
    },
    {
      "manufacturer": "tinmorry",
      "product": "ABS Reinforced Filament (glass fiber)",
      "notes": "Glass-fiber ABS"
    },
    {
      "manufacturer": "CR3D",
      "product": "ABS FibCR20",
      "notes": "20% glass fibre; density 1.18, 275 C nozzle / 100-120 C bed, HDT >=110 C."
    }
  ]
}

File: data/filaments/abs-plus.json
{
  "id": "abs-plus",
  "name": "ABS+ (Toughened ABS)",
  "aliases": [
    "ABS Plus",
    "ABS Pro",
    "Modified ABS",
    "Tough ABS",
    "eSUN ABS+"
  ],
  "status": "researched",
  "base_type": "abs",
  "variation_kind": "toughened",
  "polymer_class": "styrenic",
  "chemical_makeup": "Amorphous acrylonitrile-butadiene-styrene terpolymer \u2014 the same backbone as base abs \u2014 compounded with an undisclosed impact-modifier / rubber-toughening additive package and a low-odour formulation. No manufacturer publishes the modifier chemistry or any filler content, so this is a 'modified ABS' marketing claim structurally identical to how pla-plus sits over pla.",
  "summary": "The PLA+-equivalent marketing tier for ABS: same terpolymer chemistry as base abs with a proprietary toughening package and a low-odour claim, at a modest premium. Deltas vs abs: markedly higher impact (eSUN IZOD 42 kJ/m\u00b2 against plain ABS's typical mid-teens-to-20s) and elongation (30 % vs ~15-25 %), but a lower published HDT (73 \u00b0C vs base ABS's 99 \u00b0C BCN3D figure) and a slower recommended speed. Everything else \u2014 high shrinkage, closed chamber, styrene emissions, no UV life \u2014 is unchanged, so the '+' does not buy beginner-friendliness the way PLA+ does.",
  "printing": {
    "nozzle_temp_c": {
      "min": 230,
      "max": 270,
      "recommended": 250
    },
    "bed_temp_c": {
      "min": 80,
      "max": 110,
      "recommended": 95
    },
    "ambient_temp_c": {
      "min": 40,
      "max": 60,
      "recommended": 50
    },
    "speed_mm_s": {
      "min": 40,
      "max": 100,
      "recommended": 45
    },
    "enclosure_recommended": true,
    "heated_chamber_required": false,
    "requires_hardened_nozzle": false,
    "part_cooling_fan_pct": {
      "min": 0,
      "max": 20,
      "recommended": 0
    },
    "enclosure_open_for_cooling": false,
    "notes": "Delta vs base abs: the nozzle band is identical (eSUN ABS+ TDS 230-270 \u00b0C; Sunlu's nearest ABS proxy 250-260 \u00b0C) but the recommended speed is notably conservative \u2014 eSUN recommends 40 mm/s within a 40-100 mm/s tested band, against base ABS's 60 mm/s recommendation and 150 mm/s ceiling on enclosed machines. Bed is eSUN 95-110 \u00b0C (95 \u00b0C recommended); the Sunlu proxy runs cooler at 80-100 \u00b0C, which sets the recorded minimum. Part cooling off (0 % per the eSUN TDS), light fan for bridges only. The eSUN TDS explicitly calls for a closed-chamber printer and heat preservation because of the 'large shrinkage rate', so a passive or heated enclosure is effectively required for anything beyond small parts \u2014 but active chamber heating is not specified, so heated_chamber_required stays false as it is for base abs. Unfilled, so a stock brass nozzle is fine."
  },
  "feeding": {
    "drive_system": "any",
    "ams_compatible": "yes",
    "feeding_assistant_recommended": false,
    "notes": "Rigid, unfilled and non-abrasive, so it feeds exactly like base abs: any extruder, standard drive gears and PTFE, no spool-side assistant. AMS/material-station compatibility is carried from base ABS rather than documented for this grade specifically (unverified) \u2014 the mechanical properties in the feed path are unchanged by the impact modifier. The enclosure must stay closed during multi-material work, so enclosure_open_for_cooling is false. No Shore rating applies; this is a rigid grade."
  },
  "drying": {
    "required_before_use": "if-exposed",
    "temp_c": {
      "min": 70,
      "max": 80,
      "recommended": 75
    },
    "time_hours": {
      "min": 4,
      "max": 6,
      "recommended": 5
    },
    "methods": [
      "filament dryer",
      "convection oven",
      "print directly from a heated drybox"
    ],
    "dryness_validation": "No popping or crackling at the nozzle and no visible steam; glossy extrusion free of micro-bubbles; no layer splitting or delamination partway up a tall test print",
    "notes": "The eSUN ABS+ TDS publishes no drying schedule (unverified), so the recorded 70-80 \u00b0C / 4-6 h is base ABS practice carried over on the grounds that the resin family is unchanged \u2014 base abs records 70-85 \u00b0C / 4-8 h with Bambu's 80 \u00b0C/8 h at the top. Wet ABS+ bubbles and bonds poorly between layers exactly as base ABS does."
  },
  "storage": {
    "recommendations": "Airtight box or drybox with desiccant on an ongoing basis, not only before printing \u2014 ABS keeps absorbing moisture on the shelf and the toughening package does not change that",
    "max_humidity_pct": 30,
    "hygroscopy": "moderate"
  },
  "price": {
    "usd_per_kg_low": 15,
    "usd_per_kg_high": 25,
    "notes": "eSUN ABS+ Black listed at $14.76/kg excl. VAT on the 3DJake US storefront \u2014 a single-retailer snapshot (unverified breadth). Broader US retail for the ABS+ tier generally runs ~$18-25/kg (unverified aggregate estimate), i.e. the same band as base abs ($18-35/kg) rather than a meaningful premium over it."
  },
  "use_cases": {
    "recommended": [
      "functional brackets and mounts needing more impact resistance than plain ABS",
      "enclosures and housings",
      "automotive and under-hood-adjacent interior parts",
      "tool and jig bodies",
      "acetone-smoothed cosmetic parts",
      "drop-prone functional parts in warm environments"
    ],
    "not_recommended": [
      "outdoor or UV-exposed parts (styrenic UV degradation is unchanged)",
      "food-contact items",
      "printing on an open-frame machine beyond small parts",
      "unventilated occupied rooms",
      "parts needing base ABS's full 99 \u00b0C HDT (this grade's published HDT is 73 \u00b0C)"
    ]
  },
  "suitability": {
    "food_contact": "no",
    "load_bearing": "moderate",
    "high_temperature": "yes",
    "outdoor": "no"
  },
  "properties": {
    "density_g_cm3": 1.06,
    "grams_per_100cm3": 106,
    "cm3_per_100g": 94.3,
    "heat_deflection_c": 73,
    "tensile_strength_mpa": {
      "min": 40,
      "max": 42,
      "recommended": 40
    },
    "notes": "eSUN ABS+ TDS: density 1.06 g/cm\u00b3, tensile 40 MPa, elongation at break 30 %, flexural strength 68 MPa, flexural modulus 1203 MPa, IZOD impact 42 kJ/m\u00b2, HDT 73 \u00b0C, MFI 15 g/10 min (220 \u00b0C/10 kg). The elongation and IZOD figures are the toughening signature \u2014 plain ABS TDS figures typically sit at ~15-25 % elongation and 15-25 kJ/m\u00b2 on comparable scales, so this is a large claimed toughness gain. The Sunlu ABS proxy disagrees sharply (density 1.02, tensile 42 MPa, elongation only 7.8 %, flexural strength 55 MPa, Vicat 86 \u00b0C, Shore 85D) and reads like standard brittle ABS rather than a toughened grade; the recorded tensile range brackets both. Tg is not published by either source (unverified) and is deliberately omitted \u2014 base abs records 103 \u00b0C and the same resin family should be similar, but no ABS+ figure exists to confirm it. Shrinkage is likewise unpublished (unverified); the eSUN TDS only describes it qualitatively as a 'large shrinkage rate', consistent with base abs's 0.5-1.5 %. Max service temperature is omitted for the same reason \u2014 base abs's 85 \u00b0C figure sits above this grade's own 73 \u00b0C HDT and cannot simply be carried over."
  },
  "scores": {
    "ease_of_print": 5,
    "dimensional_stability": 5,
    "warp_tendency": 7,
    "layer_adhesion": 7,
    "compression_strength": 7,
    "temperature_tolerance": 6,
    "uv_tolerance": 2,
    "weather_tolerance": 2,
    "water_tolerance": 5
  },
  "compatibility": {
    "bonds_with": [
      "abs",
      "abs-cf",
      "abs-esd",
      "abs-fr",
      "abs-gf",
      "asa",
      "asa-cf",
      "asa-gf",
      "lw-asa",
      "pc",
      "pc-abs",
      "pc-gf"
    ],
    "support_materials": [
      "hips",
      "support-breakaway"
    ],
    "notes": "Chemistry is unchanged from base abs, so the bonding table is carried over wholesale: welds to itself and to plain ABS (mixed prints and repairs are fine), welds permanently to ASA, bonds moderately to PC. HIPS is the classic breakaway support \u2014 the acetone-differential trick works identically to base ABS \u2014 with soluble supports available on dual-extrusion machines rated for ABS temperatures. As with the base entry, the same-family pairings listed under usable_as_support_for are structural weld pairings rather than clean-release ones. Does not bond to PLA or PETG in either direction: the 95-110 \u00b0C bed and 250 \u00b0C nozzle deform them and the chemistries do not fuse."
  },
  "plate_recommendations": [
    {
      "plate_id": "pei-smooth",
      "rating": "recommended",
      "notes": "As base ABS \u2014 the preferred surface for warp-prone large flats, with an adhesion aid (glue stick or ABS slurry) in an unheated room."
    },
    {
      "plate_id": "pei-satin",
      "rating": "recommended",
      "notes": "As base ABS."
    },
    {
      "plate_id": "carbon-fiber-plate",
      "rating": "recommended",
      "notes": "As base ABS; high-temperature-tolerant surface suits the 95-110 \u00b0C bed."
    },
    {
      "plate_id": "buildtak-polymer",
      "rating": "recommended",
      "notes": "As base ABS."
    },
    {
      "plate_id": "pei-textured",
      "rating": "usable",
      "notes": "Moderate-to-strong adhesion; apply glue stick or ABS slurry for large parts in an unheated room, and watch for elephant's foot if the bed runs at the top of the range. Smooth PEI or glass with an adhesive is generally the better choice for large flat parts, same as base ABS."
    },
    {
      "plate_id": "glass-borosilicate",
      "rating": "usable",
      "notes": "As base ABS \u2014 works well with ABS slurry or glue stick."
    },
    {
      "plate_id": "g10-garolite",
      "rating": "usable",
      "notes": "As base ABS."
    },
    {
      "plate_id": "pp-sheet",
      "rating": "avoid",
      "notes": "As base ABS."
    },
    {
      "plate_id": "supertack",
      "rating": "avoid",
      "notes": "As base ABS."
    },
    {
      "plate_id": "pc-plate",
      "rating": "avoid",
      "notes": "As base ABS \u2014 the plate's thermal ceiling sits below this grade's bed range, and acetone from smoothing crazes PC."
    },
    {
      "plate_id": "pei-patterned",
      "rating": "avoid",
      "notes": "As base ABS."
    },
    {
      "plate_id": "pex-sheet",
      "rating": "usable",
      "notes": "Backfilled from plate entry (reciprocity)"
    }
  ],
  "alternatives": [
    {
      "filament_id": "abs",
      "reason": "Plain ABS when you need the heat back: base ABS's published HDT is ~99 \u00b0C against ABS+'s 73 \u00b0C (temp 7 vs 6) and it takes higher speeds, at the cost of the toughening package (adhesion 5 vs 7) for similar money ($18-35 vs $15-25)."
    },
    {
      "filament_id": "asa",
      "reason": "Same difficulty tier and the same enclosure, but it survives sunlight (uv 9 vs 2, weather 9 vs 2) and is dimensionally calmer (dim 7 vs 5, warp 7 same); costs more ($18-45 vs $15-25) and does not match ABS+'s toughened layer bond (adhesion 4 vs 7)."
    },
    {
      "filament_id": "petg",
      "reason": "Cheaper toughness without an enclosure: easier (ease 7 vs 5), far less warp (3 vs 7) and a better layer bond still (adhesion 9 vs 7) at comparable price, giving up ~20 \u00b0C of service temperature (temp 5 vs 6) and acetone smoothing."
    },
    {
      "filament_id": "pc-abs",
      "reason": "If the '+' still is not strong or hot enough, PC-ABS runs in the same 250-280 \u00b0C enclosed envelope with much higher strength and HDT (~100 \u00b0C vs 73 \u00b0C, temp 7 vs 6), at roughly triple the price ($44-48 vs $15-25)."
    }
  ],
  "emissions": {
    "voc_level": "high",
    "particulate_level": "high",
    "primary_emissions": [
      "styrene",
      "ultrafine particles"
    ],
    "ventilation": "required",
    "notes": "Same emission class as base abs: styrene monomer plus a high ultrafine-particle rate (Azimi et al. 2016 measured ABS UFP roughly 100-1000x PLA). eSUN's 'low odour / low VOC' marketing reduces perceived smell but there is no independent measurement showing it lowers UFP or VOC output versus plain ABS (unverified) \u2014 do not treat the low-odour claim as an emissions improvement. Enclose and vent externally, or filter with HEPA plus carbon."
  },
  "safety_notes": "Styrene is a respiratory irritant and a suspected carcinogen on chronic exposure; the low-odour formulation removes the warning smell without a demonstrated reduction in exposure, which arguably makes ventilation discipline more important rather than less. Acetone vapour smoothing works as it does on base ABS and carries its own flammability and ventilation hazards.",
  "additional_notes": "ABS+ is a compounded grade, not a different base resin. As with PLA+, 'ABS+' and 'ABS Pro' are marketing names over undisclosed and probably differing formulations, which is why the eSUN and Sunlu figures diverge so sharply. Note that the one clear regression against base abs is heat: eSUN's own 73 \u00b0C HDT trails typical ABS TDS figures of 80-100 \u00b0C, the same direction as PLA+ trading heat and stiffness for toughness.",
  "provenance": {
    "sources": [
      "https://www.esun3d.com/uploads/eSUN_ABS+-Filament_TDS_V4.01.pdf",
      "https://www.spoolscout.com/data-sheets/sunlu/abs-abs",
      "https://www.3djake.com/esun/absblack",
      "https://www.esun3d.com/abs-product/",
      "data/filaments/abs.json (internal calibration reference, not an independent source)",
      "data/filaments/pla-plus.json (internal calibration reference for the '+' tier pattern)"
    ],
    "last_verified": "2026-08-01",
    "confidence": "medium",
    "conflicts": "Only one manufacturer TDS exists for a genuinely '+'-branded ABS (eSUN); Sunlu markets no distinct ABS+ TDS, so the Sunlu ABS sheet was used as the nearest proxy and disagrees materially \u2014 elongation 7.8 % against eSUN's 30 %, density 1.02 vs 1.06 g/cm\u00b3, flexural strength 55 vs 68 MPa. On the Sunlu numbers this would not be a toughened grade at all. eSUN's own HDT (73 \u00b0C) is also *below* typical plain-ABS datasheet figures (80-100 \u00b0C; base abs records 99 \u00b0C from BCN3D), so the toughening appears to cost heat resistance \u2014 recorded as-published rather than reconciled. Drying schedule, Tg, shrinkage and max service temperature are all carried from base ABS because no ABS+-specific figures are published (unverified). Price is a single-retailer snapshot plus a market estimate. eSUN's 'low odour' claim is unverified against any independent emissions measurement. Sunlu was deliberately not seeded as a trade name for this reason."
  },
  "trade_names": [
    {
      "manufacturer": "esun",
      "product": "ABS+",
      "notes": "The reference product for this entry: impact-modified low-odour ABS, density 1.06 g/cm\u00b3, IZOD 42 kJ/m\u00b2, HDT 73 \u00b0C (TDS V4.01)."
    },
    {
      "manufacturer": "esun",
      "product": "ABS+HS",
      "notes": "High-strength toughened ABS [Remapped from earlier gap 2026-08-01]"
    },
    {
      "manufacturer": "fusion-filaments",
      "product": "ABS+ Gloss / ABS+ Matte",
      "notes": "Separate gloss and matte TDS; density 1.04, 230-250 C."
    },
    {
      "manufacturer": "nobufil",
      "product": "ABSx"
    }
  ]
}
