Repository: pwsh/filament-field-guide

# Filament Field Guide

A structured, research-driven catalog of FDM 3D-printing materials, manufacturers, and
build plates — published as a filterable static site via GitHub Pages.

## Quick start

```bash

# Serve locally (fetch() requires http, not file://)
python -m http.server 8000

# Validate data + regenerate the manifest after any data change
pip install jsonschema
python scripts/validate.py
```

# that already exist, and --brands to scope to certain candidate files
python scripts/spoolman_import.py --url http://spoolman.local:7912 \
    --apply --update --brands amolen,insignia

File: data/filaments/abs.json
{
  "id": "abs",
  "name": "ABS (Acrylonitrile Butadiene Styrene)",
  "aliases": [
    "ABS"
  ],
  "status": "researched",
  "base_type": null,
  "variation_kind": null,
  "polymer_class": "styrenic",
  "chemical_makeup": "Acrylonitrile butadiene styrene \u2014 an amorphous terpolymer of acrylonitrile (chemical resistance, rigidity), polybutadiene rubber (impact toughness) and styrene (processability and gloss)",
  "summary": "The classic engineering thermoplastic: tough, impact-resistant, usable near 95-100 \u00b0C and uniquely acetone-smoothable. In exchange it is the hardest of the commodity three to print \u2014 high shrinkage, real warping and delamination without a heated enclosure, poor UV life, and styrene fumes that demand ventilation.",
  "printing": {
    "nozzle_temp_c": {
      "min": 230,
      "max": 270,
      "recommended": 255
    },
    "bed_temp_c": {
      "min": 90,
      "max": 110,
      "recommended": 100
    },
    "ambient_temp_c": {
      "min": 40,
      "max": 60,
      "recommended": 50
    },
    "speed_mm_s": {
      "min": 20,
      "max": 150,
      "recommended": 60
    },
    "enclosure_recommended": true,
    "heated_chamber_required": false,
    "enclosure_open_for_cooling": false,
    "requires_hardened_nozzle": false,
    "part_cooling_fan_pct": {
      "min": 0,
      "max": 20,
      "recommended": 0
    },
    "notes": "Print with part cooling essentially off (the BCN3D TDS specifies fan off); active cooling causes warping and interlayer cracking, so use light fan only for bridges and steep overhangs. A heated, draft-free enclosure is effectively mandatory for anything beyond small parts \u2014 a passive enclosure suffices for most hobby work, which is why heated_chamber_required is false rather than true. Legacy profiles run 20-60 mm/s; enclosed modern machines push 80-150 mm/s, still slower than PLA/PETG to manage shrinkage. Bed temperature scales with part footprint. Hardened nozzle only for filled ABS grades."
  },
  "feeding": {
    "drive_system": "any",
    "ams_compatible": "yes",
    "feeding_assistant_recommended": false,
    "notes": "Rigid and dimensionally stable in the feed path; Bambu's material table lists ABS as AMS-compatible and no vendor restricts it. Filled ABS grades are the usual caveat, as abrasive fibres wear the AMS PTFE tubes. Enclosure: ABS wants the chamber sealed and warm, so enclosure_open_for_cooling is false \u2014 Bambu and QIDI both specify the cover installed for ABS."
  },
  "drying": {
    "required_before_use": "if-exposed",
    "temp_c": {
      "min": 70,
      "max": 85,
      "recommended": 80
    },
    "time_hours": {
      "min": 4,
      "max": 8,
      "recommended": 7
    },
    "methods": [
      "filament dryer",
      "convection oven",
      "print directly from a heated drybox"
    ],
    "dryness_validation": "No popping/crackling or steam at the nozzle; smooth glossy extrusion free of micro-bubbles; no fine hairs or fuzz on printed walls",
    "notes": "Bambu recommends 80 \u00b0C for 8 h. Because ABS keeps absorbing moisture on the shelf, desiccant storage is an ongoing practice rather than a pre-print step; wet ABS bubbles and bonds poorly between layers."
  },
  "storage": {
    "recommendations": "Airtight box or drybox with desiccant at all times, not just before printing; more sensitive to ambient humidity swings than PLA",
    "max_humidity_pct": 30,
    "hygroscopy": "moderate"
  },
  "price": {
    "usd_per_kg_low": 18,
    "usd_per_kg_high": 35,
    "notes": "2025-2026 pricing for standard unfilled grades: budget $18-22, mid $20-24, premium $28-35 per kg. ABS no longer undercuts PETG \u2014 budget PETG now often matches or beats it."
  },
  "use_cases": {
    "recommended": [
      "functional mechanical parts",
      "impact-resistant enclosures and housings",
      "automotive interior and moderate-heat parts",
      "tool handles",
      "cosmetic parts finished by acetone vapour smoothing",
      "parts needing higher HDT than PLA or PETG",
      "snap-fit and interlocking assemblies (good fatigue resistance)",
      "prototypes intended for sanding and painting"
    ],
    "not_recommended": [
      "UV-exposed outdoor parts (yellows and embrittles \u2014 use ASA instead)",
      "food-contact items",
      "printing in an unventilated occupied room (styrene fumes)",
      "open-frame printers or beginners (warping and delamination)",
      "fine-detail miniatures",
      "storage or use in humid conditions without drying"
    ]
  },
  "suitability": {
    "food_contact": "no",
    "load_bearing": "moderate",
    "high_temperature": "yes",
    "outdoor": "no"
  },
  "properties": {
    "density_g_cm3": 1.05,
    "grams_per_100cm3": 105,
    "cm3_per_100g": 95.2,
    "shrinkage_pct": {
      "min": 0.5,
      "max": 1.5,
      "recommended": 0.8
    },
    "glass_transition_c": 103,
    "heat_deflection_c": 99,
    "max_service_temp_c": 85,
    "tensile_strength_mpa": {
      "min": 30,
      "max": 45,
      "recommended": 42
    },
    "notes": "Density 1.04-1.06 g/cm\u00b3 \u2014 the lightest of the commodity three, so a 1 kg spool yields noticeably more part volume. BCN3D TDS: HDT 99 \u00b0C, Vicat softening 105 \u00b0C, yield 45 MPa, operating limit 85 \u00b0C. Highest shrinkage of the three, and larger/thicker parts trend to the top of the band. 3D-Fuel's Pro ABS TDS (technical library, read 2026-08-01; still filed under the legacy 'Workday ABS' filename) is, like their PETG sheet, a resin-supplier injection-moulding datasheet in kg/cm\u00b2 on 3.2/6.4 mm moulded bars rather than printed-part data. Converted: tensile 51 MPa at yield, tensile modulus 2,216 MPa, flexural 78.5 MPa at 2,746 MPa modulus, notched Izod 226 J/m at 23 \u00b0C (3.2 mm) falling to 78 J/m at -30 \u00b0C, Rockwell R110, MFR 23 g/10 min at 220 \u00b0C/10 kg, specific gravity 1.04. Its thermal figures run cooler than the recorded ones: HDT 90 \u00b0C at 0.451 MPa and 86 \u00b0C at 1.824 MPa against the 99 \u00b0C recorded, and Vicat 94 \u00b0C against BCN3D's 105 \u00b0C. Its D955 mould shrinkage of 0.4-0.7 % is an injection figure and is not the same quantity as the recorded 0.5-1.5 % print-shrinkage band. Print settings 240-260 \u00b0C nozzle, 100-110 \u00b0C bed, 10 % fan. Snapmaker publishes ABS data twice and the two disagree (both read 2026-08-06, owner-provided links). The us.snapmaker.com product page: density 1.04 g/cm\u00b3 at 23 \u00b0C, Tg 101 \u00b0C, HDT 100 \u00b0C at 0.45 MPa, Vicat 104 \u00b0C, water absorption 0.35 %, melt index 9-14 g/10 min, tensile 33.4 \u00b1 0.6 MPa XY / 29.7 \u00b1 0.3 MPa Z, bending 56.2 \u00b1 0.3 MPa at 2127.2 \u00b1 29.9 MPa modulus, notched impact 18.0 \u00b1 0.9 kJ/m\u00b2 XY, elongation at break 17.9 \u00b1 1.3 % XY, 240-280 \u00b0C nozzle, 90-100 \u00b0C bed, 50-200 mm/s, fan off, dry 70 \u00b0C for 6 h. The older www.snapmaker.com/filaments/abs/normal spec page: same Tg 101 \u00b0C and Vicat 104 \u00b0C, tensile 33.3 \u00b1 0.8 MPa, bending 59.0 \u00b1 1.3 MPa, Young's modulus 2174 \u00b1 285 MPa, Charpy 12.6 \u00b1 1.1 kJ/m\u00b2, 245-265 \u00b0C nozzle, 80-100 \u00b0C bed, 30-50 mm/s. Both tensile figures sit at the bottom of the recorded 30-45 MPa band and well under 3D-Fuel's moulded 51 MPa, which is the printed-versus-moulded gap made visible within one brand's own catalogue."
  },
  "scores": {
    "ease_of_print": 4,
    "dimensional_stability": 4,
    "warp_tendency": 8,
    "layer_adhesion": 5,
    "compression_strength": 7,
    "temperature_tolerance": 7,
    "uv_tolerance": 2,
    "weather_tolerance": 2,
    "water_tolerance": 5
  },
  "compatibility": {
    "bonds_with": [
      "abs-cf",
      "abs-esd",
      "abs-fr",
      "abs-gf",
      "abs-plus",
      "asa",
      "asa-cf",
      "asa-gf",
      "lw-asa",
      "pc",
      "pc-abs",
      "pc-gf"
    ],
    "support_materials": [
      "hips",
      "support-breakaway"
    ],
    "notes": "Welds permanently to ASA (same styrenic family, near-identical bonding) and bonds moderately to PC \u2014 the basis of commercial PC/ABS blends and a common multi-material engineering pairing. HIPS is the classic breakaway/soluble support for ABS: matching print temperatures and dissolvable in D-limonene. Because ABS welds to ASA rather than releasing from it, ASA-supported-by-ABS is a structural pairing, not a clean-release one. ABS pairs badly with PLA and PETG in either direction \u2014 its 100 \u00b0C bed and 250 \u00b0C nozzle deform them, and the chemistries do not fuse."
  },
  "plate_recommendations": [
    {
      "plate_id": "pei-smooth",
      "rating": "recommended",
      "notes": "Backfilled from plate entry (Phase E reciprocity): Good, releasable bond at 100-110 degC. Enclosure and draft control matter far more than the plate for ABS warp."
    },
    {
      "plate_id": "pei-satin",
      "rating": "recommended",
      "notes": "Backfilled from plate entry (Phase E reciprocity): Good adhesion at standard ABS bed temps; enclosure remains the dominant variable."
    },
    {
      "plate_id": "carbon-fiber-plate",
      "rating": "recommended",
      "notes": "Backfilled from plate entry (Phase E reciprocity): Vendor engineering profiles cover ABS directly at 100-120 C. Enclosure remains the dominant warp variable."
    },
    {
      "plate_id": "buildtak-polymer",
      "rating": "recommended",
      "notes": "Backfilled from plate entry (Phase E reciprocity): One of the few adhesive-backed surfaces that handles ABS bare, within the sheet's 110-125 degC rating. Remove parts promptly at the end of the print while some heat remains, or reh"
    },
    {
      "plate_id": "pei-textured",
      "rating": "usable",
      "notes": "Works at 90-110 \u00b0C bed but wants an adhesion aid \u2014 Prusa's standard advice is a glue-stick layer on the PEI sheet. Community practice also uses an ABS/acetone slurry as a first-layer promoter (unverified against primary sources). Textured PEI plus a brim and an enclosure is the reliable combination for large flat parts."
    },
    {
      "plate_id": "glass-borosilicate",
      "rating": "usable",
      "notes": "Backfilled from plate entry (Phase E reciprocity): Glass takes ABS bed temps without complaint; the difficulty is warp, not the surface. ABS/acetone slurry is a traditional glass-specific adhesion trick."
    },
    {
      "plate_id": "g10-garolite",
      "rating": "usable",
      "notes": "Backfilled from plate entry (Phase E reciprocity): Sources conflict: one vendor lists ABS/ASA at 100-120 C on its G10-family plate, another documents G10 only for PLA/PETG/nylon at 55-70 C and does not cover ABS at all. Enclosure m"
    },
    {
      "plate_id": "pp-sheet",
      "rating": "avoid",
      "notes": "Backfilled from plate entry (Phase E reciprocity): Prusa's product guidance is that materials outside the PP/PLA/PETG/TPU set tend to detach mid-print on this sheet, and directs users to standard PEI. ABS's warping force against a "
    },
    {
      "plate_id": "supertack",
      "rating": "avoid",
      "notes": "Backfilled from plate entry (Phase E reciprocity): Absent from the supported material list and well above the plate's low-temperature design point. Bambu directs styrenics to the Engineering, High-Temp or Textured PEI plates."
    },
    {
      "plate_id": "pc-plate",
      "rating": "avoid",
      "notes": "Backfilled from plate entry (Phase E reciprocity): Same bubbling and sticking failure as PETG. Vendor guidance directs ABS to an Engineering or High-Temp plate instead."
    },
    {
      "plate_id": "pei-patterned",
      "rating": "avoid",
      "notes": "Backfilled from plate entry (Phase E reciprocity): PEO/PEY-class coatings are typically rated only to about 120 degC and are not intended for high-temp engineering filaments; sustained ABS bed temps degrade the pattern."
    },
    {
      "plate_id": "pex-sheet",
      "rating": "usable",
      "notes": "Backfilled from plate entry (reciprocity)"
    }
  ],
  "emissions": {
    "voc_level": "high",
    "particulate_level": "high",
    "primary_emissions": [
      "styrene (~12-113 \u00b5g/min)",
      "ultrafine particles (~2\u00d710\u00b9\u2070 to 9\u00d710\u00b9\u2070 particles/min)"
    ],
    "ventilation": "required",
    "notes": "The highest-emitting of the three by a wide margin: Azimi et al. (2016) measured UFP rates roughly 100-1000x those of PLA, with styrene as the named VOC of concern. Print in a well-ventilated space; the ideal setup is an enclosure that contains fumes plus external venting or HEPA+carbon filtration. Ventilate the room without blowing a draft across the print itself."
  },
  "safety_notes": "Styrene is a respiratory irritant and a suspected carcinogen with chronic exposure \u2014 do not run ABS in an unventilated occupied room. Acetone vapour smoothing adds its own hazards: acetone is highly flammable and needs ventilation away from ignition sources.",
  "additional_notes": "For outdoor work choose ASA instead: near-identical printing and mechanical behaviour with vastly better UV resistance.",
  "provenance": {
    "sources": [
      "https://help.prusa3d.com/article/abs_2058",
      "https://3dprint.pe/wp-content/uploads/2018/09/TDS_BCN3D_Filaments_ABS.pdf",
      "https://www.partmfg.com/3d-printing-filament-properties-table/",
      "https://salesplastics.com/comparison-of-material-properties-pla-vs-abs-vs-petg/",
      "https://wiki.bambulab.com/en/ams-2-pro/manual/drying-function",
      "https://www.3dfilamentprice.com/blog/pla-vs-abs-vs-petg-3d-printing-material-value",
      "https://www.sovol3d.com/blogs/news/best-filament-for-outdoor-3d-prints-asa-vs-petg-vs-abs",
      "https://academy.cba.mit.edu/classes/scanning_printing/emissions.pdf",
      "https://tinkeratlas.com/tools/filament-compatibility",
      "https://wiki.bambulab.com/en/general/filament-guide-material-table",
      "https://wiki.bambulab.com/en/filament-acc/filament/heat-creep",
      "https://support.3dfuel.com/hc/en-us/articles/360055661154-Technical-Library-SDS-TDS",
      "https://cdn.shopify.com/s/files/1/0027/5339/6848/files/TDS-3DFuel-Workday-ABS.pdf",
      "https://us.snapmaker.com/products/abs-filament-1kg",
      "https://www.snapmaker.com/filaments/abs/normal"
    ],
    "last_verified": "2026-08-06",
    "confidence": "medium",
    "conflicts": "Shrinkage: Prusa-cited ABS figures quote 1-2 % for large parts while property tables cite ~0.5 % \u2014 recorded as a 0.5-1.5 % consensus band with 0.8 % typical. HDT: BCN3D measures 99 \u00b0C, Polymaker's table spans 100-118 \u00b0C across grades \u2014 99 \u00b0C recorded for plain ABS. Bed temperature: Prusa defaults ~100 \u00b0C, the BCN3D TDS says 90 \u00b0C. Heated chamber: sources describe an enclosure as 'effectively required' for large parts, but since a passive enclosure is normally sufficient, heated_chamber_required is set false and enclosure_recommended true. ABS/acetone slurry as an adhesion aid is community practice, unverified against the cited sources. 2026-08-01 update (3D-Fuel technical library published \u2014 owner-provided link): the Pro ABS TDS was mined and NO recorded value was changed, but it contradicts three of them and it is the low-thermal, high-mechanical outlier. Tensile: 51 MPa at yield sits ABOVE the recorded 30-45 MPa range, measured on an injection-moulded 3.2 mm bar \u2014 printed ABS does not reach it, and this is exactly the moulded-versus-printed gap that keeps the recorded ceiling at 45 MPa, so the range is retained. HDT: 90 \u00b0C at 0.451 MPa against BCN3D's 99 \u00b0C and Polymaker's 100-118 \u00b0C, widening the band downward to 90-118 \u00b0C; 99 \u00b0C retained as the middle datasheet value. Vicat: 94 \u00b0C against BCN3D's 105 \u00b0C, an 11 \u00b0C spread. Shrinkage: 0.4-0.7 % by ASTM D955 dips below the recorded 0.5 % minimum, but D955 mould shrinkage and FDM print shrinkage are different measurements and merging them would be a category error. Bed temperature is the one place it settles an open question \u2014 3D-Fuel says 100-110 \u00b0C, siding with Prusa's ~100 \u00b0C against the BCN3D TDS's 90 \u00b0C and supporting the recorded 100 \u00b0C. Its drying spec (80 \u00b0C for 2-4 h) matches the recorded temperature but halves the recorded 4-8 h time. 2026-08-06 update (Snapmaker ABS, two documents \u2014 owner-provided links): NO recorded value changed. Confirmations: density 1.04 g/cm\u00b3 matches the low end of the recorded 1.04-1.06 and 3D-Fuel's specific gravity exactly. HDT 100 \u00b0C at 0.45 MPa sits within 1 \u00b0C of BCN3D's 99 \u00b0C on the same load basis and at the bottom of Polymaker's 100-118 \u00b0C, which strengthens the retained 99 \u00b0C and further isolates 3D-Fuel's 90 \u00b0C as the low outlier. Vicat 104 \u00b0C likewise sits within 1 \u00b0C of BCN3D's 105 \u00b0C and against 3D-Fuel's 94 \u00b0C, so the 11 \u00b0C Vicat spread now looks like a 3D-Fuel-specific result rather than a genuine class range. Bed 90-100 \u00b0C brackets the recorded 100 \u00b0C recommendation. Fan-off confirms the recorded 0 % part cooling and the BCN3D TDS. Tensile 33.4 MPa is inside the recorded 30-45 MPa range. Contradictions and open items: Tg 101 \u00b0C is 2 \u00b0C below the recorded 103 \u00b0C, within noise. Nozzle 240-280 \u00b0C pushes 10 \u00b0C above the recorded 270 \u00b0C ceiling and speed 50-200 mm/s pushes 50 mm/s above the recorded 150 mm/s ceiling \u2014 both are single-vendor U1-era claims tuned to Snapmaker's own enclosed machines, so the recorded ranges are kept. Drying 70 \u00b0C for 6 h is 10 \u00b0C below the recorded 80 \u00b0C recommendation and its time sits inside the recorded 4-8 h; combined with 3D-Fuel's 80 \u00b0C for 2-4 h, the drying time recorded at 4-8 h now spans three vendors' claims and only Bambu's 8 h supports the top of it. Snapmaker-internal conflict: the two Snapmaker documents give impact as 18.0 \u00b1 0.9 kJ/m\u00b2 (notched, product page) versus 12.6 \u00b1 1.1 kJ/m\u00b2 (Charpy, spec page), a ~43 % gap, and non-overlapping speed windows (50-200 vs 30-50 mm/s) and nozzle windows that only partly overlap (240-280 vs 245-265 \u00b0C). The spec page reads as legacy Snapmaker 2.0 guidance and the product page as U1-era; neither cites a test standard, so neither can be preferred on method. No impact figure is recorded in this entry, so nothing depends on the resolution."
  },
  "trade_names": [
    {
      "manufacturer": "3djake",
      "product": "ABS"
    },
    {
      "manufacturer": "3dxtech",
      "product": "3DXTECH ABS",
      "notes": "Generic ABS."
    },
    {
      "manufacturer": "3dxtech",
      "product": "Triton3D ABS (Stratasys-compatible)",
      "notes": "Repackaged/certified 3DXTECH base material on Stratasys-compatible spools."
    },
    {
      "manufacturer": "Amazon Basics",
      "product": "ABS",
      "notes": "Standard ABS."
    },
    {
      "manufacturer": "CC3D",
      "product": "ABS",
      "notes": "About-page material range only; no product page reachable (products index robots-blocked)."
    },
    {
      "manufacturer": "Cookiecad",
      "product": "ABS",
      "notes": "Standard ABS."
    },
    {
      "manufacturer": "IIID Max",
      "product": "Fremover ABS",
      "notes": "Fremover secondary label."
    },
    {
      "manufacturer": "IIID Max",
      "product": "IIID Max ABS",
      "notes": "Standard ABS, 7 colours."
    },
    {
      "manufacturer": "Numakers",
      "product": "ABS",
      "notes": "Standard ABS."
    },
    {
      "manufacturer": "Siddament",
      "product": "ABS",
      "notes": "Black only."
    },
    {
      "manufacturer": "Yoline Lab",
      "product": "ABS",
      "notes": "Engineering Series."
    },
    {
      "manufacturer": "addnorth",
      "product": "rABS",
      "notes": "100% recycled, density 1.03-1.05"
    },
    {
      "manufacturer": "anycubic",
      "product": "ABS"
    },
    {
      "manufacturer": "atomic-filament",
      "product": "ABS",
      "notes": "Standard multi-colour ABS."
    },
    {
      "manufacturer": "azurefilm",
      "product": "ABS Plus",
      "notes": "Likely impact-modified ABS; the modification is not confirmed from public sources"
    },
    {
      "manufacturer": "azurefilm",
      "product": "ABS Prime",
      "notes": "Standard ABS"
    },
    {
      "manufacturer": "bambu-lab",
      "product": "ABS"
    },
    {
      "manufacturer": "chckx3d",
      "product": "ABS Filament",
      "notes": "Standard ABS, $13.99; listed 240-270C nozzle, 80-100C bed."
    },
    {
      "manufacturer": "coex-3d",
      "product": "ABS / ABS Prime",
      "notes": "Standard and premium resin/QC tiers of the same base polymer."
    },
    {
      "manufacturer": "creality",
      "product": "Hyper ABS"
    },
    {
      "manufacturer": "devil-design",
      "product": "ABS+",
      "notes": "modified/toughened ABS"
    },
    {
      "manufacturer": "elegoo",
      "product": "ABS"
    },
    {
      "manufacturer": "eryone",
      "product": "ABS / ABS+ / ABS High-Speed",
      "notes": "Plain, impact-modified and flow-optimised grades on one base chemistry."
    },
    {
      "manufacturer": "esun",
      "product": "ABS+HS",
      "notes": "High-strength ABS grade"
    },
    {
      "manufacturer": "extrudr",
      "product": "DuraPro ABS",
      "notes": "Low-warp ABS; density 1.06 g/cm3, VICAT A 92 C / HDT-B 85 C"
    },
    {
      "manufacturer": "fiberlogy",
      "product": "Easy ABS",
      "notes": "Standard ABS; plain 'ABS' is the same chemistry"
    },
    {
      "manufacturer": "filament-pm",
      "product": "ABS \"NOT DEAD\""
    },
    {
      "manufacturer": "filament-pm",
      "product": "ABS-T",
      "notes": "modified/toughened ABS"
    },
    {
      "manufacturer": "filamentive",
      "product": "ABS (rABS)",
      "notes": "recycled, 2.85 mm only"
    },
    {
      "manufacturer": "fillamentum",
      "product": "ABS eXTRAFILL",
      "notes": "Standard ABS"
    },
    {
      "manufacturer": "flashforge",
      "product": "ABS"
    },
    {
      "manufacturer": "formfutura",
      "product": "ABS",
      "notes": "Standard ABS"
    },
    {
      "manufacturer": "forward-am",
      "product": "Ultrafuse ABS",
      "notes": "Generic ABS."
    },
    {
      "manufacturer": "forward-am",
      "product": "Ultrafuse ABS Fusion+",
      "notes": "Low-warp, high-layer-adhesion modified ABS - not plain ABS."
    },
    {
      "manufacturer": "fusion-filaments",
      "product": "ABS MATTE / ABS GLOSS / ABS Hi-Temp Matte",
      "notes": "Finish-additive and higher-heat-grade variants of the same base ABS."
    },
    {
      "manufacturer": "geeetech",
      "product": "ABS+",
      "notes": "Impact-enhanced ABS on the standard chemistry."
    },
    {
      "manufacturer": "hatchbox",
      "product": "ABS",
      "notes": "Standard ABS per SDS."
    },
    {
      "manufacturer": "hatchbox",
      "product": "Glow ABS",
      "notes": "Phosphorescent pigment in an ABS base; maps to abs only since there is no glow-ABS id."
    },
    {
      "manufacturer": "ic3d",
      "product": "ABS",
      "notes": "Standard ABS line."
    },
    {
      "manufacturer": "iemai-3d",
      "product": "ABS",
      "notes": "Standard ABS"
    },
    {
      "manufacturer": "inland",
      "product": "ABS",
      "notes": "Plain ABS."
    },
    {
      "manufacturer": "jamg-he",
      "product": "3D Printer ABS Filament",
      "notes": "Standard ABS"
    },
    {
      "manufacturer": "jayo",
      "product": "ABS",
      "notes": "Standard ABS"
    },
    {
      "manufacturer": "keene-village-plastics",
      "product": "ABS (Battleship Gray, Black, Crimson, Fluorescent Green, Glow-in-the-Dark Blue, Metallic Silver, Proper Purple, Sea Blue, Stellar Black, Stellar Blue, Voron Red)",
      "notes": "Colourant/effect variation only; the glow colour adds a phosphor to the same ABS base and has no dedicated id."
    },
    {
      "manufacturer": "kexcelled",
      "product": "ABS (General series)",
      "notes": "Standard ABS"
    },
    {
      "manufacturer": "kimya",
      "product": "ABS-EC",
      "notes": "ABS grade engineered for larger/complex parts."
    },
    {
      "manufacturer": "kimya",
      "product": "ABS-R",
      "notes": "Recycled-content impact-modified ABS; $22.65 observed for a black spool at MatterHackers."
    },
    {
      "manufacturer": "kimya",
      "product": "ABS-S",
      "notes": "Standard ABS."
    },
    {
      "manufacturer": "kingroon",
      "product": "ABS"
    },
    {
      "manufacturer": "landu",
      "product": "ABS / Hyper ABS / Refill Hyper ABS",
      "notes": "Standard and high-flow ABS"
    },
    {
      "manufacturer": "matterhackers",
      "product": "MH Build Series ABS",
      "notes": "Value-tier standard ABS."
    },
    {
      "manufacturer": "matterhackers",
      "product": "PRO Series ABS",
      "notes": "Professional tier of the same base ABS."
    },
    {
      "manufacturer": "matterhackers",
      "product": "ThriftyMake ABS",
      "notes": "Cost-reduced standard ABS."
    },
    {
      "manufacturer": "overture",
      "product": "ABS",
      "notes": "Low-VOC 'specialty ABS resin'. Density 1.15 g/cm3, Vicat 103.4 C, XY tensile 25.1 MPa (low vs typical ABS)."
    },
    {
      "manufacturer": "polymaker",
      "product": "PolyLite ABS / Polymaker ABS Pro / ABS Max",
      "notes": "Standard and impact-enhanced ABS"
    },
    {
      "manufacturer": "push-plastic",
      "product": "ABS / Matte ABS",
      "notes": "Standard ABS plus a matte-finish variant."
    },
    {
      "manufacturer": "qidi-tech",
      "product": "ABS Rapido"
    },
    {
      "manufacturer": "qidi-tech",
      "product": "ABS Rapido Metal",
      "notes": "Metallic-effect finish; base polymer unchanged"
    },
    {
      "manufacturer": "qidi-tech",
      "product": "Odorless-ABS Rapido",
      "notes": "Low-odour variant; base polymer unchanged"
    },
    {
      "manufacturer": "real-filament",
      "product": "ABS (\"Multi-Purpose Filament\")",
      "notes": "NEW: identifies the previously unresolved multifunctional durable product. density 1.05, tensile modulus 2280 MPa, Vicat ~97C"
    },
    {
      "manufacturer": "rosa3d",
      "product": "ABS Medical",
      "notes": "biocompatible"
    },
    {
      "manufacturer": "rosa3d",
      "product": "ABS+ Matt",
      "notes": "matte toughened ABS"
    },
    {
      "manufacturer": "rosa3d",
      "product": "ABS-STI",
      "notes": "sold under the OneFIL3D sub-brand"
    },
    {
      "manufacturer": "rosa3d",
      "product": "ABS-X",
      "notes": "engineering ABS"
    },
    {
      "manufacturer": "snapmaker",
      "product": "ABS Filament (RFID) - 1kg",
      "notes": "Standard ABS, $22.99/kg, RFID spool, fan off. Two Snapmaker documents publish different numbers for it \u2014 see provenance.conflicts."
    },
    {
      "manufacturer": "spectrum-filaments",
      "product": "ABS GP450",
      "notes": "high-speed ABS"
    },
    {
      "manufacturer": "spectrum-filaments",
      "product": "ABS Medical",
      "notes": "biocompatible 30-day, FDA"
    },
    {
      "manufacturer": "spectrum-filaments",
      "product": "smart ABS",
      "notes": "easily post-processable"
    },
    {
      "manufacturer": "sunlu",
      "product": "ABS / Easy ABS",
      "notes": "'Easy' grade formulated for low warp on open-frame printers"
    },
    {
      "manufacturer": "tinmorry",
      "product": "ABS-Pro",
      "notes": "Enhanced ABS"
    },
    {
      "manufacturer": "ultimaker",
      "product": "UltiMaker ABS",
      "notes": "Generic ABS."
    },
    {
      "manufacturer": "ultimaker",
      "product": "UltiMaker ABS-R",
      "notes": "Recycled/reground ABS, standard ABS chemistry (Method series)."
    },
    {
      "manufacturer": "Printy Please",
      "product": "Cat Yarn ABS Sparkle",
      "notes": "Glitter-filled ABS with cat-themed colorways."
    }
  ],
  "alternatives": [
    {
      "filament_id": "asa",
      "reason": "Easier to print at the same styrenic strength and heat class, and vastly better sunlight tolerance (uv 9 vs 2, weather 9 vs 2, dimensional stability 7 vs 4) for the same enclosure-and-ventilation process; costs a little more at the top of the band ($18-45 vs $18-35) and gives up ABS's acetone vapour smoothing."
    },
    {
      "filament_id": "abs-plus",
      "reason": "Same terpolymer with a toughening package: markedly better layer adhesion and impact (adhesion 7 vs 5) for the same or less money ($15-25 vs $18-35), but published HDT drops to ~73 \u00b0C from ABS's ~99 \u00b0C (temp 6 vs 7), so it is the wrong swap if you chose ABS for near-100 \u00b0C service."
    },
    {
      "filament_id": "abs-gf",
      "reason": "ABS with its worst habit partly cured \u2014 glass fiber cuts warp 8 to 5 and lifts dimensional stability 4 to 7 at similar cost ($25-35) \u2014 paid for with a mandatory hardened nozzle and a weaker interlayer bond (adhesion 4 vs 5). Heat and UV are unchanged."
    },
    {
      "filament_id": "petg",
      "reason": "If the part never sees 80 \u00b0C+, PETG prints far easier with no enclosure (ease 7 vs 4, warp 3 vs 8), bonds much better (adhesion 9 vs 5) and emits far less at the same price; you give up heat resistance (temp 5 vs 7) and acetone smoothing."
    },
    {
      "filament_id": "pc-abs",
      "reason": "When ABS parts soften or creep under load, the PC/ABS blend keeps an ABS-like process (250-280 \u00b0C nozzle, same enclosure, no hardened nozzle) with markedly higher strength and heat resistance, at roughly double the price ($44-48 vs $18-35)."
    }
  ]
}

File: data/filaments/asa-cf.json
{
  "id": "asa-cf",
  "name": "ASA-CF (Carbon-Fiber-Filled ASA)",
  "aliases": [
    "ASA CF",
    "ASA Carbon Fiber",
    "ASA-CF08",
    "CarbonX ASA CF15",
    "Carbon-filled ASA"
  ],
  "status": "researched",
  "base_type": "asa",
  "variation_kind": "carbon-fiber-filled",
  "polymer_class": "composite-other",
  "chemical_makeup": "The same styrenic terpolymer as base ASA — a saturated acrylate-ester rubber phase grafted into a styrene-acrylonitrile matrix — compounded with chopped carbon fiber at roughly 8-15 wt% (Polymaker Fiberon ASA-CF08 is 8 %, 3DXTech CarbonX ASA CF15 is 15 %). The acrylate rubber is what gives the base its UV stability; the fiber adds stiffness and restrains the styrenic shrinkage that makes base ASA warp.",
  "summary": "The outdoor member of the filled set: base ASA's best-in-class UV and weather resistance, with carbon fiber cutting its worst trait — corner lift and warp — and roughly doubling stiffness (Young's modulus 3600-5400 MPa). Deltas vs asa: hardened nozzle mandatory, nozzle up to 250-280 °C, bed 90-110 °C, and layer bonding worse still on a base that was already weak in Z. Deltas vs the other CF grades: far better UV life, moderate heat resistance (HDT ~97-103 °C), and the highest price in this cluster.",
  "printing": {
    "nozzle_temp_c": {
      "min": 250,
      "max": 280,
      "recommended": 265
    },
    "bed_temp_c": {
      "min": 90,
      "max": 110,
      "recommended": 100
    },
    "ambient_temp_c": {
      "min": 40,
      "max": 60,
      "recommended": 55
    },
    "speed_mm_s": {
      "min": 30,
      "max": 150,
      "recommended": 60
    },
    "enclosure_recommended": true,
    "heated_chamber_required": false,
    "enclosure_open_for_cooling": false,
    "requires_hardened_nozzle": true,
    "part_cooling_fan_pct": {
      "min": 0,
      "max": 25,
      "recommended": 10
    },
    "notes": "Deltas vs base ASA: nozzle window narrowed and shifted up (Fiberon ASA-CF08 260-280 °C, CarbonX ASA CF15 around 250 °C, against base ASA's 240-280 °C starting near 250-255 °C), bed pushed to the top of the base range (Fiberon 90-100 °C, CarbonX 110 °C), a hardened nozzle now mandatory, and the speed ceiling pulled below base ASA's 200-250 mm/s to avoid fiber packing. Part cooling stays essentially off, as for base ASA — cooling splits styrenic layers and the fiber has already weakened the interlayer weld. The enclosure requirement carries over unchanged and Fiberon states it explicitly; a passive enclosure suffices for typical parts, so heated_chamber_required stays false, matching the base entry."
  },
  "feeding": {
    "drive_system": "any",
    "ams_compatible": "conditional",
    "feeding_assistant_recommended": false,
    "notes": "Rigid, so any extruder drives it, but the AMS answer changes from base ASA's plain 'yes': fiber-filled ASA from third parties falls into the category vendors bar from material stations because the fiber abrades PTFE tubing, while Bambu's own ASA-CF is designed around its enclosed AMS-HT hardware. Recorded 'conditional' and worth checking per product and per unit. Hardened steel or ruby nozzle required at 0.4 mm or larger — Fiberon names both. Dry before loading: ASA's SAN matrix is moderately hygroscopic and damp filament feeds and welds poorly. Not flexible, so no shore hardness and no feeding assistant."
  },
  "drying": {
    "required_before_use": "if-exposed",
    "temp_c": {
      "min": 75,
      "max": 85,
      "recommended": 80
    },
    "time_hours": {
      "min": 4,
      "max": 8,
      "recommended": 4
    },
    "methods": [
      "dedicated filament dryer",
      "convection or blast oven at 80 °C",
      "drybox with desiccant"
    ],
    "dryness_validation": "No popping or crackling while extruding and no bubbles or voids in a hand-pulled strand. As with every fiber-filled grade, surface gloss is not a usable indicator — the finish is matte by design — so judge by sound and by voids.",
    "notes": "Both Fiberon and 3DXTech specify 80 °C for 4 h, a shorter schedule than base ASA's 8-12 h at the same temperature. The carbon fiber adds little hygroscopicity of its own, so the delta is mostly vendor practice rather than chemistry; if a spool has sat open for months, base ASA's longer 8 h cycle is the safer choice."
  },
  "storage": {
    "recommendations": "Sealed with desiccant below about 20 % RH, exactly as for base ASA. Absorbs less aggressively than nylon but enough that resealing between prints is worthwhile.",
    "max_humidity_pct": 20,
    "hygroscopy": "moderate"
  },
  "price": {
    "usd_per_kg_low": 70,
    "usd_per_kg_high": 112,
    "notes": "The most expensive entry in this cluster by a wide margin: 3DXTech CarbonX ASA+CF is $67.50/750 g (~$90/kg), and CarbonX ASA CF15 via filament2print runs about EUR 78/750 g (~EUR 104/kg, roughly $112/kg). Against base ASA at $18-45/kg that is a 2-4x premium, driven by a smaller market plus the cost of combining UV stabilisers with fiber compounding. Bambu's own grade sits lower but its pricing could not be verified (store page returned 402)."
  },
  "use_cases": {
    "recommended": [
      "permanently sun-exposed outdoor parts needing stiffness",
      "automotive exterior trim and mirror housings",
      "drone and RC frames used outdoors",
      "industrial and agricultural fixtures exposed to weather",
      "large flat ASA parts that would warp unfilled",
      "functional prototypes needing UV stability plus dimensional accuracy"
    ],
    "not_recommended": [
      "impact-critical or flexible parts (fiber loading cuts toughness on an already-weak Z axis)",
      "food-contact items",
      "printing in an unventilated occupied room (styrene VOCs)",
      "open-frame printers",
      "cosmetic parts needing colour range or gloss (matte, effectively black)",
      "sustained load above ~100 °C (use pet-cf)"
    ]
  },
  "suitability": {
    "food_contact": "no",
    "load_bearing": "moderate",
    "high_temperature": "moderate",
    "outdoor": "yes"
  },
  "properties": {
    "density_g_cm3": 1.11,
    "grams_per_100cm3": 111,
    "cm3_per_100g": 90.1,
    "shrinkage_pct": {
      "min": 0.2,
      "max": 0.5,
      "recommended": 0.35
    },
    "glass_transition_c": 100,
    "heat_deflection_c": 103,
    "max_service_temp_c": 90,
    "tensile_strength_mpa": {
      "min": 40,
      "max": 50,
      "recommended": 44
    },
    "notes": "Two well-documented grades bracket this entry. Polymaker Fiberon ASA-CF08 (8 % CF): HDT 103 °C at 0.45 MPa, Young's modulus 3612 MPa dry, tensile 43.5 MPa XY and 25.0 MPa Z (Z/XY ≈ 0.57), bending modulus 3265 MPa XY against 1743 MPa Z, Charpy notched impact 5.46 kJ/m² XY. 3DXTech CarbonX ASA CF15 (15 % CF): density 1.11 g/cm³, tensile 48 MPa, tensile modulus 5355 MPa, flexural 78 MPa, softening 97 °C. Density is recorded from the CarbonX figure; an 8 % grade will sit nearer base ASA's 1.07. The mechanical story is stiffness, not strength — tensile is barely above base ASA's 37-47 MPa while modulus roughly doubles against the ~2300 MPa bending modulus CNC Kitchen measured for unfilled ASA. HDT gains only about 10 °C over base ASA's 93 °C. Shrinkage is a reasoned reduction from base ASA's 0.4-0.7 %, reflecting fiber restraint, not a datasheet figure; Tg and max service temp are carried from the base entry."
  },
  "scores": {
    "ease_of_print": 4,
    "dimensional_stability": 8,
    "warp_tendency": 4,
    "layer_adhesion": 3,
    "compression_strength": 8,
    "temperature_tolerance": 7,
    "uv_tolerance": 9,
    "weather_tolerance": 9,
    "water_tolerance": 8
  },
  "compatibility": {
    "bonds_with": [
      "abs",
      "abs-cf",
      "abs-gf",
      "abs-plus",
      "asa",
      "asa-cf",
      "asa-gf",
      "lw-asa"
    ],
    "support_materials": [
      "hips"
    ],
    "usable_as_support_for": [],
    "notes": "Welds to itself and, through the shared SAN matrix, to base ASA, base ABS and abs-gf — the styrenic family co-prints cleanly and shares one enclosed, hot-bed process environment. HIPS remains the breakaway and limonene-soluble support option inherited from the ABS/ASA family, and same-material breakaway works. PLA and PVA/BVOH supports are unusable: they deform or degrade well below a 250-280 °C nozzle. Not listed as a support for other materials — it welds to its own family rather than releasing from it, and the fiber-roughened interface finishes poorly."
  },
  "plate_recommendations": [
    {
      "plate_id": "pei-textured",
      "rating": "recommended",
      "notes": "Textured PEI at 90-110 °C, as for base ASA, and still worth backing with a glue stick or adhesion promoter plus a brim — the fiber reduces warp but does not remove the styrenic shrinkage that lifts large footprints. Let the plate cool before removal. No special surface is needed; garolite is a polyamide concern."
    },
    {
      "plate_id": "pei-satin",
      "rating": "recommended",
      "notes": "Backfilled from plate entry (Phase E reciprocity): As ASA."
    },
    {
      "plate_id": "pei-smooth",
      "rating": "usable",
      "notes": "Backfilled from plate entry (Phase E reciprocity): As ASA, with slightly lower shrinkage."
    },
    {
      "plate_id": "supertack",
      "rating": "avoid",
      "notes": "Backfilled from plate entry (Phase E reciprocity): As ASA."
    },
    {
      "plate_id": "pei-patterned",
      "rating": "avoid",
      "notes": "Backfilled from plate entry (Phase E reciprocity): As ASA."
    },
    {
      "plate_id": "pex-sheet",
      "rating": "usable",
      "notes": "Backfilled from plate entry (reciprocity)"
    }
  ],
  "emissions": {
    "voc_level": "high",
    "particulate_level": "high",
    "primary_emissions": [
      "styrene",
      "benzaldehyde",
      "acetophenone",
      "ethylbenzene",
      "toluene",
      "ultrafine particles",
      "carbon fiber fines (post-processing)"
    ],
    "ventilation": "required",
    "notes": "Inherits base ASA's styrene-dominated emission profile in full — the highest-emitting material in this cluster, and far above the PET/PETG-family entries, which release no styrene at all. Printing 10-25 °C hotter than base ASA should if anything raise the rate. Print in an enclosure vented externally or filtered through HEPA plus activated carbon, and do not run it in an occupied unventilated room. Carbon fiber dust adds the usual post-processing caution on top."
  },
  "safety_notes": "Styrene is a respiratory irritant and a suspected carcinogen with chronic exposure; the enclosure here is a containment measure as much as a warp-control one. Abrasive — hardened steel or ruby nozzle mandatory. Do not sand, drill or cut printed CF parts without a mask and dust capture. Not food-contact suitable.",
  "additional_notes": "This is the only entry in the filled-copolyester/styrenic cluster that belongs outdoors. Against abs-gf the chemistry decides it: both are filled styrenics with similar printing behaviour, but ABS's polybutadiene rubber degrades under UV while ASA's acrylate rubber does not, which is a 9-versus-2 gap in UV tolerance that no amount of fiber changes. Against petg-cf and pet-cf, ASA-CF trades heat ceiling and cost for genuine weather durability.",
  "provenance": {
    "sources": [
      "https://fiberon.polymaker.com/product/asa-cf08/",
      "https://www.3dxtech.com/products/carbonx-asa-cf-1",
      "https://filament2print.com/en/asa/1670-carbonx-asa-cf15.html",
      "https://us.store.bambulab.com/products/asa-cf",
      "https://wiki.bambulab.com/en/filament/asacf_pahtcf",
      "https://help.prusa3d.com/article/composite-materials-filled-with-carbon-kevlar-or-glass_167387"
    ],
    "last_verified": "2026-07-31",
    "confidence": "medium",
    "conflicts": "Fiber loading differs almost twofold between the two documented grades (Fiberon 8 %, CarbonX 15 %) and the mechanical figures follow it — tensile 43.5 vs 48 MPa, modulus 3612 vs 5355 MPa, HDT/softening 103 vs 97 °C — so the recorded values bracket two products rather than describing one. Density 1.11 g/cm³ comes from the 15 % grade only; the 8 % grade is unpublished and will sit lower, nearer base ASA's 1.07. Nozzle temperature disagrees by 30 °C between the same two brands (250 vs 260-280 °C). Bambu's ASA-CF store and wiki pages returned 402/paywall and could not be fetched, so its AMS status and pricing rest on search snippets and are unverified. Shrinkage, Tg and max service temperature are inherited or reasoned from base ASA rather than measured for the filled grade. UV performance is scored from vendor marketing claims (UV-stable, minimal colour shift) plus base ASA's well-documented chemistry, not from independent weathering tests of a filled grade."
  },
  "trade_names": [
    {
      "manufacturer": "3djake",
      "product": "ASA CF"
    },
    {
      "manufacturer": "3dxtech",
      "product": "CarbonX ASA+CF",
      "notes": "ASA + chopped CF."
    },
    {
      "manufacturer": "Siddament",
      "product": "ASA Carbon Fiber",
      "notes": "Carbon-fibre-filled ASA."
    },
    {
      "manufacturer": "atomic-filament",
      "product": "CARBON FIBER Black ASA",
      "notes": "ASA + carbon fibre."
    },
    {
      "manufacturer": "eryone",
      "product": "ASA Carbon-Fiber",
      "notes": "Carbon-fibre-filled ASA."
    },
    {
      "manufacturer": "extrudr",
      "product": "DuraPro ASA CF",
      "notes": "ASA + carbon fibre; density 1.14 g/cm3, VICAT A 101 C / HDT-B 96 C"
    },
    {
      "manufacturer": "flashforge",
      "product": "ASA-CF"
    },
    {
      "manufacturer": "iemai-3d",
      "product": "CF-ASA",
      "notes": "Carbon-fiber ASA"
    },
    {
      "manufacturer": "polymaker",
      "product": "Fiberon ASA-CF08",
      "notes": "ASA + 8% carbon fiber"
    },
    {
      "manufacturer": "spectrum-filaments",
      "product": "ASA-X CF10",
      "notes": "10% carbon fibre"
    },
    {
      "manufacturer": "spectrum-filaments",
      "product": "The Filament ASA CF"
    },
    {
      "manufacturer": "tinmorry",
      "product": "ASA Reinforced Filament (carbon fiber)",
      "notes": "Carbon-fiber ASA"
    }
  ]
}
