Repository: pwsh/filament-field-guide

# Filament Field Guide

A structured, research-driven catalog of FDM 3D-printing materials, manufacturers, and
build plates — published as a filterable static site via GitHub Pages.

## Quick start

```bash

# Serve locally (fetch() requires http, not file://)
python -m http.server 8000

# Validate data + regenerate the manifest after any data change
pip install jsonschema
python scripts/validate.py
```

# that already exist, and --brands to scope to certain candidate files
python scripts/spoolman_import.py --url http://spoolman.local:7912 \
    --apply --update --brands amolen,insignia

File: data/filaments/asa-gf.json
{
  "id": "asa-gf",
  "name": "ASA-GF (Glass-Fiber-Filled ASA)",
  "aliases": [
    "ASA GF",
    "ASA Glass Fiber",
    "Glass-filled ASA",
    "Fibreheart ASA-GF",
    "N-ASA GF",
    "aeWorthy ASA-GF"
  ],
  "status": "researched",
  "base_type": "asa",
  "variation_kind": "glass-fiber-filled",
  "polymer_class": "composite-other",
  "chemical_makeup": "The same styrene-acrylonitrile matrix with a grafted saturated acrylate-ester rubber phase as base ASA, compounded with chopped glass fiber — 10 wt% in the one grade that discloses it (Siraya Tech Fibreheart ASA-GF), undisclosed by Zyltech, Ambrosia, Phaetus, FilAlfa and Eryone. The UV-stable acrylate rubber that distinguishes ASA from ABS is untouched by the filler, and glass fiber is itself inert to sunlight, so the whole weatherability argument for ASA survives reinforcement. Glass is also non-conductive and light-coloured, so unlike asa-cf this grade can be pigmented rather than being locked to carbon black.",
  "summary": "The outdoor filled styrenic that you can still get in a colour. Deltas vs base asa: the fiber cuts warp_tendency from 7 to 5 and lifts dimensional stability from 7 to 8, HDT edges from 93 °C to 97-99 °C and Tg from 100 °C to 106 °C, all bought with a mandatory hardened nozzle and a step down in layer adhesion. Vs asa-cf it is the toughness-and-colour trade: slightly less stiff and less warp-suppressed, but pigmentable and less abrasive. The one place it is clearly worse than base ASA is the feed path — Siraya explicitly bars it from the AMS because the fiber makes the strand brittle enough to snap inside, which is the opposite of the abs-gf result.",
  "printing": {
    "nozzle_temp_c": {
      "min": 240,
      "max": 280,
      "recommended": 260
    },
    "bed_temp_c": {
      "min": 90,
      "max": 110,
      "recommended": 100
    },
    "ambient_temp_c": {
      "min": 40,
      "max": 80,
      "recommended": 60
    },
    "speed_mm_s": {
      "min": 35,
      "max": 200,
      "recommended": 80
    },
    "enclosure_recommended": true,
    "heated_chamber_required": false,
    "enclosure_open_for_cooling": false,
    "requires_hardened_nozzle": true,
    "part_cooling_fan_pct": {
      "min": 0,
      "max": 20,
      "recommended": 10
    },
    "notes": "The nozzle window is essentially base ASA's, split by brand: Siraya 250-270 °C, Zyltech 240-280 °C. Bed likewise — Siraya 100-110 °C, Zyltech 90-110 °C — running at or above the top of base ASA's bracket because a stiffer filled matrix cracks rather than flexes if a corner lifts. The chamber guidance is the widest disagreement and the recorded 40-80 °C span is a union: Siraya asks for 60-80 °C, Zyltech for only 40-60 °C. Part cooling drops slightly from base ASA's 10-25 % to Zyltech's 'minimal' — the fiber now does the shrink control that a little cooling was helping with, and fan air splits a fiber-weakened layer bond. The hard deltas against base ASA are abrasion and nozzle size: a hardened nozzle becomes mandatory where unfilled ASA needs none, Zyltech recommends 0.6 mm or larger, and Siraya recommends ruby or tungsten carbide for extended runs. Zyltech's 200 mm/s ceiling is a vendor claim on modern hardware; legacy machines sit far below it. heated_chamber_required stays false as on the base entry — a passive enclosure suffices for ordinary parts."
  },
  "feeding": {
    "drive_system": "any",
    "ams_compatible": "no",
    "feeding_assistant_recommended": false,
    "notes": "Rigid, so any extruder feeds it; not an elastomer, so no shore hardness and no feeding assistant. The AMS verdict is a hard, vendor-stated 'no' and the clearest feeding delta in this cluster: Siraya writes that the glass fiber makes the filament more brittle and it can break inside the AMS feed path, causing jams or failed prints, and recommends a direct-drive extruder or manual loading instead. That is a stronger statement than the generic 'third-party filled filament wears the PTFE' bar, and it points in the opposite direction to abs-gf, where Bambu documents its own grade as compatible with both AMS and AMS Lite — so do not generalise the ABS-GF result across the styrenic family. Feed from an external spool holder. Hardened steel is mandatory regardless of feed path; ruby or carbide for extended production."
  },
  "drying": {
    "required_before_use": "always",
    "temp_c": {
      "min": 65,
      "max": 80,
      "recommended": 75
    },
    "time_hours": {
      "min": 4,
      "max": 24,
      "recommended": 6
    },
    "methods": [
      "dedicated filament dryer",
      "convection oven at 65-80 °C",
      "drybox with desiccant while printing"
    ],
    "dryness_validation": "No popping or crackling while extruding and no bubbles or voids in a hand-pulled test strand. Base ASA's 'consistent glossy extrudate' check does not transfer — a fiber-filled surface is matte by design — so judge by sound and by strand quality, and watch for the fine surface cracking that a damp filled styrenic produces where unfilled ASA merely roughens.",
    "notes": "The recorded band is a union of two datasheets that disagree by a factor of four on time: Siraya 70-80 °C for 4-6 h, Zyltech 65-70 °C for 24 h. Both sit at or below base ASA's 75-85 °C but both are more insistent than the base entry, which records 'if-exposed' — this entry steps up to 'always' because two independent vendor datasheets specify a pre-print dry as routine, not corrective. ASA is only mildly hygroscopic as a chemistry, so the step-up is most likely about the filled strand's lower tolerance for moisture-driven voids rather than about higher uptake."
  },
  "storage": {
    "recommendations": "Sealed with desiccant, targeting under 20 % RH, as for base ASA. Absorption behaviour is unchanged by the fiber, but a filled strand shows moisture defects as cracking and voids rather than as cosmetic roughness, and Zyltech's 24 h recovery schedule means a neglected spool costs a day rather than an afternoon.",
    "max_humidity_pct": 20,
    "hygroscopy": "moderate"
  },
  "price": {
    "usd_per_kg_low": 34,
    "usd_per_kg_high": 45,
    "notes": "Siraya Tech Fibreheart ASA-GF at $33.99 on sale against a $39.99 list per kg is the one verified figure; Ambrosia, Phaetus and the other brands sit in a reported $35-45/kg band that was not verified against listings. That is a modest premium over base ASA's $18-45/kg, and dramatically below asa-cf — the same pattern as abs-gf against asa-cf, because glass fiber is far cheaper to compound than carbon."
  },
  "use_cases": {
    "recommended": [
      "outdoor durable parts — garden furniture, signage, fixtures",
      "automotive exterior and under-bonnet components",
      "industrial equipment housings and brackets",
      "aerospace and drone parts needing stiffness with UV stability",
      "high-heat environments within ASA's ~100 °C ceiling",
      "large flat outdoor parts that would warp in unfilled ASA",
      "pigmented weather-exposed parts, where asa-cf's carbon black is unacceptable"
    ],
    "not_recommended": [
      "AMS-fed printers — the vendor explicitly warns of in-path breakage",
      "flexible or impact-absorbing applications",
      "open-frame printers without an enclosure",
      "brass-nozzle printers, and 0.4 mm-only setups where Zyltech recommends 0.6 mm",
      "printing in an unventilated occupied room (styrene fumes)",
      "food-contact items",
      "fine cosmetic detail — the surface is matte and fiber-flecked"
    ]
  },
  "suitability": {
    "food_contact": "no",
    "load_bearing": "moderate",
    "high_temperature": "moderate",
    "outdoor": "yes"
  },
  "properties": {
    "density_g_cm3": 1.07,
    "grams_per_100cm3": 107,
    "cm3_per_100g": 93.5,
    "shrinkage_pct": {
      "min": 0.2,
      "max": 0.5,
      "recommended": 0.35
    },
    "glass_transition_c": 106,
    "heat_deflection_c": 98,
    "max_service_temp_c": 90,
    "tensile_strength_mpa": {
      "min": 33,
      "max": 36,
      "recommended": 35
    },
    "notes": "Density 1.07 g/cm³ is Zyltech's published ISO 1183 figure and is recorded as sourced, but it deserves scepticism: it is identical to base ASA's 1.07, whereas abs-gf at a comparable ~10 % loading measures 1.08 against base ABS's 1.05. A 10 % glass loading should raise density by roughly 0.04-0.06 g/cm³, so either Zyltech's grade carries less fiber than assumed or the figure is inherited from an unfilled datasheet. Volume per spool is therefore unchanged from base ASA at 93.5 cm³ per 100 g, which is convenient but probably slightly optimistic. Tensile at break 33-36 MPa (Zyltech, ISO 527) sits at or just below base ASA's 37-47 MPa band and below asa-cf's 40-50 — read this material as a stiffness-and-stability upgrade, not a strength one, exactly as with abs-gf. HDT 97-99 °C at 1.8 MPa unannealed (Zyltech, ISO 75) is recorded as 98 °C, and note the load basis: 1.8 MPa is a harsher test than the schema's default 0.45 MPa, so the true 0.45 MPa figure would be higher still and the real heat-resistance gain over base ASA's 93 °C at 0.45 MPa is larger than the numbers make it look. Tg 106 °C (Siraya) against base ASA's 100 °C. Max service temperature 90 °C is carried from asa-cf rather than measured. Shrinkage is a reasoned reduction from base ASA's 0.4-0.7 %, set equal to asa-cf's 0.2-0.5 % on the strength of the qualitative warp-reduction claims; no source publishes a figure."
  },
  "scores": {
    "ease_of_print": 4,
    "dimensional_stability": 8,
    "warp_tendency": 5,
    "layer_adhesion": 3,
    "compression_strength": 7,
    "temperature_tolerance": 7,
    "uv_tolerance": 9,
    "weather_tolerance": 9,
    "water_tolerance": 8
  },
  "compatibility": {
    "bonds_with": [
      "asa-gf",
      "asa",
      "asa-cf",
      "abs",
      "abs-gf",
      "abs-fr"
    ],
    "support_materials": [
      "hips",
      "asa"
    ],
    "usable_as_support_for": [],
    "notes": "Welds to itself and across the styrenic family — base ASA, asa-cf, ABS and its variants all share the SAN matrix and one enclosed, hot-bed process environment, so an ASA-GF structural core under an ASA cosmetic skin is a working multi-material design. HIPS is the conventional breakaway and limonene-soluble support for the ABS/ASA family; that pairing is documented for ABS and inferred here, as it is on the base asa entry. PVA and BVOH are unusable — both degrade below this 240-280 °C nozzle window. No chemical bond to pla, petg, pa, pc, pp, tpu or tpe, and a 100-110 °C bed deforms PLA and PETG outright. Not useful as a support for other materials: it welds to its own family rather than releasing from it, and leaves a fiber-roughened interface everywhere else."
  },
  "plate_recommendations": [
    {
      "plate_id": "pei-textured",
      "rating": "recommended",
      "notes": "Carried at base ASA's 'recommended' and reinforced by both vendors — Siraya names glass, PEI and PC film as compatible surfaces, Zyltech names a PEI plate directly. Run the bed at 90-110 °C; the high bed temperature is doing adhesion and warp-control work that the plate alone cannot. Corner lift is reduced against unfilled ASA but not eliminated, so a glue stick or Magigoo-type promoter and a brim remain worthwhile on large footprints, exactly as on the base entry. Unlike base ASA there is no reported over-adhesion or release-agent restriction for this grade."
    }
  ],
  "emissions": {
    "voc_level": "high",
    "particulate_level": "high",
    "primary_emissions": [
      "styrene",
      "benzaldehyde",
      "acetophenone",
      "ethylbenzene",
      "ultrafine particles",
      "glass fiber fines (post-processing)"
    ],
    "ventilation": "required",
    "notes": "Inherits base ASA's emission profile unchanged — styrene-dominated VOCs and elevated ultrafine particles, the worst class in this catalog alongside ABS and asa-cf. No ASA-GF-specific measurement exists; the fiber is inert and does not change what comes off the nozzle. Print in an enclosure vented externally or filtered through HEPA plus activated carbon, and never in an occupied unventilated room. The separate bench-side hazard is glass fiber dust from sanding, drilling or cutting printed parts, which base ASA does not produce."
  },
  "safety_notes": "Styrene is a respiratory irritant and a suspected carcinogen on chronic exposure — the enclosure here is a containment measure as much as a warp-control one, and should be vented before it is opened. Abrasive: hardened steel is mandatory and Siraya recommends ruby or tungsten carbide for extended runs; brass will not survive a spool. Do not dry-sand, drill or machine printed parts without respiratory protection and dust capture — glass fiber fines irritate skin, eyes and airways. Not food-contact suitable.",
  "additional_notes": "The selection logic across the four filled styrenics in this catalog is clean. Against abs-gf, choose ASA-GF whenever sunlight is involved: the acrylate rubber phase is the entire difference and it is decisive outdoors, for a price premium of a few dollars per kilogram. Against asa-cf, choose ASA-GF when the part must be a colour other than black, when impact matters more than peak stiffness, or when hotend wear is a running cost — and choose asa-cf when maximum rigidity and warp suppression justify the price. Against base ASA, the fiber buys warp control and stiffness at the cost of AMS eligibility, a hardened nozzle and some layer strength, which is a good trade for large flat outdoor parts and a poor one for small easy ones. Fiber loading is disclosed only by Siraya (10 %) and by no other brand, and '3DXTech ASA-GF' does not exist — 3DXTech's glass-fiber collection carries PA6, Nylon 12, ABS, PEI and PEEK grades but no ASA — so verify the product before relying on any mechanical number here.",
  "provenance": {
    "sources": [
      "https://siraya.tech/products/siraya-tech-fibreheart-asa-gf-filament",
      "https://zyltechfile.s3.us-east-1.amazonaws.com/TDS_ASA+GF+Filament_v1.pdf",
      "https://kb-3d.com/store/ambrosia/1345-ambrosia-filament-of-the-gods-asa-gf-glass-filled-1kg-175mm-1722952628246.html",
      "https://dfh.fm/products/phaetus-aeworthy%E2%84%A2-asa-gf-filament",
      "https://www.filoalfa3d.com/gb/n-asa-gf/588-3998-n-asa-gf.html",
      "https://www.3dxtech.com/products/glass-fiber-filaments/"
    ],
    "last_verified": "2026-08-01",
    "confidence": "low",
    "conflicts": "Drying is the widest disagreement and it is a factor of four: Siraya specifies 70-80 °C for 4-6 h while Zyltech's TDS specifies 65-70 °C for 24 h, with no way to reconcile them from the published data; the recorded 4-24 h band is a union rather than a consensus. Chamber temperature splits similarly, Siraya 60-80 °C against Zyltech 40-60 °C. Density 1.07 g/cm³ is published by Zyltech but is identical to base ASA's, which is implausible for a glass-filled compound and contradicts the abs-gf precedent where a comparable 10 % loading raised density measurably — the figure is recorded as sourced but flagged as suspect. HDT is published at 1.8 MPa (97-99 °C) rather than the schema's 0.45 MPa basis, so it is not directly comparable to base ASA's 93 °C @0.45 MPa and understates the real gain. Fiber loading is disclosed only by Siraya (10 %); every other brand in the category is silent, and mechanical figures here come from Zyltech while the loading figure comes from Siraya, so the two may describe different compounds. Tensile 33-36 MPa sits BELOW base ASA's 37-47 MPa band, which is either a genuine strength reduction or a test-method difference and is unresolved. Max service temperature and shrinkage are carried from asa-cf rather than sourced. Confidence is low rather than medium because two datasheets from different brands supply disjoint halves of the property set with no overlap to cross-check. ease_of_print is recorded 4 rather than base ASA's 5 and abs-gf's 5: the hardened-nozzle gate plus a vendor-stated feed-path breakage risk puts it alongside asa-cf, and abs-gf's higher score rests on Bambu documenting AMS and AMS Lite compatibility for its own grade, which no ASA-GF vendor does. '3DXTech ASA-GF' and any Bambu-branded ASA-GF are unconfirmed — no such SKU was found."
  },
  "trade_names": [
    {
      "manufacturer": "eryone",
      "product": "ASA Fiberglass",
      "notes": "Glass-fibre-filled ASA. asa-gf is one of the five provisional ids being researched in parallel."
    },
    {
      "manufacturer": "extrudr",
      "product": "DuraPro ASA GF",
      "notes": "ASA + glass fibre; density 1.10 g/cm3, VICAT A 101 C / HDT-B 99 C. asa-gf is provisional (being researched in parallel)"
    },
    {
      "manufacturer": "spectrum-filaments",
      "product": "ASA-X GF10",
      "notes": "10% glass fibre, UV resistant; asa-gf is provisional"
    }
  ]
}

File: data/filaments/asa.json
{
  "id": "asa",
  "name": "ASA (Acrylonitrile Styrene Acrylate)",
  "aliases": [
    "ASA",
    "Acrylonitrile Styrene Acrylate",
    "Acrylic Styrene Acrylonitrile"
  ],
  "status": "researched",
  "base_type": null,
  "variation_kind": null,
  "polymer_class": "styrenic",
  "chemical_makeup": "Acrylonitrile styrene acrylate \u2014 a styrenic terpolymer in which a grafted acrylate-ester rubber phase is dispersed in a styrene-acrylonitrile (SAN) matrix. The saturated acrylate rubber replaces ABS's polybutadiene, removing the double bonds UV attacks; amorphous engineering thermoplastic",
  "summary": "ABS reformulated for sunlight: the same styrenic stiffness, impact resistance and ~100 \u00b0C glass transition, but with a weather-stable acrylate rubber phase that makes it the best UV and outdoor performer among common filaments. The cost is ABS-grade warping that demands an enclosure, and high styrene-dominated emissions that demand ventilation.",
  "printing": {
    "nozzle_temp_c": {
      "min": 240,
      "max": 280,
      "recommended": 255
    },
    "bed_temp_c": {
      "min": 80,
      "max": 110,
      "recommended": 100
    },
    "ambient_temp_c": {
      "min": 40,
      "max": 60,
      "recommended": 55
    },
    "speed_mm_s": {
      "min": 35,
      "max": 250,
      "recommended": 90
    },
    "enclosure_recommended": true,
    "heated_chamber_required": false,
    "enclosure_open_for_cooling": false,
    "requires_hardened_nozzle": false,
    "part_cooling_fan_pct": {
      "min": 10,
      "max": 25,
      "recommended": 15
    },
    "notes": "Brand starting points differ: Polymaker 240-280 \u00b0C (start 250), Prusament 260\u00b110 \u00b0C, Bambu 240-270 \u00b0C. Bed 90-110 \u00b0C (Polymaker), 110\u00b15 \u00b0C (Prusament), 80-100 \u00b0C with glue (Bambu). Keep part cooling low \u2014 heavy cooling splits layers. An enclosed, draft-free ~60 \u00b0C chamber is the ideal; a passive enclosure suffices for small parts, while large flat parts effectively require active chamber heat. Modern enclosed CoreXY machines run 200-250 mm/s; legacy/Bowden setups sit at 35-70 mm/s. Hardened nozzle only for CF/GF-filled ASA."
  },
  "feeding": {
    "drive_system": "any",
    "ams_compatible": "yes",
    "feeding_assistant_recommended": false,
    "notes": "Listed AMS-compatible by Bambu and feeds like ABS \u2014 rigid, non-abrasive in unfilled form, moderate hygroscopy. CF/GF-filled ASA is the exception, as with every abrasive filament in an AMS. Enclosure: ASA needs the retained chamber heat even more than ABS does, so enclosure_open_for_cooling is false; Bambu and QIDI both specify the cover installed."
  },
  "drying": {
    "required_before_use": "if-exposed",
    "temp_c": {
      "min": 75,
      "max": 85,
      "recommended": 80
    },
    "time_hours": {
      "min": 8,
      "max": 12,
      "recommended": 8
    },
    "methods": [
      "dedicated filament dryer",
      "convection oven at 75-85 \u00b0C",
      "heated-bed method at 90-100 \u00b0C for 12 h",
      "drybox with desiccant"
    ],
    "dryness_validation": "No popping or crackling while extruding; no bubbles or voids in a hand-pulled test strand; consistent glossy extrudate; no increase in stringing on a retraction test",
    "notes": "Bambu's drying wiki gives 75-85 \u00b0C for 8 h (oven) or 90-100 \u00b0C for 12 h (heated-bed method); Bambu's own ASA product page states 80 \u00b0C for 8 h. ASA does not need the routine drying nylon does, but it absorbs enough to matter after open-air storage."
  },
  "storage": {
    "recommendations": "Store sealed with desiccant, targeting under 20% RH. Absorbs less aggressively than nylon or PETG but noticeably more than PLA, so resealing between prints is worthwhile rather than optional.",
    "max_humidity_pct": 20,
    "hygroscopy": "moderate"
  },
  "price": {
    "usd_per_kg_low": 18,
    "usd_per_kg_high": 45,
    "notes": "2025-2026 pricing for standard unfilled grades: budget brands ~$18-22, Bambu $29.99/kg, premium Prusament/Polymaker and specialty colours ~$35-45 per kg. Exact bounds unverified."
  },
  "use_cases": {
    "recommended": [
      "outdoor enclosures and signage",
      "automotive exterior trim and license-plate frames",
      "garden and patio fixtures",
      "mailboxes and other permanently sun-exposed housings",
      "drone and RC frames exposed to sun",
      "workshop jigs and fixtures",
      "functional weather-exposed prototypes"
    ],
    "not_recommended": [
      "food-contact items",
      "indoor decor where PLA would do the job more easily",
      "printing in unenclosed, unventilated occupied rooms (styrene VOCs)",
      "tight-tolerance small parts printed without an enclosure (corner lift and warp)",
      "flexible or energy-absorbing applications needing elastomer behaviour"
    ]
  },
  "suitability": {
    "food_contact": "no",
    "load_bearing": "moderate",
    "high_temperature": "moderate",
    "outdoor": "yes"
  },
  "properties": {
    "density_g_cm3": 1.07,
    "grams_per_100cm3": 107,
    "cm3_per_100g": 93.5,
    "shrinkage_pct": {
      "min": 0.4,
      "max": 0.7,
      "recommended": 0.55
    },
    "glass_transition_c": 100,
    "heat_deflection_c": 93,
    "max_service_temp_c": 85,
    "tensile_strength_mpa": {
      "min": 37,
      "max": 47,
      "recommended": 43
    },
    "notes": "Density spans 1.05 (Bambu) to 1.08-1.09 (Polymaker/partmfg.com) with Prusament at 1.07 \u2014 1.07 recorded. HDT from the Prusament TDS is 93 \u00b0C at 0.45 MPa and 86 \u00b0C at 1.8 MPa; Bambu cites 100 \u00b0C without stating a load. Tensile strength shows a notable brand spread: Bambu 37\u00b13 MPa, Prusament 42-45 MPa, Polymaker/partmfg.com 47.1 MPa. Shrinkage and max service temperature are typical-for-styrenics estimates rather than datasheet values. CNC Kitchen measured a bending modulus of ~2300 MPa for ASA against ~3300 MPa for PLA, and ~30% impact energy absorbed versus 8% for PLA and 14% for PETG. 3D-Fuel's Pro ASA sheet (technical library, read 2026-08-01, branded 'Workday ASA') adds NOTHING to this block: it is a one-page marketing-and-print-settings sheet with no density, tensile, flexural, impact, HDT, Tg, shrinkage or melt-flow figure and no ASTM/ISO method cited anywhere \u2014 the only ASA document in 3D-Fuel's library and the weakest of the seven. Its sole quantitative content is 230-260 \u00b0C nozzle and 110 \u00b0C bed. Snapmaker's ASA product page (owner-provided link, read 2026-08-06) is the fourth branded ASA sheet here and the most complete of them, and the only one publishing Z-axis figures: tensile 43.8 \u00b1 0.8 MPa XY against 32 \u00b1 1.8 MPa Z, bending 73.4 \u00b1 2.1 MPa at a 3206 \u00b1 108 MPa modulus XY, notched impact 10.3 \u00b1 0.4 kJ/m\u00b2 XY against 6.7 \u00b1 1.4 kJ/m\u00b2 Z, Tg 98 \u00b0C at 10 \u00b0C/min, HDT 103 \u00b0C at 0.45 MPa, Vicat 105 \u00b0C, water absorption 0.4 %, density 1.13 g/cm\u00b3 at 23 \u00b0C. Its tensile figure lands inside the recorded 37-47 MPa band and effectively on Prusament's 42-45 MPa, which is the strongest independent support the mid-range value has had. Its density does not fit: 1.13 is above every other source. Its bending modulus of 3206 MPa is roughly 40 % above the ~2300 MPa CNC Kitchen measured on Prusament ASA, so the stiffness gap to PLA that entry describes is formulation-dependent rather than a property of ASA as a class. Print settings 240-280 \u00b0C nozzle (exactly the recorded range), 75-100 \u00b0C bed, 50-200 mm/s, fan off, pre-dry 70 \u00b0C for 7 h. No ASTM/ISO method and no diameter tolerance are stated."
  },
  "scores": {
    "ease_of_print": 5,
    "dimensional_stability": 7,
    "warp_tendency": 7,
    "layer_adhesion": 4,
    "compression_strength": 6,
    "temperature_tolerance": 7,
    "uv_tolerance": 9,
    "weather_tolerance": 9,
    "water_tolerance": 8
  },
  "compatibility": {
    "bonds_with": [
      "abs",
      "abs-cf",
      "abs-esd",
      "abs-fr",
      "abs-gf",
      "abs-plus",
      "asa-cf",
      "asa-gf",
      "lw-asa",
      "pc",
      "pc-abs",
      "pc-gf",
      "petg"
    ],
    "support_materials": [
      "bvoh",
      "hips"
    ],
    "notes": "Welds chemically to ABS \u2014 same SAN matrix family \u2014 which makes ABS/ASA the standard multi-material pairing for outdoor parts. The PETG joint is weaker and order-dependent: PETG printed first with ASA on top is stronger than the reverse, so treat it as semi-compatible rather than a true weld. No chemical bond to PLA, PC, PA, PP, TPU or TPE (mechanical interlock only; specifics unverified). PVA and BVOH are unusable as supports because they degrade below ASA's 240-280 \u00b0C nozzle window. HIPS is the conventional breakaway/limonene-soluble support for the ABS/ASA family, though the documentation is for ABS and only inferred for ASA."
  },
  "plate_recommendations": [
    {
      "plate_id": "pei-textured",
      "rating": "recommended",
      "notes": "Works at 90-110 \u00b0C bed. ASA still lifts at the corners on larger footprints, so a glue stick or dedicated adhesion promoter (Magigoo-type) is commonly applied even on textured PEI, and brims help. Bambu's 80-100 \u00b0C bed guidance explicitly assumes glue."
    },
    {
      "plate_id": "pei-satin",
      "rating": "recommended",
      "notes": "Backfilled from plate entry (Phase E reciprocity): Prusa notes ASA adhesion on satin is somewhat lower than PLA or PETG; a brim and draft shield cover the gap."
    },
    {
      "plate_id": "carbon-fiber-plate",
      "rating": "recommended",
      "notes": "Backfilled from plate entry (Phase E reciprocity): Some vendors recommend an adhesion promoter for ASA specifically even though bare adhesion is generally adequate."
    },
    {
      "plate_id": "pei-smooth",
      "rating": "usable",
      "notes": "Backfilled from plate entry (Phase E reciprocity): ASA can over-adhere to smooth PEI much like PETG; a separator prevents film damage on big footprints."
    },
    {
      "plate_id": "glass-borosilicate",
      "rating": "usable",
      "notes": "Backfilled from plate entry (Phase E reciprocity): Same as ABS. On a rigid plate a lifted corner cannot be rescued by flexing, so use a brim and an enclosure."
    },
    {
      "plate_id": "g10-garolite",
      "rating": "usable",
      "notes": "Backfilled from plate entry (Phase E reciprocity): Same conflicting-source caveat as ABS. Use a brim on large footprints."
    },
    {
      "plate_id": "buildtak-polymer",
      "rating": "usable",
      "notes": "Backfilled from plate entry (Phase E reciprocity): Not separately named by BuildTak (unverified), but chemically and thermally close enough to ABS that it behaves the same in practice \u2014 near the top of the sheet's rated bed range, "
    },
    {
      "plate_id": "pp-sheet",
      "rating": "avoid",
      "notes": "Backfilled from plate entry (Phase E reciprocity): As ABS; the bed temperature also runs near the practical ceiling of a PP-based coating."
    },
    {
      "plate_id": "supertack",
      "rating": "avoid",
      "notes": "Backfilled from plate entry (Phase E reciprocity): As ABS; the required bed temperature alone puts it outside the coating's intended range."
    },
    {
      "plate_id": "pc-plate",
      "rating": "avoid",
      "notes": "Backfilled from plate entry (Phase E reciprocity): Same as ABS \u2014 the required 90-110 C bed exceeds what the PC sheet tolerates without surface damage."
    },
    {
      "plate_id": "pei-patterned",
      "rating": "avoid",
      "notes": "Backfilled from plate entry (Phase E reciprocity): As ABS \u2014 thermal and adhesion envelope both exceeded in practice."
    },
    {
      "plate_id": "pex-sheet",
      "rating": "usable",
      "notes": "Backfilled from plate entry (reciprocity)"
    }
  ],
  "emissions": {
    "voc_level": "high",
    "particulate_level": "high",
    "primary_emissions": [
      "styrene",
      "benzaldehyde",
      "acetophenone",
      "ethylbenzene",
      "toluene",
      "C3-benzenes",
      "ultrafine particles"
    ],
    "ventilation": "required",
    "notes": "Grouped with ABS and ULTRAT as the top VOC emitters among common filaments (irrgang.dev, citing an academic emissions study), dominated by styrene. Ultrafine particle emission is elevated and comparable to ABS. Print in an enclosure vented externally, or filtered through HEPA plus activated carbon; do not run ASA in an occupied unventilated room."
  },
  "safety_notes": "Styrene is a respiratory irritant and a suspected carcinogen on chronic exposure \u2014 the enclosure is a containment measure as much as a warp-control one. Carbon- and glass-filled ASA grades are abrasive and need a hardened nozzle; do not inhale fibre dust when sanding them.",
  "additional_notes": "Z-strength is the weak axis and is strongly process-dependent: CNC Kitchen measured Z at only ~29% of XY strength when printed unenclosed, against ~46-55% for PLA and PETG, with an enclosure recovering roughly 20%. Orient loads in-plane and treat the enclosure as a structural requirement, not a cosmetic one.",
  "provenance": {
    "sources": [
      "https://wiki.polymaker.com/the-basics/3d-printing-materials/asa",
      "https://prusament.com/wp-content/uploads/2022/10/ASA_Prusament_TDS_2022_16_EN.pdf",
      "https://us.store.bambulab.com/products/asa-filament",
      "https://wiki.bambulab.com/en/filament-acc/filament/dry-filament",
      "https://www.partmfg.com/3d-printing-filament-properties-table/",
      "https://www.simplify3d.com/resources/materials-guide/asa/",
      "https://www.cnckitchen.com/blog/comparing-pla-petg-amp-asa-feat-prusament",
      "https://www.irrgang.dev/comparing-3d-printer-emissions/",
      "https://3dsolved.com/3d-filament-glass-transition-temperatures/",
      "https://tinkeratlas.com/tools/filament-compatibility",
      "https://wiki.bambulab.com/en/general/filament-guide-material-table",
      "https://wiki.bambulab.com/en/filament-acc/filament/heat-creep",
      "https://support.3dfuel.com/hc/en-us/articles/360055661154-Technical-Library-SDS-TDS",
      "https://cdn.shopify.com/s/files/1/0027/5339/6848/files/TDS-3DFuel-ASA.pdf",
      "https://us.snapmaker.com/products/asa-filament-1kg"
    ],
    "last_verified": "2026-08-06",
    "confidence": "medium",
    "conflicts": "HDT: Prusament measures 93 \u00b0C at 0.45 MPa and 86 \u00b0C at 1.8 MPa while Bambu cites 100 \u00b0C without specifying the load basis \u2014 93 \u00b0C recorded on the schema's 0.45 MPa basis. Density: Bambu 1.05, Prusament 1.07, Polymaker/partmfg.com 1.08-1.09. Tensile strength spans 37\u00b13 MPa (Bambu) to 47.1 MPa (Polymaker/partmfg.com), a spread too wide to be measurement noise alone. Drying: Bambu's wiki says 75-85 \u00b0C while Bambu's own ASA product page says 80 \u00b0C. Shrinkage (~0.4-0.7%), max continuous service temperature (~80-90 \u00b0C) and the 'moderate' hygroscopy class are typical-for-class or community estimates, not datasheet figures. HIPS as an ASA support is documented for ABS and inferred for ASA. 2026-08-01 update (3D-Fuel technical library published \u2014 owner-provided link): 3D-Fuel's Pro ASA document was checked and contains NO mechanical or thermal data at all \u2014 no density, tensile, HDT, Tg or shrinkage, and no test methods \u2014 so it neither confirms nor contradicts anything here and no value changed. It is the only sheet in the library with no SDS counterpart and the only one carrying no test data, which is itself worth recording: the wide brand spreads in this entry (density 1.05-1.09, tensile 37-47 MPa, HDT 93-100 \u00b0C) get no help from a third manufacturer. Its 230 \u00b0C nozzle minimum is 10 \u00b0C below the recorded 240 \u00b0C floor and its 110 \u00b0C bed sits at the top of the recorded range, both consistent with Prusament's guidance. 2026-08-06 update (Snapmaker ASA launch \u2014 owner-provided link): NO recorded value changed. Confirmations: the 240-280 \u00b0C nozzle range matches the recorded range exactly, the first source to do so; tensile 43.8 \u00b1 0.8 MPa XY sits essentially on the recorded 43 MPa recommendation; the 75-100 \u00b0C bed overlaps Bambu's 80-100 \u00b0C; enclosure-required matches enclosure_recommended true with no heated chamber demanded. Contradictions: density 1.13 g/cm\u00b3 is above every other source \u2014 Bambu 1.05, Prusament 1.07, Polymaker/partmfg 1.08-1.09 \u2014 widening the spread from 1.05-1.09 to 1.05-1.13. It is a single-vendor outlier on an already-disputed field with no test method cited, so the recorded 1.07 is retained rather than re-centred, and this remains the entry's least settled number. HDT 103 \u00b0C at 0.45 MPa is 10 \u00b0C above Prusament's 93 \u00b0C on the SAME stated load basis and 3 \u00b0C above Bambu's load-unspecified 100 \u00b0C, so the HDT disagreement is now three-way with Prusament the low outlier; 93 \u00b0C is retained only because Prusament is still the sole figure backed by a published TDS with both load points. Tg 98 \u00b0C against the recorded 100 \u00b0C is within noise. Cooling fan: Snapmaker specifies OFF against the recorded 10-25 % band \u2014 but Snapmaker specifies fan-off for its ABS too, so this reads as a house rule for styrenics rather than an ASA-specific measurement, and the low-but-nonzero recorded band is kept. Drying 70 \u00b0C for 7 h is 5 \u00b0C below the recorded 75 \u00b0C floor and its time falls inside the recorded 8-12 h window's lower edge; the recorded window spans two vendors and is retained. Bed floor 75 \u00b0C is 5 \u00b0C below the recorded 80 \u00b0C minimum. Shrinkage, max service temperature and part-cooling remain unsupported by this source, which publishes none of them."
  },
  "trade_names": [
    {
      "manufacturer": "3djake",
      "product": "ASA",
      "notes": "weatherproof/UV resistant"
    },
    {
      "manufacturer": "3dxtech",
      "product": "3DXMAX ASA",
      "notes": "Generic weather-resistant styrenic."
    },
    {
      "manufacturer": "3dxtech",
      "product": "Triton3D ASA (Stratasys-compatible)",
      "notes": "Repackaged/certified 3DXTECH base material."
    },
    {
      "manufacturer": "Cookiecad",
      "product": "ASA",
      "notes": "Standard ASA."
    },
    {
      "manufacturer": "Numakers",
      "product": "ASA",
      "notes": "Standard ASA."
    },
    {
      "manufacturer": "Siddament",
      "product": "ASA",
      "notes": "Black and white."
    },
    {
      "manufacturer": "Yoline Lab",
      "product": "ASA",
      "notes": "Engineering Series."
    },
    {
      "manufacturer": "anycubic",
      "product": "ASA"
    },
    {
      "manufacturer": "atomic-filament",
      "product": "ASA",
      "notes": "Natural, Black, White and colours."
    },
    {
      "manufacturer": "azurefilm",
      "product": "ASA Prime",
      "notes": "Standard ASA"
    },
    {
      "manufacturer": "bambu-lab",
      "product": "ASA"
    },
    {
      "manufacturer": "coex-3d",
      "product": "ASA Prime",
      "notes": "Premium-tier standard ASA."
    },
    {
      "manufacturer": "colorfabb",
      "product": "ASA",
      "notes": "Standard ASA"
    },
    {
      "manufacturer": "creality",
      "product": "HP ASA"
    },
    {
      "manufacturer": "devil-design",
      "product": "ASA",
      "notes": "density 1.07 (ASTM D792), Vicat 96C, yield ~500 kg/cm2 at 20% elongation"
    },
    {
      "manufacturer": "elegoo",
      "product": "ASA"
    },
    {
      "manufacturer": "eryone",
      "product": "ASA / ASA High-Speed",
      "notes": "Base ASA plus a flow-optimised grade."
    },
    {
      "manufacturer": "esun",
      "product": "ASA",
      "notes": "Standard acrylonitrile styrene acrylate"
    },
    {
      "manufacturer": "extrudr",
      "product": "DuraPro ASA",
      "notes": "UV/weather-resistant ASA; density 1.05 g/cm3, VICAT A 96 C / HDT-B 96 C"
    },
    {
      "manufacturer": "fiberlogy",
      "product": "ASA",
      "notes": "Standard ASA"
    },
    {
      "manufacturer": "filament-pm",
      "product": "ASA"
    },
    {
      "manufacturer": "filamentive",
      "product": "ASA"
    },
    {
      "manufacturer": "fillamentum",
      "product": "ASA Extrafill",
      "notes": "UV-stabilised standard ASA"
    },
    {
      "manufacturer": "flashforge",
      "product": "ASA"
    },
    {
      "manufacturer": "formfutura",
      "product": "ApolloX",
      "notes": "Engineering-tuned ASA - higher impact strength and lower warp than commodity ASA; modifier not disclosed publicly"
    },
    {
      "manufacturer": "forward-am",
      "product": "Ultrafuse ASA",
      "notes": "Generic ASA."
    },
    {
      "manufacturer": "fusion-filaments",
      "product": "ASA / EasyASA / Hi-Temp ASA",
      "notes": "Standard weatherable ASA plus easier-printing and higher-heat tiers."
    },
    {
      "manufacturer": "geeetech",
      "product": "ASA",
      "notes": "Weather/UV-resistant ASA."
    },
    {
      "manufacturer": "iemai-3d",
      "product": "ASA",
      "notes": "Standard ASA"
    },
    {
      "manufacturer": "inland",
      "product": "ASA",
      "notes": "UV-stable ABS alternative."
    },
    {
      "manufacturer": "inland",
      "product": "PolyLite ASA",
      "notes": "Same ASA chemistry under the licensed PolyLite sub-brand, consistent with the Polymaker OEM relationship."
    },
    {
      "manufacturer": "jayo",
      "product": "ASA",
      "notes": "Weather-resistant ASA"
    },
    {
      "manufacturer": "kexcelled",
      "product": "ASA (General series)",
      "notes": "Standard ASA"
    },
    {
      "manufacturer": "overture",
      "product": "ASA",
      "notes": "Density 1.14 g/cm3, Vicat 106.2 C, XY tensile 45.1 MPa."
    },
    {
      "manufacturer": "polymaker",
      "product": "Polymaker ASA",
      "notes": "Standard ASA"
    },
    {
      "manufacturer": "prusa-research",
      "product": "Prusament ASA",
      "notes": "Standard acrylonitrile styrene acrylate"
    },
    {
      "manufacturer": "push-plastic",
      "product": "ASA",
      "notes": "Standard weatherable ASA."
    },
    {
      "manufacturer": "qidi-tech",
      "product": "ASA"
    },
    {
      "manufacturer": "rosa3d",
      "product": "ASA",
      "notes": "UV resistant"
    },
    {
      "manufacturer": "snapmaker",
      "product": "ASA Filament (RFID) - 1kg",
      "notes": "Launched 2026, $27.99/kg, RFID spool, enclosure required, cooling fan off. Its datasheet density of 1.13 g/cm\u00b3 is the highest ASA figure in this entry and sits above the recorded 1.07 \u2014 see properties.notes and provenance.conflicts."
    },
    {
      "manufacturer": "spectrum-filaments",
      "product": "ASA 275"
    },
    {
      "manufacturer": "spectrum-filaments",
      "product": "The Filament ASA"
    },
    {
      "manufacturer": "sunlu",
      "product": "ASA",
      "notes": "Standard ASA"
    },
    {
      "manufacturer": "tinmorry",
      "product": "ASA",
      "notes": "Standard ASA"
    },
    {
      "manufacturer": "ultimaker",
      "product": "UltiMaker ASA",
      "notes": "Generic ASA."
    },
    {
      "manufacturer": "voxelab",
      "product": "ASA",
      "notes": "Marketed UV/rain/heat resistant; retained from prior pass (Amazon listing B0C8S4CD4L)"
    },
    {
      "manufacturer": "REDLINE FILAMENT",
      "product": "ASA-X",
      "notes": "Marketed as a 'highly modified industrial-grade ASA' with a Zero-Warp claim; formulation undisclosed. SpoolmanDB lists it as a distinct material 'ASA-X'; density 1.11."
    },
    {
      "manufacturer": "fusion-filaments",
      "product": "EasyASA",
      "notes": "Density 1.05, 235-255 C."
    }
  ],
  "alternatives": [
    {
      "filament_id": "abs",
      "reason": "The cheaper indoor equivalent at the same strength and heat class, with better compression (7 vs 6), better layer adhesion (5 vs 4) and acetone vapour smoothing \u2014 but it yellows and embrittles in sunlight (uv 2 vs 9, weather 2 vs 9), so indoor only."
    },
    {
      "filament_id": "asa-gf",
      "reason": "Cures ASA's defining warp with glass fiber (warp 5 vs 7, dim 8 vs 7, HDT 97-99 \u00b0C vs 93 \u00b0C) while keeping the full UV package, at $34-45 vs $18-45, a mandatory hardened nozzle, a worse layer bond (3 vs 4) and no AMS feeding."
    },
    {
      "filament_id": "asa-cf",
      "reason": "The stiff outdoor grade: compression 8 vs 6 and warp 4 vs 7 with UV unchanged, but the layer bond degrades further (adhesion 3 vs 4) and price jumps to $70-112 from $18-45."
    },
    {
      "filament_id": "petg",
      "reason": "If the outdoor part is low-stress and low-heat, PETG prints far easier with no enclosure (ease 7 vs 5, warp 3 vs 7) and bonds far better (adhesion 9 vs 4) at the same money \u2014 with a much shorter UV life (uv 5 vs 9) and less heat (temp 5 vs 7)."
    }
  ]
}
