Repository: pwsh/filament-field-guide

# Filament Field Guide

A structured, research-driven catalog of FDM 3D-printing materials, manufacturers, and
build plates — published as a filterable static site via GitHub Pages.

## Quick start

```bash

# Serve locally (fetch() requires http, not file://)
python -m http.server 8000

# Validate data + regenerate the manifest after any data change
pip install jsonschema
python scripts/validate.py
```

# that already exist, and --brands to scope to certain candidate files
python scripts/spoolman_import.py --url http://spoolman.local:7912 \
    --apply --update --brands amolen,insignia

File: data/filaments/cope.json
{
  "id": "cope",
  "name": "CoPE (High-Speed Co-Polyester)",
  "aliases": [
    "CoPE",
    "Co-Polyester",
    "Panchroma CoPE",
    "Panchroma Regular",
    "Polymaker CoPE"
  ],
  "status": "researched",
  "base_type": null,
  "variation_kind": "blend",
  "polymer_class": "polyester-copolyester",
  "chemical_makeup": "Proprietary copolyester blend (Polymaker Panchroma CoPE, formerly Panchroma Regular) \u2014 an unfilled co-polyester engineered to print in the PLA temperature window rather than the PETG one. Vendors do not disclose the comonomer system, so it is not established whether it is a CHDM-modified PET relative like PETG/PCTG or a different copolyester family.",
  "summary": "A copolyester marketed as a drop-in high-speed replacement for PLA: same 190-230 \u00b0C nozzle window, same full part cooling, no enclosure \u2014 but rated to 400 mm/s and ~32 mm\u00b3/s where PLA profiles top out far lower, with markedly stronger bed adhesion. Deltas vs pla: density 1.30 vs 1.24 g/cm\u00b3, softening ~66 \u00b0C vs PLA's ~58 \u00b0C Tg, Charpy impact only 2.9 kJ/m\u00b2 (low even by PLA standards), poor sandability, and adhesion strong enough that the datasheet warns against textured PEI. Filed with base_type null per catalog assignment even though it is sold and used as a PLA-slot material.",
  "printing": {
    "nozzle_temp_c": {
      "min": 190,
      "max": 230,
      "recommended": 210
    },
    "bed_temp_c": {
      "min": 25,
      "max": 60,
      "recommended": 55
    },
    "ambient_temp_c": {
      "min": 15,
      "max": 30,
      "recommended": 22
    },
    "speed_mm_s": {
      "min": 50,
      "max": 400,
      "recommended": 200
    },
    "enclosure_recommended": false,
    "heated_chamber_required": false,
    "enclosure_open_for_cooling": true,
    "requires_hardened_nozzle": false,
    "part_cooling_fan_pct": {
      "min": 80,
      "max": 100,
      "recommended": 100
    },
    "notes": "The headline delta versus PLA is the speed ceiling: Polymaker rates the material to 400 mm/s and ~32 mm\u00b3/s maximum volumetric flow, roughly double a typical PLA profile, at the same 190-230 \u00b0C nozzle temperatures and the same 100 % part cooling. Bed runs cool (25-60 \u00b0C) and adhesion is the second delta \u2014 it is strong enough that the datasheet warns the material can damage a textured PEI sheet on removal, so a smooth plate with Magigoo Original, or glass with a release agent, is the recommended pairing. Retraction 1-3 mm at 20-40 mm/s. Unfilled, so a stock brass nozzle is fine. Like PLA it is a low-softening-point material, so run an enclosed printer with the door or lid open."
  },
  "feeding": {
    "drive_system": "any",
    "ams_compatible": "yes",
    "feeding_assistant_recommended": false,
    "notes": "Rigid, unfilled and non-abrasive, so it feeds through Bowden or direct drive on standard drive gears with no hardened extruder parts. Polymaker lists it as AMS-compatible and ships it on hardened spool edges for material-station use. It is not brittle the way filled or damp filaments are, so the snap-in-the-feed-path risk that downgrades PLA-CF and glow PLA does not apply. Enclosure: like PLA, prefer the cover off \u2014 enclosure_open_for_cooling is true."
  },
  "drying": {
    "required_before_use": "if-exposed",
    "temp_c": {
      "min": 50,
      "max": 55,
      "recommended": 55
    },
    "time_hours": {
      "min": 6,
      "max": 8,
      "recommended": 6
    },
    "methods": [
      "filament dryer",
      "convection oven at low temperature",
      "drybox with desiccant"
    ],
    "dryness_validation": "Polymaker publishes no dryness check for this grade (unverified) \u2014 apply the PLA-class checks: no popping or steam at the nozzle, glossy rather than matte extrudate, and minimal stringing on a retraction test.",
    "notes": "55 \u00b0C for 6 h if the spool has been left exposed \u2014 milder and shorter than PETG's 60-65 \u00b0C schedule and far milder than PA or PC. Drying is a recovery step here, not routine practice."
  },
  "storage": {
    "recommendations": "Sealed bag or drybox with desiccant between uses. Behaves like PLA rather than PETG in storage \u2014 weeks of open air in a dry room are tolerable, and the mild 55 \u00b0C drying cycle recovers a neglected spool.",
    "max_humidity_pct": 40,
    "hygroscopy": "low"
  },
  "price": {
    "usd_per_kg_low": 18,
    "usd_per_kg_high": 20,
    "notes": "\u20ac16.52/kg at filament2print (~$18-20/kg). On par with or slightly above mid-range PLA and well below any engineering filament. USD conversion is approximate and the range is drawn from a single retailer (unverified breadth)."
  },
  "use_cases": {
    "recommended": [
      "high-speed production and rapid prototyping on stock hardware",
      "large batch prints where PLA's flow rate is the bottleneck",
      "complex overhangs and bridging (full part cooling plus fast travel)",
      "breakaway support material printed against PLA parts",
      "indoor functional and display parts with PLA-class requirements"
    ],
    "not_recommended": [
      "parts needing heat resistance (softens around 66 \u00b0C)",
      "food-contact items (no certification)",
      "parts to be sanded or finished (poor sandability per vendor)",
      "multi-material parts bonded directly to PLA (the interface does not weld)",
      "impact-loaded parts (Charpy 2.9 kJ/m\u00b2 is low)",
      "textured PEI build plates (adhesion can damage the sheet)"
    ]
  },
  "suitability": {
    "food_contact": "no",
    "load_bearing": "moderate",
    "high_temperature": "no",
    "outdoor": "no"
  },
  "properties": {
    "density_g_cm3": 1.3,
    "grams_per_100cm3": 130,
    "cm3_per_100g": 76.9,
    "max_service_temp_c": 60,
    "tensile_strength_mpa": {
      "min": 51.3,
      "max": 51.9,
      "recommended": 51.6
    },
    "notes": "Density 1.30 g/cm\u00b3, above base PLA's 1.24 \u2014 a spool yields ~5 % less part volume than PLA. Tensile (XY) 51.6 \u00b1 0.3 MPa, squarely in the PLA/PETG band. Charpy impact 2.9 \u00b1 0.1 kJ/m\u00b2 is the weak number: low even against PLA and far below PETG, so treat it as a stiff-but-brittle material. Softening temperature is published as 66 \u00b0C; Tg and HDT are not published (unverified), so max_service_temp_c 60 is an estimate taken as softening minus margin rather than a datasheet figure. Shrinkage is not documented."
  },
  "scores": {
    "ease_of_print": 9,
    "dimensional_stability": 7,
    "warp_tendency": 2,
    "layer_adhesion": 7,
    "compression_strength": 7,
    "temperature_tolerance": 3,
    "uv_tolerance": 3,
    "weather_tolerance": 2,
    "water_tolerance": 6
  },
  "compatibility": {
    "support_materials": [
      "pla",
      "bvoh"
    ],
    "usable_as_support_for": [
      "pla"
    ],
    "notes": "The vendor explicitly does not recommend multi-material prints where CoPE must bond to PLA \u2014 the interface releases rather than welds despite the overlapping print window. That non-bond is the useful property: CoPE makes a clean breakaway support for PLA and PLA does the same for CoPE, exactly the relationship PLA and PETG have. Bonding to the copolyester family (petg, pctg, petg-cf) is plausible on chemistry grounds but is not stated by any source (unverified), so only self-bonding is listed."
  },
  "plate_recommendations": [
    {
      "plate_id": "pei-smooth",
      "rating": "usable",
      "notes": "Backfilled from plate entry (Phase E reciprocity): Copolyester elastomer combines PETG-style chemical bonding with TPU-style flex; always use a separator."
    },
    {
      "plate_id": "glass-borosilicate",
      "rating": "usable",
      "notes": "Backfilled from plate entry (Phase E reciprocity): Copolyester elastomer \u2014 assume PETG-style over-bonding risk on bare glass and keep the glue barrier."
    },
    {
      "plate_id": "pp-sheet",
      "rating": "usable",
      "notes": "Backfilled from plate entry (Phase E reciprocity): Copolyester elastomer; grips harder than TPU of the same hardness, which on this surface is an advantage rather than a risk."
    },
    {
      "plate_id": "g10-garolite",
      "rating": "usable",
      "notes": "Backfilled from plate entry (Phase E reciprocity): Copolyester elastomer (TPEE class) behaves between PETG and TPU; not documented for G10."
    },
    {
      "plate_id": "pei-satin",
      "rating": "usable",
      "notes": "Backfilled from plate entry (Phase E reciprocity): Copolyester elastomer; treat as TPE for release purposes."
    },
    {
      "plate_id": "carbon-fiber-plate",
      "rating": "usable",
      "notes": "Backfilled from plate entry (Phase E reciprocity): TPEE-class copolyester elastomer; undocumented, behaves between PETG and TPU."
    },
    {
      "plate_id": "pei-textured",
      "rating": "avoid",
      "notes": "The datasheet warns against textured PEI specifically: bed adhesion is strong enough that removal risks tearing the plate surface. Use a smooth plate with Magigoo Original, or glass with a release agent, at 25-60 \u00b0C. Those surfaces are not yet catalog plate entries, so the recommendation lives here in notes."
    },
    {
      "plate_id": "supertack",
      "rating": "avoid",
      "notes": "Backfilled from plate entry (Phase E reciprocity): Copolyester elastomer combines the PETG over-adhesion problem with elastomer tear behaviour."
    },
    {
      "plate_id": "pc-plate",
      "rating": "avoid",
      "notes": "Backfilled from plate entry (Phase E reciprocity): Copolyester elastomer combines the PETG bubbling risk with the elastomer bonding risk. Undocumented but doubly contraindicated."
    },
    {
      "plate_id": "buildtak-polymer",
      "rating": "avoid",
      "notes": "Backfilled from plate entry (Phase E reciprocity): Copolyester elastomer combines the PETG fusion risk with elastomer tear behaviour \u2014 the worst of both listed cautions."
    }
  ],
  "alternatives": [
    {
      "filament_id": "pla",
      "reason": "The material CoPE is sold to replace, and still the better pick for anything finished by hand: PLA sands and post-processes properly where CoPE does not, has better impact than CoPE's 2.9 kJ/m\u00b2 Charpy, and its budget tier undercuts CoPE's $18-20 \u2014 you give up the 400 mm/s / ~32 mm\u00b3/s ceiling, the strong bed grip and ~8 \u00b0C of softening (temp 3 vs 2)."
    },
    {
      "filament_id": "pla-hf",
      "reason": "The PLA-native answer to the same problem: 100-300 mm/s (600+ on capable hardware) with base-PLA chemistry, finishing and family bonding at $18-30 \u2014 a lower speed ceiling and weaker bed adhesion, though the latter is an advantage on textured PEI, which CoPE's own datasheet warns against."
    },
    {
      "filament_id": "petg",
      "reason": "If those parts must survive heat or water rather than just print fast: temp 5 vs 3, water 9 vs 6 and adh 9 vs 7 at $18-42 \u2014 bought with ease 7 vs 9, stringing and no comparable speed band."
    },
    {
      "filament_id": "pctg",
      "reason": "Copolyester bought for toughness rather than speed: adh 10 vs 7 and genuine impact strength where CoPE's Charpy is only 2.9 kJ/m\u00b2 \u2014 at $30-55 vs $18-20 and a 250-270 \u00b0C all-metal hotend."
    }
  ],
  "emissions": {
    "voc_level": "low",
    "particulate_level": "low",
    "primary_emissions": [
      "ultrafine particles",
      "unspecified low-level VOCs (no marker compound identified in the sources reviewed)"
    ],
    "ventilation": "optional",
    "notes": "No styrene, no foaming agent and no filler. Odour is mild and the 190-230 \u00b0C print window sits at the low end for FDM, so emissions should track PLA rather than PETG or ABS. No emissions measurement exists for this specific blend (unverified) \u2014 the classification is inferred from its chemistry and processing temperature."
  },
  "safety_notes": "Unfilled and non-abrasive, so no nozzle or dust hazard. The practical hazard is the build plate: adhesion is strong enough to damage textured sheets, so use a release agent rather than force on removal.",
  "additional_notes": "Positioned as a PLA replacement rather than a PETG one despite the copolyester chemistry \u2014 it shares PLA's temperatures, cooling and hardware requirements, and its heat resistance is only marginally better. Choose it over PLA when the machine can exploit the higher flow ceiling; choose PETG instead when the part needs toughness, water resistance or heat.",
  "provenance": {
    "sources": [
      "https://wiki.polymaker.com/polymaker-products/polymaker-filaments/panchroma-tm/panchroma-tm-cope",
      "https://filament2print.com/en/pla/2864-panchroma-cope.html",
      "https://shop.polymaker.com/products/panchroma-cope",
      "https://polymaker.com/product/panchroma-cope/",
      "https://www.fabbaloo.com/news/polymakers-innovative-cope-filament-affordable-compatible-and-ready-to-disrupt-the-market",
      "https://www.amazon.com/Polymaker-Panchroma-Filament-Printing-Compatible/dp/B0D4DTCWYR"
    ],
    "last_verified": "2026-07-31",
    "confidence": "low",
    "conflicts": "Classification is the main open question. The research notes describe CoPE as a PLA-class material (PLA print settings, sold as a PLA replacement, catalogued by retailers under PLA) while the product name and vendor copy call it a co-polyester; the catalog assignment for this phase fixes base_type null and polymer_class polyester-copolyester, so the entry is filed as a standalone blend even though its behaviour and slot in a print farm are PLA's. Data is single-vendor: every number here traces to Polymaker or a Polymaker reseller, with no independent testing, which is why confidence is low. Tg, HDT, shrinkage, UV/weather behaviour and dryness validation are all undocumented; the 66 \u00b0C figure is a softening temperature of unstated method. Layer adhesion (7), water tolerance (6) and the UV/weather scores are reasoned from PLA-plus-copolyester chemistry, not measured. Bonding to PETG/PCTG is plausible but unverified and therefore not recorded."
  },
  "trade_names": [
    {
      "manufacturer": "polymaker",
      "product": "Panchroma CoPE",
      "notes": "'Panchroma CoPE' is already a cope alias"
    },
    {
      "manufacturer": "Tectonic 3D",
      "product": "ANASA TPC",
      "notes": "Thermoplastic copolyester elastomer (TPC-ET); 43% bio-based castor-oil content, density 1.14, Tg -35 C. SpoolmanDB material string 'TPC'."
    }
  ]
}

File: data/filaments/cpe.json
{
  "id": "cpe",
  "name": "CPE (Engineering Copolyester)",
  "aliases": [
    "CPE+",
    "CPE HG100",
    "Advanced PETG",
    "Engineering co-polyester",
    "UltiMaker CPE"
  ],
  "status": "researched",
  "base_type": null,
  "variation_kind": null,
  "polymer_class": "polyester-copolyester",
  "chemical_makeup": "Amorphous engineering-grade copolyester — a glycol- and/or acid-modified PET-family copolymer. Fillamentum describes CPE HG100 as a 'modified PETG'; UltiMaker does not disclose the comonomer system for CPE/CPE+. Whatever the exact modification, both grades measure materially hotter and stiffer than commodity PETG or PCTG.",
  "summary": "The engineering tier above PETG/PCTG: same amorphous copolyester family, run 20-30 °C hotter, with Tg and HDT 15-25 °C above PETG and better chemical resistance, without ABS's enclosure demands. Note the naming collision — CPE is NOT the same material as cope (Panchroma CoPE), which prints in the PLA window at 190-230 °C and is a fast decorative material; the two share only an acronym. Costs are price (roughly 2-5x commodity PETG), a small brand ecosystem, and pronounced XY/Z anisotropy on the UltiMaker grade.",
  "printing": {
    "nozzle_temp_c": {
      "min": 255,
      "max": 275,
      "recommended": 265
    },
    "bed_temp_c": {
      "min": 70,
      "max": 90,
      "recommended": 80
    },
    "ambient_temp_c": {
      "min": 20,
      "max": 40,
      "recommended": 25
    },
    "speed_mm_s": {
      "min": 40,
      "max": 60,
      "recommended": 50
    },
    "enclosure_recommended": false,
    "heated_chamber_required": false,
    "requires_hardened_nozzle": false,
    "part_cooling_fan_pct": {
      "min": 0,
      "max": 15,
      "recommended": 10
    },
    "enclosure_open_for_cooling": false,
    "notes": "Figures are Fillamentum's CPE HG100 TDS and printing guide (nozzle 255-275 °C, bed 70-85 °C, 40-60 mm/s, fan 0-15 % standard and up to 50 % for bridges and overhangs). The fetched UltiMaker CPE+ TDS v5.00 does not publish nozzle or bed ranges (unverified); community and comparable UltiMaker practice puts CPE+ around 255-270 °C nozzle and 70-90 °C bed, which is where the recorded bed maximum comes from. Fillamentum explicitly states no enclosure is required, so this is open-frame printable — but it also warns that excessive cooling 'could lead into improper layer bonding', so fan discipline matters even without a chamber, and the low fan ceiling is the main handling difference from PETG. An all-metal hotend is effectively mandatory at these temperatures. Unfilled grades are not abrasive and run fine on brass; Fillamentum's CF25 carbon-filled CPE variant would need a hardened nozzle (not researched here, unverified). Fillamentum recommends a 5 mm skirt or brim rather than a raft."
  },
  "feeding": {
    "drive_system": "any",
    "ams_compatible": "conditional",
    "feeding_assistant_recommended": false,
    "notes": "Rigid, unfilled and non-abrasive, so any extruder feeds it and there is no PTFE wear or snap risk. AMS status is recorded conditional rather than yes because no vendor documents this material in a consumer material station (unverified) and because UltiMaker ships CPE/CPE+ on its own NFC-tagged spools for S-series machines — a closed-ecosystem constraint distinct from open AMS units. Mechanically it should behave like petg, which is rated 'yes'. The chamber is not opened for cooling, so enclosure_open_for_cooling is false. No Shore rating applies; this is a rigid grade."
  },
  "drying": {
    "required_before_use": "if-exposed",
    "temp_c": {
      "min": 70,
      "max": 80,
      "recommended": 75
    },
    "time_hours": {
      "min": 4,
      "max": 6,
      "recommended": 4
    },
    "methods": [
      "filament dryer",
      "convection oven at low temperature",
      "drybox with desiccant",
      "print directly from a heated drybox"
    ],
    "dryness_validation": "No popping, hissing or crackling while extruding; no steam or bubbles at the nozzle tip; glossy rather than frosted extrudate; no fine surface fuzz or stringing on a retraction test",
    "notes": "Fillamentum specifies re-drying at 75 °C for 4 h when moisture is evident — hotter than the PETG-family 55-65 °C schedule, which the higher Tg permits. Fillamentum's warning language is stronger than typical PETG guidance: moist filament causes 'brittleness, poor layer adhesion, stringing, oozing' plus polymer-chain degradation, so treat drying as routine rather than occasional after any open-air exposure."
  },
  "storage": {
    "recommendations": "Airtight bag or drybox with fresh desiccant between prints, per Fillamentum's explicit instruction. In practice more moisture-sensitive than commodity PETG given the degradation warning, so this sits at the upper end of 'moderate'.",
    "max_humidity_pct": 30,
    "hygroscopy": "moderate"
  },
  "price": {
    "usd_per_kg_low": 45,
    "usd_per_kg_high": 100,
    "notes": "Wide band because the two grades are priced very differently. UltiMaker CPE+ was observed at ~302 PLN for a 750 g spool at one Polish reseller, roughly $90-100/kg equivalent — closed-ecosystem pricing inflated by the proprietary NFC spool (single-region snapshot, unverified). Fillamentum CPE HG100 had no live price page at research time (listed sold out or discontinued in some markets); Fillamentum's copolyester tier historically retails around EUR 35-45/750 g, roughly $45-60/kg equivalent (unverified estimate). Either way this is well above pctg's $30-55/kg and several times commodity petg."
  },
  "use_cases": {
    "recommended": [
      "functional engineering parts needing more heat resistance than PETG or PCTG without ABS/PC enclosure demands",
      "chemical-resistant fixtures, jigs and fluid-handling parts",
      "optically clear enclosures and covers (Fillamentum clear grades: haze <1.0 %, transmittance 90 %)",
      "mechanical parts marketed as 'advanced PETG' replacements",
      "housings for warm equipment"
    ],
    "not_recommended": [
      "parts loaded in Z on the UltiMaker grade (Z elongation 1.4 % against >130 % in XY)",
      "food-contact items",
      "budget or high-volume work — commodity PETG is a fraction of the price",
      "applications needing wide colour or brand choice",
      "PTFE-lined hotends (the print window sits above their safe ceiling)"
    ]
  },
  "suitability": {
    "food_contact": "no",
    "load_bearing": "moderate",
    "high_temperature": "moderate",
    "outdoor": "limited"
  },
  "properties": {
    "density_g_cm3": 1.22,
    "grams_per_100cm3": 122,
    "cm3_per_100g": 82,
    "glass_transition_c": 90,
    "heat_deflection_c": 80,
    "tensile_strength_mpa": {
      "min": 33,
      "max": 48,
      "recommended": 45
    },
    "notes": "The two reference grades disagree, and the recorded figures take the conservative Fillamentum values with UltiMaker's noted alongside. Density: UltiMaker CPE+ 1.18, Fillamentum HG100 1.25 g/cm³ — 1.22 recorded as the midpoint. Tg: Fillamentum 90 °C, UltiMaker 105.9 °C — 90 recorded. HDT: Fillamentum 80 °C, UltiMaker 100.0±0.3 °C @0.455 MPa — 80 recorded. UltiMaker CPE+ also measures Vicat 108.7±0.3 °C, MFI 8.5 g/10 min (260 °C/1.2 kg), tensile stress at break 33.3±1.7 MPa XY / 33.2±2.2 MPa YZ / 14.1±3.5 MPa Z, elongation >130 % XY, >150 % YZ but only 1.4±0.6 % Z, Charpy notched 36.7±11.9 kJ/m², Young's modulus 1442-1542 MPa, Shore 77D. Fillamentum HG100 measures tensile 47 MPa yield / 48 MPa break, elongation 150 %, flexural strength 71 MPa, flexural modulus 1860 MPa, notched Izod 'no break' at 23 °C, Rockwell 115 R. Either way both run meaningfully hotter than petg (Tg ~82 °C, HDT 72 °C) and pctg (Tg 78 °C, HDT 76 °C), which is the reason this material exists. Max service temperature is not published by either vendor (unverified) and is deliberately omitted; general engineering-thermoplastic practice would put it 5-15 °C below HDT. Shrinkage is unpublished."
  },
  "scores": {
    "ease_of_print": 6,
    "dimensional_stability": 7,
    "warp_tendency": 4,
    "layer_adhesion": 7,
    "compression_strength": 7,
    "temperature_tolerance": 7,
    "uv_tolerance": 6,
    "weather_tolerance": 6,
    "water_tolerance": 9
  },
  "compatibility": {
    "bonds_with": [
      "cpe",
      "pctg",
      "pet",
      "petg",
      "petg-cf",
      "petg-esd",
      "petg-gf",
      "petg-plus"
    ],
    "support_materials": [
      "petg",
      "pla",
      "support-breakaway"
    ],
    "usable_as_support_for": [],
    "notes": "Shares the copolyester backbone with petg, pctg and pet, so welding within that family is expected on chemistry grounds; no vendor documents a tested CPE-to-PETG co-print (unverified). Does not bond to PLA, which makes PLA the usual low-adhesion breakaway support on dual-extrusion setups, as it is for the rest of the PETG family — again standard family practice rather than a CPE-specific confirmation (unverified). Same-material CPE supports are the safe default. No water-soluble support is documented as bonding to CPE. No useful bond to ABS, ASA, PC, PA, PP or the elastomers. Deliberately not listed as bonding to cope: despite the acronym overlap the two are unrelated materials with non-overlapping print windows."
  },
  "plate_recommendations": [
    {
      "plate_id": "pei-smooth",
      "rating": "recommended",
      "notes": "Fillamentum explicitly recommends PEI, mirror or glass. Smooth PEI gives the most consistent first layer at 70-85 °C."
    },
    {
      "plate_id": "glass-borosilicate",
      "rating": "recommended",
      "notes": "Explicitly recommended by Fillamentum, with an adhesion promoter (Magigoo, 3DLac or PVA glue) where needed."
    },
    {
      "plate_id": "pei-textured",
      "rating": "usable",
      "notes": "Works, but unlike PETG — which over-adheres to bare textured PEI — Fillamentum's guidance implies adhesion can be borderline without an aid. Use a promoter (Magigoo, 3DLac, PVA glue) and a 5 mm skirt or brim rather than a raft."
    },
    {
      "plate_id": "pei-satin",
      "rating": "usable",
      "notes": "As smooth PEI; an adhesion promoter helps on large flats."
    },
    {
      "plate_id": "g10-garolite",
      "rating": "usable",
      "notes": "Behaves as for the PETG family (unverified for CPE specifically)."
    },
    {
      "plate_id": "carbon-fiber-plate",
      "rating": "usable",
      "notes": "Tolerates the 70-90 °C bed; adhesion behaviour inferred from the PETG family (unverified)."
    },
    {
      "plate_id": "pc-plate",
      "rating": "avoid",
      "notes": "As for the PETG family — the plate's thermal ceiling and chemistry do not suit this bed range."
    }
  ],
  "emissions": {
    "voc_level": "low",
    "particulate_level": "moderate",
    "primary_emissions": [
      "ultrafine particles",
      "acetaldehyde and terephthalate-related compounds (extrapolated from the PETG family, unverified)"
    ],
    "ventilation": "recommended",
    "notes": "No emissions study of CPE was found in the sourced TDS or printing guides (unverified). As an amorphous copolyester processed at 255-275 °C — 20-30 °C above PETG's window, and emission rates rise sharply with nozzle temperature — expect a PETG-like species profile at somewhat elevated rates. Standard room ventilation is likely adequate and no chamber is required per Fillamentum, but the classification is inferred from chemistry and processing temperature rather than measured."
  },
  "safety_notes": "Requires an all-metal hotend: the normal 255-275 °C window sits above the point at which PTFE liners degrade and release fluoropolymer decomposition products. Fillamentum's CF-filled CPE variants are abrasive and additionally need a hardened nozzle; do not inhale fibre dust when sanding them.",
  "additional_notes": "Naming: CPE is not CoPE. This entry is the UltiMaker/Fillamentum engineering-copolyester class — 255-275 °C nozzle, Tg 90-106 °C, chemical-resistance positioning. The catalog's cope entry is Polymaker Panchroma CoPE, a deliberately PLA-window material (190-230 °C nozzle, 25-60 °C bed, full part cooling, no enclosure, rated to 400 mm/s) sold as a fast decorative PLA alternative. Anything describing a 'CoPE' that prints like PLA belongs on the cope entry; anything describing a copolyester that needs an all-metal hotend and beats PETG on heat belongs here. UltiMaker also uses 'CPE' and 'CPE+' as two tiers, CPE+ being the hotter of the two.",
  "provenance": {
    "sources": [
      "https://um-support-files.ultimaker.com/materials/2.85mm/tds/CPE-PLUS/Ultimaker-CPE-PLUS-TDS-v5.00.pdf",
      "https://fillamentum.com/wp-content/uploads/2020/10/Technical-Data-Sheet_CPE-HG100_03012019.pdf",
      "https://fillamentum.com/wp-content/uploads/2021/02/Fillamentum_Printing_Guide_CPE-HG100.pdf",
      "https://fillamentum.com/collections/cpe-filament/",
      "https://shop.polymaker.com/products/panchroma-cope",
      "https://center3dprint.com/en/shop/fdm-materials/durable-plastic/ultimaker-cpe-plus-filament-2-85mm-750g",
      "data/filaments/petg.json (internal calibration reference, not an independent source)",
      "data/filaments/pctg.json (internal calibration reference, not an independent source)",
      "data/filaments/cope.json (internal reference for the CPE/CoPE disambiguation)"
    ],
    "last_verified": "2026-08-01",
    "confidence": "medium",
    "conflicts": "The two reference grades are not the same material in any tight sense and disagree across the board: density 1.18 (UltiMaker CPE+) vs 1.25 g/cm³ (Fillamentum HG100); Tg 105.9 vs 90 °C; HDT 100.0 @0.455 MPa vs 80 °C; tensile at break 33.3 MPa XY vs 47-48 MPa. Recorded values take the conservative Fillamentum figures with UltiMaker's noted in properties.notes rather than averaging incompatible measurements. The fetched UltiMaker CPE+ TDS v5.00 does not publish nozzle or bed temperature ranges at all (unverified); the recorded printing window is Fillamentum's, widened slightly at the bed maximum by community practice. Toughness is also split: Fillamentum reports notched Izod 'no break' while UltiMaker's Z elongation collapses to 1.4 % — so layer_adhesion is scored 7, above petg's XY/Z spread would suggest for the UltiMaker grade and below Fillamentum's no-break result, reflecting genuine grade-to-grade variance. Fillamentum HG100 had no confirmed live price at research time and the UltiMaker price is a single-region conversion. Outdoor suitability is 'limited' on copolyester-family plausibility, not on published UV data (unverified). Naming collision with the catalog's cope entry is resolved in additional_notes. Note also that the research pass suggested enclosure_open_for_cooling: true on the grounds that no enclosure is required; that is recorded false here, matching petg and pctg, because the field means 'open the door to shed heat' and a Tg of 90-106 °C gives no heat-creep reason to do so — Fillamentum in fact warns against over-cooling."
  },
  "trade_names": [
    {
      "manufacturer": "ultimaker",
      "product": "CPE / CPE+",
      "notes": "Two tiers; CPE+ is the hotter and tougher, TDS v5.00 measuring Tg 105.9 °C and HDT 100 °C @0.455 MPa. Ships on NFC-tagged UltiMaker spools."
    },
    {
      "manufacturer": "fillamentum",
      "product": "CPE HG100",
      "notes": "Marketed as 'modified PETG'/Advanced PETG: Tg 90 °C, HDT 80 °C, notched Izod no-break, clear grades at 90 % transmittance. A CF25 carbon-filled variant exists and is not covered by this entry."
    }
  ]
}

File: data/filaments/hips.json
{
  "id": "hips",
  "name": "HIPS (High Impact Polystyrene)",
  "aliases": [
    "High Impact Polystyrene",
    "HIPS"
  ],
  "status": "researched",
  "base_type": null,
  "variation_kind": null,
  "polymer_class": "support-breakaway",
  "chemical_makeup": "High impact polystyrene — an amorphous styrenic thermoplastic, typically polystyrene blended/grafted with polybutadiene rubber for impact modification",
  "summary": "A light, styrenic material with two lives: a limonene-dissolvable support material and a genuinely usable lightweight build material for props, prototypes and RC airframes. It prints in the ABS difficulty tier — enclosure, warm bed, minimal part cooling — but shrinks noticeably less than ABS and sands and vapour-smooths beautifully.",
  "printing": {
    "nozzle_temp_c": {
      "min": 220,
      "max": 270,
      "recommended": 235
    },
    "bed_temp_c": {
      "min": 80,
      "max": 115,
      "recommended": 105
    },
    "ambient_temp_c": {
      "min": 30,
      "max": 55,
      "recommended": 45
    },
    "speed_mm_s": {
      "min": 35,
      "max": 100,
      "recommended": 50
    },
    "enclosure_recommended": true,
    "heated_chamber_required": false,
    "enclosure_open_for_cooling": false,
    "requires_hardened_nozzle": false,
    "part_cooling_fan_pct": {
      "min": 0,
      "max": 20,
      "recommended": 0
    },
    "notes": "Nozzle temperature varies widely by brand — eSUN 230-270 °C, Prusa 225-255 °C, Filament Cheat Sheet and Xometry both 220-250 °C; the recorded range is the union and ~230-240 °C is the safe starting point. eSUN's TDS specifies 0 % part cooling: low or no cooling improves layer bonding and reduces warping. An enclosure is strongly recommended but not mandatory for small parts; a heated chamber is not required, though large or tall parts warp badly without one. Legacy bedslingers should stay at 40-60 mm/s; high-flow hotends can reach the top of the range. Standard brass nozzles are fine — HIPS is not abrasive."
  },
  "feeding": {
    "drive_system": "any",
    "ams_compatible": "yes",
    "feeding_assistant_recommended": false,
    "notes": "Rigid, non-abrasive, low-hygroscopy styrenic that feeds essentially like ABS, which Bambu lists as AMS-compatible; HIPS itself is not named in Bambu's material table and is not on the AMS notes' excluded list, so 'yes' rests on the absence of any documented restriction plus the mechanical similarity to ABS rather than on a direct vendor statement. Enclosure: HIPS prints in the ABS tier with the fan off and wants the chamber closed, so enclosure_open_for_cooling is false."
  },
  "drying": {
    "required_before_use": "if-exposed",
    "temp_c": {
      "min": 70,
      "max": 80,
      "recommended": 75
    },
    "time_hours": {
      "min": 4,
      "max": 6,
      "recommended": 4
    },
    "methods": [
      "filament dryer",
      "food dehydrator",
      "convection oven at lowest setting",
      "sealed box with desiccant"
    ],
    "dryness_validation": "No popping or crackling at the nozzle; no visible surface bubbles or blisters on the extrudate; glossy, consistent extrusion",
    "notes": "Xometry describes HIPS as 'not hygroscopic', and it is markedly less moisture-sensitive than nylon, PVA or BVOH — but weeks of open-air exposure can still absorb enough moisture to cause surface defects. No authoritative brand-published drying schedule was found; the 70-80 °C / 4-6 h figures are extrapolated from general styrenic guidance (unverified). Dry only if print quality has visibly degraded."
  },
  "storage": {
    "recommendations": "Normal sealed bag or storage box with desiccant is adequate in most climates; no dry box or in-print drying needed. Reseal between jobs and dry only if surface defects appear.",
    "max_humidity_pct": 50,
    "hygroscopy": "low"
  },
  "price": {
    "usd_per_kg_low": 20,
    "usd_per_kg_high": 50,
    "notes": "2025-2026 pricing for standard unfilled grades (3DSourced). Observed retail: 3DXTech 3DXMAX HIPS around $32/kg, MatterHackers around $36-43/kg for 1 kg spools with bulk discounts."
  },
  "use_cases": {
    "recommended": [
      "limonene-dissolvable support material (traditionally paired with ABS)",
      "lightweight functional prototypes and housings",
      "cosplay props and helmets (low density keeps wearables light)",
      "RC aircraft and drone airframe components",
      "architectural models needing fine sanding or machining",
      "parts finished by chemical vapour smoothing (limonene or acetone)"
    ],
    "not_recommended": [
      "outdoor or UV-exposed parts (no UV stabiliser; embrittles and yellows)",
      "direct repeated food contact",
      "parts needing high surface hardness (scratches easily)",
      "fire-sensitive applications (flammable, releases styrene fumes)",
      "precision parts needing minimal shrink and warp without an enclosure"
    ]
  },
  "suitability": {
    "food_contact": "no",
    "load_bearing": "light",
    "high_temperature": "moderate",
    "outdoor": "no"
  },
  "properties": {
    "density_g_cm3": 1.05,
    "grams_per_100cm3": 105,
    "cm3_per_100g": 95.2,
    "shrinkage_pct": {
      "min": 1.2,
      "max": 1.5,
      "recommended": 1.35
    },
    "glass_transition_c": 98,
    "heat_deflection_c": 88,
    "max_service_temp_c": 80,
    "tensile_strength_mpa": {
      "min": 27,
      "max": 45,
      "recommended": 29
    },
    "notes": "Density 1.04-1.06 g/cm³ is consistent across the eSUN and Flashforge datasheets — among the lightest common filaments, which is why it suits wearables and RC airframes. HDT 88 °C at 0.455 MPa (Flashforge TDS). Tg ~96-100 °C is consistent with general polystyrene data but not datasheet-sourced (unverified). Max service temperature is not directly published; ~70-85 °C inferred from HDT (unverified). Tensile strength is recorded as the full reported spread: eSUN 27 MPa, Flashforge 28.5-29.5 MPa, Xometry-cited comparison figures 32-45 MPa. Elongation at break is badly disputed — eSUN 39 % versus Flashforge 6-6.5 % — so it is omitted rather than guessed. Shrinkage ~1.2-1.5 % is single-source (3dtechvalley, unverified), though Prusa's knowledge base corroborates qualitatively that HIPS shrinks much less than ABS."
  },
  "scores": {
    "ease_of_print": 5,
    "dimensional_stability": 5,
    "warp_tendency": 6,
    "layer_adhesion": 6,
    "compression_strength": 5,
    "temperature_tolerance": 5,
    "uv_tolerance": 2,
    "weather_tolerance": 2,
    "water_tolerance": 7
  },
  "compatibility": {
    "bonds_with": [
      "abs",
      "abs-plus",
      "asa",
      "hips",
      "lw-asa"
    ],
    "support_materials": [
      "hips"
    ],
    "usable_as_support_for": [
      "abs",
      "abs-cf",
      "abs-esd",
      "abs-fr",
      "abs-gf",
      "abs-plus",
      "asa",
      "asa-cf",
      "asa-gf",
      "hips",
      "lw-asa",
      "pbt",
      "pc",
      "pc-abs",
      "pc-pbt",
      "petg",
      "pla"
    ],
    "notes": "Chemical bonding and soluble-support suitability point in opposite directions here, and sources genuinely disagree. HIPS welds strongly to ABS and ASA (same styrenic family; joins with ABS cement or acetone and sands as one piece), and older hobbyist guides and 3DXTech marketing therefore present HIPS as the classic dissolvable support for ABS. Prusa's current knowledge base explicitly recommends against that: limonene, the solvent that dissolves HIPS, also attacks and etches ABS and ASA surfaces, so the model is damaged in the bath. Prusa instead recommends HIPS supports under PETG and other limonene-insoluble materials, which separate cleanly — so usable_as_support_for lists PETG and PLA, not ABS/ASA, despite the strong chemical bond. As a build material HIPS is normally printed single-material with same-material breakaway supports. No sourced guidance was found for TPU, TPE, PA, PC, PP, PVA, BVOH, PCTG, PVB or PET (unverified)."
  },
  "plate_recommendations": [
    {
      "plate_id": "pei-textured",
      "rating": "recommended",
      "notes": "Prusa's knowledge base notes good adhesion to PEI, and the 100-110 °C bed sits within the normal high-temperature PEI operating range. No release agent is generally required; a glue stick or an ABS-in-acetone slurry helps first-layer adhesion on marginal setups or very large footprints."
    },
    {
      "plate_id": "pei-smooth",
      "rating": "recommended",
      "notes": "Backfilled from plate entry (Phase E reciprocity): Prints and releases like ABS; commonly used as a breakaway support next to ABS."
    },
    {
      "plate_id": "pei-satin",
      "rating": "recommended",
      "notes": "Backfilled from plate entry (Phase E reciprocity): As ABS; common breakaway support partner."
    },
    {
      "plate_id": "buildtak-polymer",
      "rating": "recommended",
      "notes": "Backfilled from plate entry (Phase E reciprocity): Prints and releases like ABS, which is the material it is usually co-printed with as breakaway support."
    },
    {
      "plate_id": "glass-borosilicate",
      "rating": "usable",
      "notes": "Backfilled from plate entry (Phase E reciprocity): Not covered in glass sources; extrapolated from ABS behavior as a styrenic."
    },
    {
      "plate_id": "g10-garolite",
      "rating": "usable",
      "notes": "Backfilled from plate entry (Phase E reciprocity): Not covered in G10 sources; extrapolated from ABS/styrenic behavior."
    },
    {
      "plate_id": "carbon-fiber-plate",
      "rating": "usable",
      "notes": "Backfilled from plate entry (Phase E reciprocity): Undocumented for this surface; extrapolated from ABS/styrenic behavior."
    },
    {
      "plate_id": "pp-sheet",
      "rating": "avoid",
      "notes": "Backfilled from plate entry (Phase E reciprocity): As ABS, with which it is normally co-printed."
    },
    {
      "plate_id": "supertack",
      "rating": "avoid",
      "notes": "Backfilled from plate entry (Phase E reciprocity): Same envelope problem as ABS, with which it is normally co-printed."
    },
    {
      "plate_id": "pc-plate",
      "rating": "avoid",
      "notes": "Backfilled from plate entry (Phase E reciprocity): Not separately documented, but HIPS bed temperatures sit in the same 95-110 C band that damages this surface."
    },
    {
      "plate_id": "pei-patterned",
      "rating": "avoid",
      "notes": "Backfilled from plate entry (Phase E reciprocity): Bed temp sits at the top of the coating's rated band with no benefit — use a textured PEI plate instead."
    }
  ],
  "emissions": {
    "voc_level": "high",
    "particulate_level": "high",
    "primary_emissions": [
      "styrene (~10-110 µg/min)",
      "ultrafine particles"
    ],
    "ventilation": "required",
    "notes": "Styrene is the dominant VOC for both HIPS and ABS filaments, measured at roughly 10-110 µg/min in the Zhang/Kwon et al. (Environ. Sci. Technol., 2016) desktop-printer chamber study. Ultrafine-particle emissions from styrenics are among the highest of the common filament classes; that study's overall UFP range across all filament/printer combinations spanned roughly 10⁸-10¹¹ particles/min. Styrene is a respiratory and eye irritant and a suspected carcinogen at high chronic exposure. Ventilate — especially in enclosed or heated-chamber setups where fumes concentrate — and use combined gas plus particle filtration for frequent printing in occupied spaces. Ventilation set to 'required' (Fable calibration): identical styrene-dominated profile to ABS/ASA, which are both 'required'."
  },
  "safety_notes": "HIPS is flammable and gives off styrene fumes when overheated. Limonene and acetone vapour smoothing must be done outdoors or in a fume-extracted space with no ignition sources, using nitrile gloves and eye protection; limonene is also a skin sensitiser. Sanding HIPS produces fine styrenic dust — wet-sand or use a mask.",
  "additional_notes": "HIPS occupies an unusual position in this catalog: it is classed as a breakaway/soluble support material but is fully viable as a standalone build material, which is why suitability and score fields are populated as a build material rather than left support-only.",
  "provenance": {
    "sources": [
      "https://www.esun3d.com/uploads/eSUN_HIPS-Filament_TDS_V4.0.pdf",
      "https://after-support.flashforge.jp/uploads/datasheet/tds/HIPS_TDS_EN.pdf",
      "https://help.prusa3d.com/article/hips_167118",
      "https://www.simplify3d.com/resources/materials-guide/hips/",
      "https://filamentcheatsheet.com/filaments/hips/",
      "https://www.xometry.com/resources/3d-printing/hips-3d-printing-filament/",
      "https://www.3dtechvalley.com/hips-filament/",
      "https://www.3dxtech.com/collections/hips",
      "https://pubmed.ncbi.nlm.nih.gov/26741485/",
      "https://www.matterhackers.com/store/3d-printer-filament/hips-175mm-1kg",
      "https://www.3dsourced.com/guides/3d-printing-materials-cost/",
      "https://wiki.bambulab.com/en/general/filament-guide-material-table",
      "https://wiki.bambulab.com/en/knowledge-sharing/notes-ams"
    ],
    "last_verified": "2026-07-31",
    "confidence": "medium",
    "conflicts": "Support pairing is the major unresolved conflict: traditional guidance (hobbyist guides, 3DXTech) presents HIPS as the dissolvable support for ABS, while Prusa's current knowledge base advises against HIPS under ABS/ASA because limonene attacks those surfaces, recommending PETG instead. Both positions are recorded — bonds_with keeps ABS/ASA, usable_as_support_for follows Prusa. Elongation at break: eSUN 39 % vs Flashforge 6-6.5 % — a ~6x disagreement, likely grade or test-direction dependent; omitted from properties. Tensile strength spread 27-45 MPa across eSUN, Flashforge and Xometry-cited tables. Nozzle temperature spans 220-270 °C across brands. Food contact: filamentz.nl markets HIPS as 'FDA safe' while 3dtechvalley explicitly advises against direct food contact for printed parts (layer-line bacterial harbouring, unverified filament additives) — recorded as 'no' for printed parts even though the base resin appears in food packaging. Drying schedule is extrapolated, not brand-published."
  },
  "trade_names": [
    {
      "manufacturer": "3dxtech",
      "product": "HIPS",
      "notes": "Also used as breakaway support."
    },
    {
      "manufacturer": "coex-3d",
      "product": "Support Filament / HIPS",
      "notes": "HIPS-based sacrificial support material."
    },
    {
      "manufacturer": "devil-design",
      "product": "HIPS"
    },
    {
      "manufacturer": "esun",
      "product": "HIPS",
      "notes": "Support/sacrificial use"
    },
    {
      "manufacturer": "filament-pm",
      "product": "HiPS"
    },
    {
      "manufacturer": "fillamentum",
      "product": "HIPS",
      "notes": "Standard high-impact polystyrene"
    },
    {
      "manufacturer": "formfutura",
      "product": "HIPS",
      "notes": "Standard HIPS"
    },
    {
      "manufacturer": "keene-village-plastics",
      "product": "HIPS",
      "notes": "Support/sacrificial material line."
    },
    {
      "manufacturer": "kimya",
      "product": "HIPS-R",
      "notes": "Recycled-content HIPS, support/sacrificial."
    },
    {
      "manufacturer": "push-plastic",
      "product": "HIPS",
      "notes": "Typically used as a sacrificial support for ABS."
    },
    {
      "manufacturer": "real-filament",
      "product": "HIPS (\"Support Material\")",
      "notes": "D-limonene soluble, ABS support"
    },
    {
      "manufacturer": "rosa3d",
      "product": "HIPS"
    },
    {
      "manufacturer": "spectrum-filaments",
      "product": "HIPS-X"
    }
  ]
}
