Repository: pwsh/filament-field-guide

# Filament Field Guide

A structured, research-driven catalog of FDM 3D-printing materials, manufacturers, and
build plates — published as a filterable static site via GitHub Pages.

## Quick start

```bash

# Serve locally (fetch() requires http, not file://)
python -m http.server 8000

# Validate data + regenerate the manifest after any data change
pip install jsonschema
python scripts/validate.py
```

# that already exist, and --brands to scope to certain candidate files
python scripts/spoolman_import.py --url http://spoolman.local:7912 \
    --apply --update --brands amolen,insignia

File: data/filaments/lw-pla.json
{
  "id": "lw-pla",
  "name": "LW-PLA (Lightweight Foaming PLA)",
  "aliases": [
    "LW-PLA",
    "Lightweight PLA",
    "Foaming PLA",
    "PLA-LW",
    "LW PLA Aero"
  ],
  "status": "researched",
  "base_type": "pla",
  "variation_kind": "foaming",
  "polymer_class": "polylactide",
  "chemical_makeup": "Base polylactide compounded with an undisclosed chemical foaming/blowing agent that decomposes thermally in the hot end, expanding the melt into a closed-cell structure as it leaves the nozzle",
  "summary": "Base PLA with a thermally activated foaming agent — the only PLA variant whose density is set by the operator rather than the spool. Foaming starts around 215 °C and increases with nozzle temperature to 250-280 °C, with extrusion flow cut by up to 65 % to match; effective printed density falls from base PLA's ~1.24 g/cm³ to about 0.54 g/cm³ (roughly 44 % of solid, over 2x volume). The cost is steep and non-linear: bending stiffness drops 3200 → 900 MPa and Z layer adhesion 33 → 4.3 MPa, so strength falls faster than weight. It also needs per-model temperature/flow calibration, prints hotter than any other PLA grade, and must not be annealed.",
  "printing": {
    "nozzle_temp_c": {
      "min": 205,
      "max": 280,
      "recommended": 240
    },
    "bed_temp_c": {
      "min": 45,
      "max": 60,
      "recommended": 55
    },
    "ambient_temp_c": {
      "min": 15,
      "max": 30,
      "recommended": 22
    },
    "speed_mm_s": {
      "min": 20,
      "max": 100,
      "recommended": 40
    },
    "enclosure_recommended": false,
    "heated_chamber_required": false,
    "requires_hardened_nozzle": false,
    "part_cooling_fan_pct": {
      "min": 60,
      "max": 100,
      "recommended": 100
    },
    "enclosure_open_for_cooling": true,
    "notes": "Delta vs base PLA: nozzle temperature is a control input, not a setting. CNC Kitchen measured foaming onset at ~215 °C on colorFabb LW-PLA, rising through 240-280 °C for maximum expansion; eSUN PLA-LW is rated 210-270 °C. Flow must be cut in step — colorFabb's own guide recommends reducing extrusion flow by up to 65 % to hit target lightness, and eSUN cites up to 220 % volume increase. Print unfoamed at ~205 °C if you want solid PLA behaviour. Bed temperature is not separately specified by either brand (unverified — base-PLA values assumed). Speed is moderate in practice because layer heights are usually raised to compensate for reduced flow, and the fan setting interacts with when the foam sets; neither is quantified in any fetched source (unverified). Unfilled, so no hardened nozzle — but mismatched temperature and flow will clog a nozzle with expanded melt, a different failure mode from abrasion. As with all PLA grades, run an enclosed machine with the door/lid open."
  },
  "feeding": {
    "drive_system": "any",
    "ams_compatible": "conditional",
    "feeding_assistant_recommended": false,
    "notes": "The unmelted filament is ordinary rigid PLA and feeds through any extruder with standard gears and PTFE — no abrasion, no spool-side assistant. AMS is the caveat: Bambu wiki content notes LW-PLA 'may not be compatible with AMS lite' (single source, unverified for full AMS units), and the grade's dependence on a specific nozzle temperature sits badly with automated multi-material swapping, where a shared temperature across tools would change the foam ratio. Rated 'conditional' rather than base PLA's 'yes' on that basis. No shore hardness applies — foamed but rigid, not a flexible."
  },
  "drying": {
    "required_before_use": "if-exposed",
    "temp_c": {
      "min": 45,
      "max": 55,
      "recommended": 50
    },
    "time_hours": {
      "min": 4,
      "max": 8,
      "recommended": 6
    },
    "methods": [
      "filament dryer",
      "food dehydrator",
      "convection oven at lowest setting",
      "drybox with desiccant"
    ],
    "dryness_validation": "Harder to judge than base PLA: the material foams by design, so a foamy extrudate is not itself a moisture signal. Use a fixed-temperature test extrusion and watch for popping/steam and for an unstable, inconsistent expansion ratio rather than for foaming as such; re-run the temperature/flow calibration tower after drying and compare measured part density.",
    "notes": "No drying parameters are published by colorFabb or eSUN (unverified). Base-PLA practice (45-55 °C, 4-8 h) is the working default here. Conservative drybox handling is worth the effort anyway, since trapped moisture flashing to steam could plausibly disturb the foaming reaction and make density unrepeatable — a mechanism no fetched source confirms or measures. Note the opposite of pla-plus on annealing: CNC Kitchen found 100 °C annealing caused significant Z-direction growth and warp in standing LW-PLA parts with negligible mechanical benefit, so do not anneal."
  },
  "storage": {
    "recommendations": "Sealed bag or drybox with desiccant between uses; treat more strictly than base PLA because density repeatability, not just surface quality, is at stake",
    "max_humidity_pct": 30,
    "hygroscopy": "moderate"
  },
  "price": {
    "usd_per_kg_low": 36,
    "usd_per_kg_high": 41,
    "notes": "colorFabb LW-PLA about $40.79/kg ($30.60 per 750 g spool, 3DJake); eSUN PLA-LW about $36.99/kg (1 kg spool, eSUN store). Clearly above base PLA and pla-plus, reflecting the specialty foaming agent — though per printed volume it is cheaper than the sticker suggests, since a spool yields roughly 2x the part volume at high foam ratios."
  },
  "use_cases": {
    "recommended": [
      "RC aircraft and drone airframes",
      "wings and fuselage shells",
      "cosplay props and wearables",
      "lost-PLA / lost-foam investment casting patterns",
      "large display models where weight matters more than strength",
      "sandwich structures pairing foamed skins with solid PLA ribs",
      "parts locally reinforced with embedded carbon-fibre rods"
    ],
    "not_recommended": [
      "load-bearing or structural parts at high foam ratios",
      "parts loaded in Z (layer adhesion collapses to ~4.3 MPa at max foam)",
      "high-precision or tight-tolerance parts (density and dimensions shift with temperature)",
      "annealed parts (Z growth and warp, no mechanical gain)",
      "high-temperature parts",
      "outdoor parts",
      "food-contact items"
    ]
  },
  "suitability": {
    "food_contact": "no",
    "load_bearing": "light",
    "high_temperature": "no",
    "outdoor": "no"
  },
  "properties": {
    "density_g_cm3": 1.24,
    "grams_per_100cm3": 124,
    "cm3_per_100g": 80.6,
    "glass_transition_c": 58,
    "notes": "IMPORTANT — the density recorded here (1.24 g/cm³, inherited from base PLA) is the SOLID FILAMENT density, i.e. what a spool weighs per unit of extruded solid, and the derived 124 g/100 cm³ and 80.6 cm³/100 g figures follow from it. It is NOT the density of a printed part. Effective printed density is a user-selected variable: printing unfoamed at ~205 °C gives roughly the solid figure; at ~225 °C parts land near 67 % of solid; at ~250 °C CNC Kitchen measured ~44 % of regular PLA density, and eSUN rates PLA-LW as low as 0.54 g/cm³ at its '220 % foaming ratio' — so a printed part can be anywhere from ~0.54 to ~1.24 g/cm³ on the same spool. Mechanical properties track the same axis and degrade faster than density: tensile 49 MPa unfoamed → 24 MPa at 225 °C → 12 MPa at max foam; bending stiffness 3200 MPa → 900 MPa; vertical (Z) layer adhesion 33 MPa → 13 MPa → 4.3 MPa, the steepest degradation of any grade in this catalog and classic Gibson-Ashby cellular scaling (strength loss outpaces weight loss). The one exception is impact: vertical specimens retained energy absorption across all foam levels per CNC Kitchen. Thermal behaviour is inherited from base PLA (Tg ~58 °C) — no LW-specific Tg/HDT data was found (unverified), and annealing does not improve it."
  },
  "scores": {
    "ease_of_print": 5,
    "dimensional_stability": 5,
    "warp_tendency": 3,
    "layer_adhesion": 2,
    "compression_strength": 2,
    "temperature_tolerance": 2,
    "uv_tolerance": 3,
    "weather_tolerance": 2,
    "water_tolerance": 4
  },
  "compatibility": {
    "bonds_with": [
      "lw-pla",
      "pla",
      "pla-cf",
      "pla-gf",
      "pla-gradient",
      "pla-hf",
      "pla-matte",
      "pla-plus",
      "pla-silk"
    ],
    "support_materials": [
      "bvoh",
      "petg",
      "pla",
      "pva"
    ],
    "usable_as_support_for": [],
    "notes": "Same PLA-family bonding chemistry as the base entry, and the pairing that matters is structural: CNC Kitchen recommends sandwich construction with solid PLA or pla-plus ribs and spars inside LW-PLA skins, since the foamed material carries almost no Z load. The foamed side is always the weak side of any interface. Standard PLA-compatible supports work, and the material's own oozing and stringing rub off easily, which makes support removal easier than with base PLA. Not listed as usable as support for other materials — it is too soft and too temperature-sensitive to make a reliable interface layer."
  },
  "plate_recommendations": [
    {
      "plate_id": "pei-textured",
      "rating": "usable",
      "notes": "No LW-PLA-specific build-surface guidance was found in any fetched source; textured PEI is inferred from base-PLA practice and rated 'usable' rather than 'recommended' on that basis (unverified). Reduced extrusion flow makes the first layer thinner than usual, so the first layer is worth printing unfoamed (~205 °C) at normal flow for adhesion."
    }
  ],
  "emissions": {
    "voc_level": "moderate",
    "particulate_level": "moderate",
    "primary_emissions": [
      "lactide",
      "chemical foaming/blowing-agent decomposition products (undisclosed; typically CO2/N2-generating chemistry)",
      "ultrafine particles"
    ],
    "ventilation": "recommended",
    "notes": "The one PLA variant in this set with a genuine emissions delta. The grade works by thermally decomposing an undisclosed blowing agent, which by mechanism releases gaseous decomposition products, and it does so at up to 270-280 °C rather than base PLA's ~210 °C — and ultrafine-particle emission from FDM rises steeply with nozzle temperature. No source quantifies VOC or UFP output for LW-PLA specifically, so both levels are rated 'moderate' by mechanism rather than measurement (unverified quantitatively) and ventilation is raised to 'recommended' against base PLA's 'optional'. This is still nowhere near styrenic territory."
  },
  "safety_notes": "No food-contact certification found, and the undisclosed foaming agent makes food contact a firmer 'no' than for base PLA. Do not anneal: 100 °C annealing produced significant Z-direction growth and warping with no useful strength gain. Because the foaming agent's composition is undisclosed, avoid running the material far above 280 °C where decomposition chemistry is unpredictable.",
  "additional_notes": "Treat this as a tunable material rather than a fixed one: colorFabb's own guide is a four-step calibration process (temperature tower, flow reduction, layer-height adjustment, density check) that has to be repeated per model and per printer. Design consequence: pick the target density first, then engineer the part around the strength that density gives, rather than substituting LW-PLA into a geometry designed for solid PLA.",
  "provenance": {
    "sources": [
      "https://colorfabb.us/3d-printing-lightweight-pla-parts",
      "https://www.cnckitchen.com/blog/colorfabb-lw-pla-testing-foaming-pla",
      "https://www.3djake.com/colorfabb/lw-pla",
      "https://esun3dstore.com/products/epla-lw",
      "https://colorfabb.com/lw-pla-black",
      "https://sigmafilament.com/lw-pla/"
    ],
    "last_verified": "2026-07-31",
    "confidence": "low",
    "conflicts": "Maximum expansion disagrees: CNC Kitchen independently measured just over 2x volume increase (density ~44 % of regular PLA) on colorFabb LW-PLA, while colorFabb markets 'nearly 3x'; eSUN separately claims a 220 % foaming ratio and 0.54 g/cm³, which agrees with CNC Kitchen rather than with colorFabb's marketing — the measured figure is used. Foaming onset and ceiling also vary by source (215 °C onset per CNC Kitchen; 210-270 °C per eSUN; testing to 280 °C in Polymaker-style guidance). Bed temperature, print speed, fan settings and drying parameters are not published by either brand and are assumed from base PLA (unverified). No LW-specific Tg/HDT, UV/weather or water-absorption data exists; the elevated water-tolerance concern from surface porosity is a flagged mechanism, not a measurement. AMS compatibility rests on a single Bambu wiki note about AMS lite. Confidence is 'low' overall because so many process fields are inherited assumptions."
  },
  "trade_names": [
    {
      "manufacturer": "bambu-lab",
      "product": "PLA Aero",
      "notes": "Foaming PLA: 1.21 g/cm3 filament foaming at 190-270 C to 0.55-1.05 g/cm3 printed; tensile 24+/-2 MPa, elongation 2.6+/-0.7%, bending 45+/-4 MPa, impact 28.8+/-1.3 kJ/m2. lw-pla already carries alias 'LW PLA Aero'; lw-pla's reference foam floor is ~0.54 g/cm3 vs Bambu's 0.55 g/cm3"
    },
    {
      "manufacturer": "colorfabb",
      "product": "LW-PLA",
      "notes": "Foaming lightweight PLA; LW-PLA-HT is the higher-temperature foaming variant"
    },
    {
      "manufacturer": "eryone",
      "product": "PLA Light-Weight",
      "notes": "Foaming lightweight PLA (LW-PLA analogue)."
    },
    {
      "manufacturer": "esun",
      "product": "PLA-LW",
      "notes": "Chemically foamed lightweight PLA"
    },
    {
      "manufacturer": "inland",
      "product": "Lite PLA (LW-PLA)",
      "notes": "Foaming lightweight PLA - 'less PLA and more of a plant fiber filler', expands during printing."
    },
    {
      "manufacturer": "jamg-he",
      "product": "Light Weight (LW-PLA)",
      "notes": "Foamed lightweight PLA"
    },
    {
      "manufacturer": "polymaker",
      "product": "LW-PLA",
      "notes": "Chemical-foaming lightweight PLA"
    },
    {
      "manufacturer": "spectrum-filaments",
      "product": "LW-PLA UltraFoam",
      "notes": "foaming, up to 70% weight reduction"
    }
  ]
}

File: data/filaments/lw-tpu.json
{
  "id": "lw-tpu",
  "name": "LW-TPU (Lightweight Foaming TPU)",
  "aliases": [
    "LW-TPU",
    "Lightweight TPU",
    "Foaming TPU",
    "varioShore TPU",
    "TPU-Aero",
    "TPU Air",
    "Variable-hardness TPU"
  ],
  "status": "researched",
  "base_type": "tpu",
  "variation_kind": "foaming",
  "polymer_class": "elastomer",
  "chemical_makeup": "Thermoplastic polyurethane compounded with a chemical foaming/blowing agent (a bicarbonate-type agent in colorFabb varioShore per CNC Kitchen's teardown) that decomposes thermally in the hot end and expands the melt into a closed-cell elastomeric foam. Base resin is nominally Shore 92A; the foam cells, not a different resin, produce the softer effective durometer",
  "summary": "The one filament where Shore hardness is a slider rather than a spec: foaming TPU whose printed parts land anywhere from 92A unfoamed to a measured 65A fully expanded, set by nozzle temperature and flow. Foaming starts near 230 \u00b0C and roughly doubles volume, halving tensile strength while leaving elongation nearly intact. Its most useful and least obvious trait is that the foamed melt fills the nozzle better and needs less push force, so it feeds through Bowden setups that solid TPU of the same nominal hardness cannot \u2014 paid for with unavoidable stringing, poor bridging, and per-model calibration.",
  "printing": {
    "nozzle_temp_c": {
      "min": 195,
      "max": 260,
      "recommended": 230
    },
    "bed_temp_c": {
      "min": 50,
      "max": 60,
      "recommended": 55
    },
    "ambient_temp_c": {
      "min": 18,
      "max": 30,
      "recommended": 22
    },
    "speed_mm_s": {
      "min": 10,
      "max": 40,
      "recommended": 20
    },
    "enclosure_recommended": false,
    "heated_chamber_required": false,
    "enclosure_open_for_cooling": true,
    "requires_hardened_nozzle": false,
    "part_cooling_fan_pct": {
      "min": 0,
      "max": 30,
      "recommended": 0
    },
    "notes": "Delta vs base TPU: nozzle temperature is a control input, not a setting. colorFabb varioShore \u2014 the reference product \u2014 is rated 195-260 \u00b0C, with foaming activating near 230 \u00b0C and the datasheet claiming up to 1.6x volume expansion; CNC Kitchen independently measured close to 2x (~100 % expansion) at 220 \u00b0C on their machine, so the onset and ceiling are printer- and flow-dependent rather than fixed. Print at ~195-210 \u00b0C for solid 92A behaviour, ramp toward 230-250 \u00b0C for maximum softness and lightness, and cut flow to match (colorFabb's own solid/foamed comparison uses 100 % flow at 210 \u00b0C versus 70 % at 230 \u00b0C). Bed 50-60 \u00b0C, a little warmer than base TPU's 20-60 \u00b0C. Speed is capped lower than base TPU's 10-80 mm/s because foam expansion needs time and consistency; low speed is also what makes the Bowden tolerance work. The datasheet lists no active cooling fan, matching elastomer practice and unlike base TPU's 20-50 %. No enclosure or chamber is specified (unverified); run enclosed machines with the lid open as for the TPU family. Unfilled, so no hardened nozzle \u2014 but as with every foaming grade, mismatched temperature and flow packs the nozzle with expanded melt."
  },
  "feeding": {
    "drive_system": "direct-drive-recommended",
    "ams_compatible": "no",
    "feeding_assistant_recommended": false,
    "notes": "The headline delta versus base tpu, and it goes the counterintuitive direction: CNC Kitchen found varioShore prints unusually well through Bowden extruders at low speed, because the foaming melt fills more of the nozzle volume and therefore needs less push force from the extruder than solid TPU does. That downgrades the requirement from base tpu's 'direct-drive-required' to 'recommended' \u2014 direct drive is still the better setup and still what every brand assumes, but a Bowden machine is genuinely usable here, which is not true of any other flexible in this catalog. AMS stays 'no', matching base tpu: the spool feeds as firm 92A filament, but Bambu's AMS exclusion covers TPU as a class and the foamed material's effective 65A hardness sits well inside the range that bends and jams the feed tube (no AMS test for foaming TPU was found \u2014 unverified). A spool-side feeding assistant is not needed, since the unmelted filament is firm 92A and does not stretch under spool drag."
  },
  "drying": {
    "required_before_use": "always",
    "temp_c": {
      "min": 65,
      "max": 80,
      "recommended": 70
    },
    "time_hours": {
      "min": 5,
      "max": 12,
      "recommended": 8
    },
    "methods": [
      "dedicated filament dryer at 70 \u00b0C",
      "hot-air or vacuum oven at 70 \u00b0C",
      "print directly from a drybox with desiccant"
    ],
    "dryness_validation": "Unusually hard to judge, because the material foams by design \u2014 a bubbled or matte extrudate is normal, not a moisture signal. Judge instead by extruding below the ~230 \u00b0C foaming onset (around 200 \u00b0C) and checking for popping, steam and voids there, and by whether a calibration cube's measured density and thickness repeat between runs. Stringing is useless as a dryness test here: CNC Kitchen found stringing on travel moves essentially unavoidable even with dry material.",
    "notes": "No drying schedule is published in the varioShore TDS or on any sourced foaming-TPU page (unverified). The figures recorded are base-TPU practice (65-80 \u00b0C, 5-12 h). 'Always' is carried over from base TPU, and there is an extra mechanism reason to be strict that no source measures: moisture flashing to steam competes with the blowing agent, so a damp spool plausibly makes the foam ratio \u2014 and therefore part density and hardness \u2014 unrepeatable."
  },
  "storage": {
    "recommendations": "Sealed with fresh desiccant under 20 % RH, ideally printed from a drybox, as for base TPU. No brand publishes LW-specific storage guidance (unverified); treat it more strictly than solid TPU because density and hardness repeatability, not just surface quality, depend on it.",
    "max_humidity_pct": 20,
    "hygroscopy": "high"
  },
  "price": {
    "usd_per_kg_low": 65,
    "usd_per_kg_high": 85,
    "notes": "Firm data point: colorFabb varioShore TPU Black, 700 g at $51.19 is about $73/kg. Roughly 2-3x standard TPU's $20-70/kg band and comparable to premium NinjaTek grades. No per-kg listing was confirmed for the Siraya Tech, Fiberlogy, QIDI or Rosa3D foaming-flexible lines (unverified), so the bounds are anchored on colorFabb alone. Per printed volume the premium shrinks, since a spool yields up to ~2x the part volume at maximum expansion."
  },
  "use_cases": {
    "recommended": [
      "lightweight cushioned pads, grips and soft-touch surfaces",
      "parts with a deliberate hardness gradient printed in one job (varying nozzle temperature by zone)",
      "shoe midsoles and insole prototypes at tunable firmness",
      "seat, saddle and helmet padding",
      "lightweight vibration and impact isolation",
      "prototyping a durometer before committing to a fixed-grade TPU"
    ],
    "not_recommended": [
      "any load-bearing or structural part",
      "parts loaded in Z (foaming roughly halves tensile strength)",
      "bridges and unsupported spans (CNC Kitchen rates bridging performance poor)",
      "geometry with heavy travel moves (stringing is essentially unavoidable)",
      "tight-tolerance or dimensionally critical parts",
      "sealing gaskets (closed-cell foam compresses and leaks differently from solid elastomer)",
      "high-temperature, outdoor or food-contact use"
    ]
  },
  "suitability": {
    "food_contact": "no",
    "load_bearing": "no",
    "high_temperature": "no",
    "outdoor": "no"
  },
  "properties": {
    "shore_hardness": "65A-92A",
    "density_g_cm3": 1.2,
    "grams_per_100cm3": 120,
    "cm3_per_100g": 83.3,
    "glass_transition_c": -25,
    "max_service_temp_c": 70,
    "tensile_strength_mpa": {
      "min": 12,
      "max": 24,
      "recommended": 12
    },
    "notes": "IMPORTANT \u2014 the recorded 1.2 g/cm\u00b3 is the SOLID/unfoamed reference density from the varioShore datasheet, and the derived 120 g/100 cm\u00b3 and 83.3 cm\u00b3/100 g follow from it. It is NOT the density of a printed part. No brand publishes an absolute foamed density; from the expansion figures (1.6x datasheet, ~2x measured by CNC Kitchen at 220 \u00b0C) a maximally foamed part lands roughly at 0.6-0.75 g/cm\u00b3 \u2014 derived, not published (unverified). Shore hardness is the same story: 92A is the base resin, while CNC Kitchen measured printed samples at 65A when foamed at 220 \u00b0C, a ~27-point drop from foam structure alone. Tensile follows the density axis and halves: 24 MPa printed solid (210 \u00b0C / 100 % flow) against 12 MPa foamed (230 \u00b0C / 70 % flow), with elongation almost unchanged at 465 % versus 450 % \u2014 so foaming costs strength but not stretch. The softness loss is steeper than the density loss and clearly non-linear: indentation depth goes 0.21 mm unfoamed (190 \u00b0C) to 0.87 mm at maximum foam (220 \u00b0C), more than 4x softer for roughly 2x volume, which is classic cellular-solid scaling and the reason foamed elastomer should never be substituted into a geometry designed around solid TPU. Tg -25 \u00b0C and a ~70 \u00b0C max service temperature are carried from the base tpu entry and are unverified for the foamed grade; shrinkage and HDT are not published for either (unverified)."
  },
  "scores": {
    "ease_of_print": 3,
    "dimensional_stability": 3,
    "warp_tendency": 1,
    "layer_adhesion": 2,
    "compression_strength": 1,
    "temperature_tolerance": 2,
    "uv_tolerance": 3,
    "weather_tolerance": 3,
    "water_tolerance": 5
  },
  "compatibility": {
    "bonds_with": [
      "tpu",
      "tpu-60a",
      "tpu-60d",
      "tpu-68d",
      "tpu-72d",
      "tpu-85a",
      "tpu-90a",
      "tpu-95a",
      "tpu-98a",
      "tpu-gf"
    ],
    "support_materials": [
      "pla"
    ],
    "usable_as_support_for": [],
    "notes": "Same urethane chemistry as base TPU, so it welds to base tpu and every graded sibling \u2014 which makes the obvious design pattern a solid-TPU core or mounting boss with a foamed cushioning layer printed over it, all in one chemistry. Rigid-material bonding is unchanged from the base entry: PLA and PETG joints are mechanical interlock only, and there is no useful bond to ABS, ASA, PC or PA. Soluble supports remain impractical (PVA and BVOH are not documented as reliable TPU interfaces), leaving PLA as the practical breakaway option because it releases cleanly. Not usable as a support for anything. Chemistry caveat that matters for this id: eSUN's PEBA-LW is named like a foaming-TPU product and sits in eSUN's LW line beside PLA-LW and ASA-LW, but eSUN's own product page identifies the base polymer as PEBA \u2014 it is a foamed polyether block amide and belongs to the peba entry, not here. The functional difference is not cosmetic: PEBA rebounds where TPU damps."
  },
  "plate_recommendations": [
    {
      "plate_id": "pei-textured",
      "rating": "usable",
      "notes": "No foaming-TPU-specific build-surface guidance was published (unverified); inferred from base TPU, which works on textured PEI at 50-60 \u00b0C with over-adhesion rather than lifting as the failure mode. CNC Kitchen notes the printed surface is tacky enough that first-layer settings need care. Because flow is cut in the foaming window, print the first layer unfoamed (around 200 \u00b0C) at full flow for adhesion, then ramp."
    },
    {
      "plate_id": "g10-garolite",
      "rating": "usable",
      "notes": "Base TPU rates G10 'recommended' because it grips elastomers at low temperature without fusing and needs no release agent; downgraded to 'usable' here because nothing documents the foamed grade on this surface (unverified) and its low-flow first layer has less material to grip with."
    },
    {
      "plate_id": "pei-smooth",
      "rating": "avoid",
      "notes": "As base TPU: solid TPU fuses aggressively to smooth PEI and can tear the coating on removal, and a tacky foamed surface gives no reason to expect better. Use a textured plate, or a full glue-stick separator if there is no alternative."
    },
    {
      "plate_id": "supertack",
      "rating": "avoid",
      "notes": "As base TPU, where this is the one explicit vendor prohibition: the tacky coating bonds to soft elastomer and tears when the part is pulled."
    },
    {
      "plate_id": "buildtak-polymer",
      "rating": "avoid",
      "notes": "As base TPU: the vendor states flexibles typically fuse with the surface on large parts, and foamed elastomer works into the texture at least as readily."
    }
  ],
  "alternatives": [
    {
      "filament_id": "tpu-85a",
      "reason": "Solid TPU at roughly the foamed hardness: cheaper ($50-70 vs $65-85), no per-model foaming calibration and none of the stringing and bridging penalty \u2014 but you lose the density reduction and the temperature-as-hardness slider."
    },
    {
      "filament_id": "tpu-95a",
      "reason": "When light-and-soft is not actually the requirement: ease 5 vs 3, predictable dimensions (stability 4 vs 3), documented mechanicals and flow that does not depend on hitting a foaming window."
    },
    {
      "filament_id": "lw-pla",
      "reason": "The foaming approach for rigid lightweight work \u2014 RC airframes, props, cosplay: far easier (ease 5 vs 3), cheaper ($36-41 vs $65-85) and no feeding fight, but rigid and with no impact absorption."
    },
    {
      "filament_id": "tpu-60a",
      "reason": "If the goal is simply the softest possible solid part rather than a light one: silicone-like 60A with ~950 % elongation and no foaming calibration \u2014 at ease 2 vs 3 and a mandatory feeding assistant."
    }
  ],
  "emissions": {
    "voc_level": "low",
    "particulate_level": "moderate",
    "primary_emissions": [
      "ultrafine particles",
      "chemical foaming/blowing-agent decomposition products (bicarbonate-type; CO2-generating)",
      "isocyanate residues (unverified)",
      "urethane decomposition byproducts (unverified)"
    ],
    "ventilation": "recommended",
    "notes": "No emissions measurement exists for foaming TPU, and none exists for solid TPU either, so this is entirely by mechanism (unverified). VOC level stays 'low' as on the base entry \u2014 no styrene pathway, and a bicarbonate-type blowing agent decomposes mainly to CO2 and water rather than to a named toxic species. Particulate is raised one step to 'moderate' against base TPU's 'low' for two reasons: the grade runs up to 260 \u00b0C rather than 230 \u00b0C, and ultrafine-particle emission from FDM rises steeply with nozzle temperature. Ventilation stays 'recommended' \u2014 the general urethane precaution about isocyanate residues at high nozzle temperature applies here more than to base TPU, since this material is deliberately run hot."
  },
  "safety_notes": "Urethane chemistry can in principle release isocyanate residues at print temperature, and this grade is deliberately pushed toward the top of the TPU window (up to 260 \u00b0C) to maximise foaming \u2014 so the general 'do not run TPU hot' caution is harder to observe here. Ventilate, and do not exceed the brand's stated ceiling chasing more expansion. The blowing agent's exact composition is undisclosed by every brand. No food-contact certification was found for any foaming flexible, and the open cell structure at fracture surfaces makes food contact a firmer 'no' than for solid TPU.",
  "additional_notes": "Two things separate this from every other elastomer entry. First, hardness is a print setting: the same spool gives 92A at 195-210 \u00b0C and a measured 65A at 220-230 \u00b0C, so a single part can carry a stiffness gradient by varying nozzle temperature zone by zone \u2014 genuinely useful for midsoles, grips and padding, and impossible with fixed-durometer TPU. Second, the softness gain outruns the weight loss (4x softer for ~2x volume), so foamed TPU should never be substituted into a geometry designed around solid TPU; pick the target hardness first and design to it. Practical caveats from independent testing: stringing on travel moves is essentially unavoidable, and bridging is poor \u2014 design with minimal travel and no unsupported spans. Note also that the category is chemically mixed in the market: colorFabb varioShore and Siraya's TPU Air lines are genuine foamed urethanes, while eSUN's similarly named PEBA-LW is a foamed polyether block amide and is filed under peba.",
  "provenance": {
    "sources": [
      "https://colorfabb.com/media/datasheets/tds/colorfabb/TDS_E_ColorFabb_varioShore_TPU.pdf",
      "https://www.cnckitchen.com/blog/testing-colorfabb-varioshore-tpu-foaming-3d-printing-filament",
      "https://colorfabb.com/varioshore-tpu-black",
      "https://www.3djake.com/colorfabb/varioshore-tpu-black",
      "https://siraya.tech/products/flex-tpu-air-65a-82a-foaming-flexible-filament",
      "https://www.esun3d.com/peba-lw-product/",
      "https://siraya.tech/collections/tpu-filament"
    ],
    "last_verified": "2026-09-20",
    "confidence": "low",
    "conflicts": "Expansion ratio disagrees between the datasheet and independent measurement: colorFabb states up to 1.6x volume, CNC Kitchen measured roughly 2x (~100 %) at 220 \u00b0C on their setup \u2014 the gap is real and printer-dependent, so both are recorded rather than averaged. Foamed density is derived from those expansion figures (~0.6-0.75 g/cm\u00b3) and is published by nobody. Category chemistry is the other unresolved item: eSUN PEBA-LW is named like a foaming TPU and was originally grouped with this category, but eSUN's own page identifies PEBA as the base polymer, so it is excluded here and cross-referenced to peba \u2014 a decision that rests on one manufacturer page. A fourth genuine foaming-TPU manufacturer beyond colorFabb and Siraya Tech was not independently confirmed in this pass; the Fiberlogy, QIDI and Rosa3D products listed as trade names come from the catalog's own coverage-gap cross-walk rather than from datasheets read in this research (unverified). Drying schedule, storage, enclosure/chamber behaviour, shrinkage, HDT, max service temperature, Tg, AMS behaviour, build-plate behaviour, UV/weather/water tolerance and the whole emissions profile are unverified \u2014 inherited from base TPU or inferred by mechanism. Confidence is 'low' on that basis, despite the unusually good independent mechanical data from CNC Kitchen. Housekeeping 2026-09-20: the two Siraya Tech trade names now carry the catalog manufacturer id 'siraya-tech' rather than a display name, because a siraya-tech manufacturer entry was created in this pass; the 'not a catalog manufacturer id' caveat that accompanied them has been dropped as obsolete. The colorFabb varioShore duplicate listing on the base tpu entry has been confirmed removed."
  },
  "trade_names": [
    {
      "manufacturer": "siraya-tech",
      "product": "Flex TPU Air (65A-82A)",
      "notes": "Genuine foamed TPU with an operator-set 65A-82A range, directly comparable to varioShore."
    },
    {
      "manufacturer": "siraya-tech",
      "product": "Roamr TPU Air HR (85A)",
      "notes": "Higher-rebound foamed TPU at 85A; sits at the firm end of the foaming-flexible category."
    },
    {
      "manufacturer": "colorfabb",
      "product": "varioShore TPU",
      "notes": "The reference product for this entry: nominal 92A unfoamed, 1.2 g/cm\u00b3 solid, 195-260 \u00b0C with foaming from ~230 \u00b0C, up to 1.6x expansion per TDS (~2x measured independently), tensile 24 MPa solid / 12 MPa foamed at 465 % / 450 % elongation, measured 65A when foamed. Formerly also listed as a trade name on the base tpu entry with a note that no fixed-durometer id fitted; that listing has been removed and this entry now owns the product (verified 2026-09-20)."
    },
    {
      "manufacturer": "fiberlogy",
      "product": "FiberFlex Aero",
      "notes": "Foaming lightweight flexible with operator-set density, per the catalog's trade-name cross-walk. Whether the base resin is TPU or a TPE-class elastomer is not confirmed from a datasheet in this pass (unverified) \u2014 Fiberlogy's other FiberFlex grades are described only as 'TPU or TPE of comparable Shore hardness'."
    },
    {
      "manufacturer": "qidi-tech",
      "product": "TPU-Aero",
      "notes": "Foamable TPU where the operator sets flexibility via foaming ratio at print time, so no fixed Shore-graded id fits. Datasheet not read in this pass (unverified)."
    },
    {
      "manufacturer": "rosa3d",
      "product": "TPU Flex LW",
      "notes": "Foamed lightweight TPU \u2014 blowing agent in a polyurethane matrix. Datasheet not read in this pass (unverified)."
    }
  ]
}
