Repository: pwsh/filament-field-guide

# Filament Field Guide

A structured, research-driven catalog of FDM 3D-printing materials, manufacturers, and
build plates — published as a filterable static site via GitHub Pages.

## Quick start

```bash

# Serve locally (fetch() requires http, not file://)
python -m http.server 8000

# Validate data + regenerate the manifest after any data change
pip install jsonschema
python scripts/validate.py
```

# that already exist, and --brands to scope to certain candidate files
python scripts/spoolman_import.py --url http://spoolman.local:7912 \
    --apply --update --brands amolen,insignia

File: data/filaments/mabs.json
{
  "id": "mabs",
  "name": "MABS (Transparent ABS)",
  "aliases": [
    "MABS",
    "M-ABS",
    "Methyl methacrylate ABS",
    "Transparent ABS"
  ],
  "status": "researched",
  "base_type": "abs",
  "variation_kind": "blend",
  "polymer_class": "styrenic",
  "chemical_makeup": "Methyl methacrylate-acrylonitrile-butadiene-styrene \u2014 ABS with methyl methacrylate copolymerised into the SAN matrix phase, raising the matrix refractive index until it matches the dispersed butadiene rubber particles. Removing that refractive-index mismatch removes the light scattering that makes ordinary ABS opaque, without removing the rubber toughening",
  "summary": "Clear ABS, and clear for a chemical reason rather than a pigment one: MMA in the matrix matches the refractive index of the rubber phase, giving up to 92 % light transmittance while keeping impact behaviour much closer to ABS than to brittle pmma. It prints like ABS \u2014 same temperatures, same enclosure, same styrenic caveats \u2014 and it is the tougher of the two clear options in this catalog. The catch is that genuine MABS filament is rare, its datasheets are thin, and one vendor's outdoor claim directly contradicts the chemistry literature on UV yellowing.",
  "printing": {
    "nozzle_temp_c": {
      "min": 210,
      "max": 260,
      "recommended": 240
    },
    "bed_temp_c": {
      "min": 80,
      "max": 110,
      "recommended": 90
    },
    "enclosure_recommended": true,
    "heated_chamber_required": false,
    "enclosure_open_for_cooling": false,
    "requires_hardened_nozzle": false,
    "notes": "Squarely in base-ABS territory: 3DFoxShop's NEBULA MABS specifies 235-245 \u00b0C at 80-100 \u00b0C bed, purefil quotes a wider 210-260 \u00b0C at 80-110 \u00b0C, and the recorded values sit in the overlap. 3DFoxShop recommends 'closed print boxes ... for consistent environmental temperature', so enclosure_recommended is true; no source calls for an actively heated chamber, and no filler means no hardened nozzle. Two fields are deliberately omitted for want of data: neither MABS source publishes a part-cooling figure \u2014 base abs runs the fan essentially off (0-20 %) and that is the sensible starting point, but it is an inference rather than a specification \u2014 and neither publishes a speed range, so the base entry's 20-150 mm/s should be used as the guide. enclosure_open_for_cooling is false by ABS-class analogy: like ABS this wants the chamber sealed and warm."
  },
  "feeding": {
    "drive_system": "any",
    "feeding_assistant_recommended": false,
    "notes": "Rigid, unfilled and dimensionally stable in the feed path, so it feeds on any drive system. ams_compatible is omitted rather than inherited: base abs is recorded 'yes' on the strength of Bambu's own material table, but that table does not list MABS and no vendor has published a verdict for it. Nothing about the chemistry suggests a problem \u2014 it is neither flexible, nor abrasive, nor as brittle as a damp hygroscopic filament \u2014 so a 'yes' would probably be right; it is left blank because it is not sourced, not because there is a known restriction."
  },
  "drying": {
    "required_before_use": "if-exposed",
    "temp_c": {
      "min": 70,
      "max": 90,
      "recommended": 80
    },
    "time_hours": {
      "min": 2,
      "max": 4,
      "recommended": 3
    },
    "methods": [
      "filament dryer",
      "convection oven",
      "print from a heated drybox",
      "sealed box with desiccant"
    ],
    "dryness_validation": "No popping or steam at the nozzle and no micro-bubbles in the extrudate \u2014 and for this material specifically, watch clarity: haze or a milky cast in a part that should be transparent is the most visible symptom of a wet spool, since moisture defeats the whole reason for choosing MABS",
    "notes": "No MABS filament source publishes a drying protocol. The recorded 70-90 \u00b0C / 2-4 h comes from general MABS resin processing guidance (80-90 \u00b0C for 2-4 h before moulding) and is an inferred starting point rather than a filament instruction; base abs's own 70-85 \u00b0C / 4-8 h is the alternative reference and would also be defensible. One concrete indirect signal: 3DFoxShop ships silica gel inside the retail packaging, so the manufacturer clearly treats moisture as a live concern for the finished spool."
  },
  "storage": {
    "recommendations": "Airtight box or drybox with desiccant as an ongoing practice, as with base ABS \u2014 3DFoxShop packs silica gel with the spool. Keep it out of sunlight in storage as well as in service, given the yellowing question.",
    "max_humidity_pct": 30,
    "hygroscopy": "moderate"
  },
  "price": {
    "usd_per_kg_low": 18,
    "usd_per_kg_high": 30,
    "notes": "Two European retail data points only: 3DFoxShop NEBULA MABS at \u20ac16.81/kg (~$18/kg), which is remarkable \u2014 budget-ABS money for a specialty clear material \u2014 and purefil MABS at CHF 24.05/kg (~$27/kg). n=2, both European, unverified against US retail, and the sample is small enough that a third listing could move the band substantially."
  },
  "use_cases": {
    "recommended": [
      "transparent and translucent housings that must survive handling",
      "light pipes, lenses and optical prototypes needing more toughness than acrylic",
      "medical-device and instrument housings",
      "cosmetic and consumer packaging prototypes",
      "point-of-sale and display parts",
      "clear covers over indicators, dials and PCBs"
    ],
    "not_recommended": [
      "food-contact items \u2014 3DFoxShop explicitly excludes food contact and toy manufacture",
      "sustained outdoor or UV-exposed use (see the yellowing conflict)",
      "maximum-clarity optical parts, where pmma's better transmittance wins if toughness is not needed",
      "sustained service above roughly 95 \u00b0C \u2014 HDT sits slightly below plain ABS",
      "open-frame printers in draughty rooms, as with any ABS-class material",
      "unventilated occupied rooms"
    ]
  },
  "suitability": {
    "food_contact": "no",
    "load_bearing": "light",
    "high_temperature": "moderate",
    "outdoor": "limited"
  },
  "properties": {
    "density_g_cm3": 1.08,
    "grams_per_100cm3": 108,
    "cm3_per_100g": 92.6,
    "heat_deflection_c": 85,
    "max_service_temp_c": 100,
    "notes": "Sparse, and the sparseness is the honest picture: no MABS filament datasheet found publishes density, shrinkage, Tg or tensile strength. Density 1.08 g/cm\u00b3 is the general MABS resin figure (typically 1.07-1.09) and is unverified for any specific filament; it sits just above base abs's 1.05, consistent with MMA being denser than styrene. HDT 85 \u00b0C is the midpoint of the 75-95 \u00b0C range that general MABS resin literature gives while noting it is 'slightly lower than standard ABS' \u2014 the source does not state the load basis, so it may not be a true HDT@0.45 MPa figure comparable to base abs's 99 \u00b0C. Max service temperature 100 \u00b0C is purefil's stated 'heat resistance up to 100 \u00b0C'. Melt flow index runs 3-12 g/10 min at 230 \u00b0C/3.8 kg depending on resin grade, which is processing context rather than a part property. Tg and tensile are deliberately omitted: base ABS's ~103 \u00b0C Tg and ~40-45 MPa tensile are the obvious neighbourhoods, but nothing in the sources confirms them for MABS and adding MMA to the matrix moves both. Optical transmittance is the one headline number that is well sourced: up to 92 %."
  },
  "scores": {
    "ease_of_print": 5,
    "dimensional_stability": 5,
    "warp_tendency": 6,
    "layer_adhesion": 6,
    "compression_strength": 5,
    "temperature_tolerance": 5,
    "uv_tolerance": 3,
    "weather_tolerance": 3,
    "water_tolerance": 6
  },
  "compatibility": {
    "support_materials": [],
    "usable_as_support_for": [],
    "notes": "Only self-bonding is asserted, which is deliberately conservative for a material whose base_type is abs. The shared SAN/styrenic matrix makes bonding to abs, asa and the other styrenics chemically very plausible \u2014 as does acetone-vapour smoothing, by the same analogy \u2014 and hips would be the obvious breakaway support candidate. None of this is confirmed by any source for MABS specifically, and the MMA content is exactly the sort of matrix change that can alter solvent response, so nothing beyond mabs is listed. Worth testing before relying on it in a multi-material job; if it behaves like ABS, expect abs, asa, hips, pc and support-breakaway to all work."
  },
  "plate_recommendations": [
    {
      "plate_id": "pei-textured",
      "rating": "usable",
      "notes": "No MABS source discusses build surfaces at all; this follows base abs, where textured PEI works at 90-110 \u00b0C with a glue-stick adhesion aid, a brim on large flats, and an enclosure doing most of the real work against warp. One MABS-specific caveat: the textured surface prints an opaque, diffused bottom face, which defeats the point on a part chosen for clarity \u2014 use a smooth surface where the underside is a viewing face."
    },
    {
      "plate_id": "pei-smooth",
      "rating": "usable",
      "notes": "The better choice for this material specifically: base abs rates smooth PEI 'recommended' at 100-110 \u00b0C, and the glossy first layer preserves optical clarity on the bottom face. Inferred from the base entry; unverified for MABS."
    },
    {
      "plate_id": "pei-satin",
      "rating": "usable",
      "notes": "Follows base abs, which rates satin PEI 'recommended' at standard ABS bed temperatures. Inferred; the satin texture will frost the underside, so treat it as a structural rather than an optical surface."
    },
    {
      "plate_id": "glass-borosilicate",
      "rating": "usable",
      "notes": "Glass takes ABS-class bed temperatures without complaint and gives the glossiest possible bottom face, which is the reason to use it here. Expect to need an adhesion aid \u2014 glue stick, or the traditional ABS/acetone slurry \u2014 and expect warp, not the surface, to be the limiting factor. Inferred from base abs."
    }
  ],
  "alternatives": [
    {
      "filament_id": "pmma",
      "reason": "The other clear option, and the one that survives outdoors: genuinely optical clarity plus uv 9 vs 3 and a hard scratch-resistant surface \u2014 but brittle where MABS keeps ABS-like impact (adhesion 3 vs 6), harder to print (ease 3 vs 5, warp 8 vs 6) and dearer ($40-90 vs $18-30)."
    },
    {
      "filament_id": "petg",
      "reason": "The easy transparent: ease 7 vs 5, warp 3 vs 6, no enclosure, far better layer adhesion (9 vs 6) and water tolerance (9 vs 6) at similar price \u2014 less optically clear than true MABS, and no acetone vapour smoothing."
    },
    {
      "filament_id": "pctg",
      "reason": "Another tough clear engineering option with the catalog's best layer adhesion (10 vs 6), easier printing (ease 6 vs 5) and no styrene emissions, at a higher price ($30-55 vs $18-30) and with the same modest heat ceiling (temp 5)."
    },
    {
      "filament_id": "abs",
      "reason": "Base ABS when clarity is not needed: the same process and enclosure but with real engineering properties \u2014 compression 7 vs 5 and temp 7 vs 5 \u2014 and vastly better availability and documentation; opaque only."
    }
  ],
  "emissions": {
    "voc_level": "high",
    "particulate_level": "high",
    "primary_emissions": [
      "styrene",
      "ultrafine particles"
    ],
    "ventilation": "required",
    "notes": "No MABS-specific VOC or particulate measurement exists. These levels are inherited wholesale from base abs, which is measured: Azimi et al. put ABS ultrafine-particle rates roughly 100-1000x PLA's, with styrene as the named VOC of concern. MABS shares the acrylonitrile-butadiene-styrene backbone and prints at the same temperatures, so assuming a similar profile is the safety-conservative reading, and where a safety field has no data the conservative inheritance is the right default rather than a lower guess. The MMA content raises the additional possibility of methyl methacrylate release, as flagged on the pmma entry, but nothing measures that either. Print with ventilation, ideally an enclosure that vents outside or filters through HEPA plus carbon."
  },
  "safety_notes": "Treat exactly as ABS until measurements say otherwise: styrene is a respiratory irritant and a suspected carcinogen on chronic exposure, so do not run this in an unventilated occupied room. 3DFoxShop explicitly excludes its NEBULA MABS from food contact and from toy manufacture, and no MABS filament with a food-contact certification was found. If acetone smoothing is attempted by analogy to ABS, note that acetone is highly flammable, needs ventilation away from ignition sources, and will destroy the optical surface that is the reason for buying this material in the first place \u2014 test on a scrap part.",
  "additional_notes": "The useful framing is MABS versus pmma, the catalog's two clear materials. MABS keeps ABS's rubber toughening and gives up a little clarity; PMMA gives glass-like clarity, better UV life and a harder surface, and is brittle enough to chip when a support is snapped off. For a housing, a lens cover or anything that will be handled, MABS is the safer choice; for a display piece or a light pipe where nothing gets dropped, PMMA wins. Note also that a spool labelled 'transparent ABS' is not automatically MABS \u2014 several vendors sell tinted-clear standard ABS with no MMA content, and only a vendor statement about the resin chemistry distinguishes them. Confirmed MABS filament products are genuinely scarce: two European retail SKUs plus one industrial listing were all that could be located.",
  "provenance": {
    "sources": [
      "https://salesplastics.com/mabs/",
      "https://www.3dfoxshop.de/filament-nebula-mabs-transparent-natural-1-kg/",
      "https://www.purefil.ch/en/purefil-abs-filament_163_1281/",
      "https://se.rs-online.com/web/p/3d-printing-materials/8320557",
      "https://en.wikipedia.org/wiki/Acrylonitrile_butadiene_styrene"
    ],
    "last_verified": "2026-08-01",
    "confidence": "low",
    "conflicts": "The headline conflict is outdoor suitability: 3DFoxShop markets NEBULA MABS as 'outdoor use approved', while salesplastics' general MABS chemistry summary states 'poor UV resistance; materials yellow over time with sunlight exposure'. That is a vendor marketing claim against chemistry literature, unresolved \u2014 suitability.outdoor is recorded 'limited' and uv_tolerance 3 following the chemistry, which is also consistent with base abs's own UV score of 2. Beyond that, almost every number is either absent or borrowed. Density (1.08) is a general resin figure, not from any filament datasheet. HDT (85 \u00b0C) is the midpoint of a 75-95 \u00b0C literature range whose load basis is unstated, so it is not strictly comparable with base abs's measured 99 \u00b0C. Tg, tensile strength and shrinkage are unpublished for MABS and omitted rather than inherited from ABS. Fan speed and print speed are unpublished and omitted. The drying protocol is extrapolated from injection-moulding resin guidance, not filament practice. ams_compatible is omitted rather than inherited from base abs's sourced 'yes'. All plate ratings are inferred from base abs. All scores are inferred from the ABS anchor and none is print-tested; uv_tolerance is the only axis with even a general citation behind it. Emissions are inherited wholesale from base abs as the safety-conservative default, with no MABS measurement of any kind. Only two retail MABS SKUs and one industrial listing could be located, so pricing (n=2, EUR/CHF) and the vendor claims behind it rest on a very thin market sample. Finally, generic 'transparent ABS' products are not assumed to be MABS: without a vendor statement about MMA content they are a different material and were excluded."
  },
  "trade_names": [
    {
      "manufacturer": "3DFoxShop",
      "product": "NEBULA MABS transparent natural",
      "notes": "German retail SKU, \u20ac16.81/kg: 235-245 \u00b0C nozzle, 80-100 \u00b0C bed, closed print box recommended, silica gel included in packaging, excluded from food contact and toy use, marketed as 'outdoor use approved' \u2014 a claim that conflicts with general MABS UV literature."
    },
    {
      "manufacturer": "purefil",
      "product": "MABS",
      "notes": "Swiss retail SKU, CHF 24.05/kg: 210-260 \u00b0C nozzle, 80-110 \u00b0C bed, stated heat resistance up to 100 \u00b0C."
    },
    {
      "manufacturer": "RS Components",
      "product": "RS PRO Transparent M-ABS",
      "notes": "Industrial distribution SKU; listing located but the linked datasheet was not fetched, so its specifications are unconfirmed."
    },
    {
      "manufacturer": "filament-pm",
      "product": "ABS-T",
      "notes": "'ABS MMA' per TDS; density 1.08, 230-250 C / 110 C bed, HDT 97 C \u2014 an MMA-modified ABS, MABS-leaning. SpoolmanDB materials list carries ABS-T. NOT a Verbatim product despite occasional association \u2014 verified absent from the Verbatim catalog."
    }
  ]
}

File: data/filaments/pa-cf.json
{
  "id": "pa-cf",
  "name": "PA-CF (Carbon-Fiber-Filled Nylon, Grade Unspecified)",
  "aliases": [
    "PA CF",
    "Carbon Fiber Nylon",
    "CF Nylon",
    "CoPA-CF",
    "Nylon Carbon Fiber",
    "PA-CF25"
  ],
  "status": "researched",
  "base_type": "pa",
  "variation_kind": "carbon-fiber-filled",
  "polymer_class": "composite-other",
  "chemical_makeup": "Chopped carbon fiber in a polyamide matrix whose grade the vendor does not disclose \u2014 most commonly a PA6/66 copolymer rather than a homopolymer. eSUN, the one brand in this class that publishes its chemistry, states outright that ePA-CF is 'developed based on nylon 6/66 copolymer, adding 20% carbon fiber'; addnorth's Adura X is described as a CF-reinforced copolyamide, and kingroon calls its base a 'specialty nylon copolymer'. A copolymer amide backbone sits between PA6 and PA12 in crystallinity: less regular than PA6, so it melts lower and shrinks less, but with the same abundant amide hydrogen bonds that make nylon hygroscopic. The fiber is physical reinforcement only and changes none of that.",
  "summary": "The catch-all entry for carbon-fiber nylon whose polyamide grade is not published \u2014 11 brands sell one, and none of pa6-cf, pa12-cf or ppa-cf can be asserted for them. Deltas vs the base pa entry: tensile and stiffness climb sharply (flexural modulus ~4.4 GPa, tensile 84-140 MPa depending on which eSUN figure you trust), HDT@0.45 MPa rises from ~80 \u00b0C to ~155 \u00b0C, and warp collapses from 9 to 4 as the fiber restrains shrinkage \u2014 paid for with a mandatory hardened nozzle and no soluble-support option. Deltas vs the named-grade siblings: cheaper than all three ($40-60/kg against pa6-cf's $79-135 and pa12-cf's $130-180), but its mechanical numbers are lower than pa6-cf's and its unknown blend makes it the least predictable \u2014 the reason to reach for it is price and availability, not performance.",
  "printing": {
    "nozzle_temp_c": {
      "min": 240,
      "max": 300,
      "recommended": 270
    },
    "bed_temp_c": {
      "min": 45,
      "max": 110,
      "recommended": 80
    },
    "ambient_temp_c": {
      "min": 30,
      "max": 60,
      "recommended": 45
    },
    "speed_mm_s": {
      "min": 20,
      "max": 100,
      "recommended": 40
    },
    "enclosure_recommended": true,
    "heated_chamber_required": false,
    "requires_hardened_nozzle": true,
    "part_cooling_fan_pct": {
      "min": 0,
      "max": 10,
      "recommended": 0
    },
    "enclosure_open_for_cooling": false,
    "notes": "The window is wider than any named-grade CF nylon in this catalog because the entry pools brands rather than describing one resin: eSUN tests 260-300 \u00b0C, most budget PA-CF lines cluster 250-280 \u00b0C, and the recorded 240 \u00b0C floor covers the lower-melting copolymer blends. Bed guidance is the same kind of spread \u2014 eSUN recommends 80 \u00b0C with a 45-60 \u00b0C tested minimum, while the CF-nylon norm carried from pa6-cf and 3DXTech's PA6-CF/PA12-CF guidance is 90-110 \u00b0C; 80 \u00b0C follows eSUN because it is the only primary datasheet here. Part cooling stays at 0 % (eSUN), as on every nylon in this catalog \u2014 fan air splits the already-weak fiber-filled layer bond. Speed is the one place this is slower than pa6-cf: community guidance for CF nylon on consumer machines is 30-50 % of a normal PLA speed to keep extrusion even, so the ceiling is recorded at 100 mm/s against pa6-cf's 150. An enclosure is recommended, and unlike pa6-cf there is no CNC Kitchen-style evidence that open-frame printing works for this class, so treat the enclosure as closer to mandatory. Hardened steel or ruby nozzle is specified by eSUN and is unanimous in community guidance."
  },
  "feeding": {
    "drive_system": "any",
    "ams_compatible": "conditional",
    "feeding_assistant_recommended": false,
    "notes": "Rigid, so any extruder feeds it, and no feeding assistant applies (not an elastomer, no shore hardness). Hardened extruder gears matter as much as the nozzle \u2014 chopped fiber wears standard drive gears over a spool. The AMS answer is a deliberate step up from pa6-cf's flat 'no' and down from the base pa entry's 'yes': the limiting factor here is moisture rather than brittleness, because a copolymer PA-CF strand is less brittle than a 20 % PA6-CF one but absorbs just as eagerly. A passive unit (AMS Lite class) cannot keep nylon dry through a long print and is functionally an open-air spool holder; only an actively heated, humidity-controlled unit (AMS 2 Pro class) is suitable, and even then the fiber abrades the PTFE path. The default recommendation is an external heated drybox feeding the extruder directly. No vendor publishes an AMS verdict for a generic PA-CF (unverified)."
  },
  "drying": {
    "required_before_use": "always",
    "temp_c": {
      "min": 70,
      "max": 80,
      "recommended": 80
    },
    "time_hours": {
      "min": 8,
      "max": 16,
      "recommended": 12
    },
    "methods": [
      "dedicated filament dryer at 70-80 \u00b0C",
      "blast/convection oven at 70 \u00b0C for 12 h or more",
      "food dehydrator",
      "print directly from a heated dryer",
      "sealed drybox with desiccant while printing"
    ],
    "dryness_validation": "No audible popping or crackling and no visible steam at the nozzle \u2014 the standard nylon check, and the only one the sources here document ('if it pops or crackles while printing, it is wet'). Back it with a void-free purge line and stringing that collapses to baseline. Surface gloss is useless as an indicator because the fiber-filled finish is matte by design.",
    "notes": "eSUN specifies 70 \u00b0C for over 12 h; community practice for the category is 80 \u00b0C for 8-12 h in an actively dried box with the print fed straight from the dryer. Both are longer than abs-cf's or pet-gf's schedules and in the same tier as pa6-cf's, because the copolymer PA6/66 base is as hygroscopic as PA6 in kind if not quite in degree. No brand publishes a moisture-uptake figure for a generic PA-CF; PA6's documented 3-9 wt% (3DXTech) is the directional reference, against PA12's under 1 %."
  },
  "storage": {
    "recommendations": "Vacuum bag or sealed box with fresh desiccant between every print, not just between projects \u2014 this class reabsorbs enough moisture within hours of open-air exposure to print badly. Treat a heated drybox on the printer as the normal operating state. Same regime as pa6-cf; the exact reabsorption curve for a copolymer base is unpublished.",
    "max_humidity_pct": 15,
    "hygroscopy": "extreme"
  },
  "price": {
    "usd_per_kg_low": 40,
    "usd_per_kg_high": 60,
    "notes": "eSUN ePA-CF at $51.67/kg (3DJake) is the one verified figure; budget and OEM-branded PA-CF generally lands $40-60/kg. This is the cheapest carbon-fiber nylon in the catalog by a wide margin \u2014 roughly half pa6-cf's $79-135/kg and a third of pa12-cf's $130-180/kg \u2014 and that price gap, not any performance advantage, is why 11 manufacturers ship an unspecified-grade PA-CF alongside the named ones."
  },
  "use_cases": {
    "recommended": [
      "jigs, fixtures and shop tooling where stiffness matters more than a datasheet",
      "drone, RC and robotics frames",
      "brackets and mounts for indoor equipment",
      "budget substitutes for pa6-cf where the exact polyamide grade is not design-critical",
      "parts that can be oriented so load runs in-plane",
      "hot-environment tooling that would soften in abs-cf (155 \u00b0C HDT against 97 \u00b0C)"
    ],
    "not_recommended": [
      "parts held to tight tolerances across humidity swings \u2014 the undisclosed copolymer base reacts more to moisture than pa12-cf",
      "engineering work needing a traceable datasheet: the polyamide grade is unpublished, so numbers are not transferable between brands",
      "bushings, bearings and low-friction surfaces (the fiber removes the low-friction behaviour nylon is usually bought for)",
      "outdoor or UV-exposed parts without added stabilisation",
      "impact-critical parts \u2014 the fiber trades away nylon's toughness",
      "brass-nozzle printers and passive material stations"
    ]
  },
  "suitability": {
    "food_contact": "no",
    "load_bearing": "moderate",
    "high_temperature": "yes",
    "outdoor": "no"
  },
  "properties": {
    "density_g_cm3": 1.24,
    "grams_per_100cm3": 124,
    "cm3_per_100g": 80.6,
    "heat_deflection_c": 155,
    "max_service_temp_c": 120,
    "tensile_strength_mpa": {
      "min": 84,
      "max": 140,
      "recommended": 105
    },
    "notes": "All figures are eSUN ePA-CF, the only primary datasheet available for an undisclosed-grade PA-CF: density 1.24 g/cm\u00b3, elongation at break 10.6 %, flexural strength 140 MPa, flexural modulus 4363 MPa, HDT@0.45 MPa 155 \u00b0C, melt flow 11.46 g/10 min (275 \u00b0C/5 kg), continuous service ~120 \u00b0C. Density 1.24 is the highest of the CF nylons here (pa6-cf 1.17, pa12-cf 1.06), so 100 g yields only 80.6 cm\u00b3 against pa6-cf's 85.5 \u2014 a real cost-per-part difference. Tensile is the entry's weakest number: eSUN's own TDS quotes 140 MPa while the eSUN figures already recorded on the pa6-cf entry give 84.05 MPa XY / 50.34 MPa Z, a Z/XY ratio of 0.60; the recorded 84-140 MPa band spans both and 105 MPa follows the pa6-cf-style XY convention. Stiffness is the honest differentiator against pa6-cf: 4363 MPa flexural modulus is roughly half pa6-cf's published >8.6 GPa, so this is a mid-tier composite, not a peak one. Glass transition and shrinkage are not published by any brand in this class and are deliberately omitted rather than inherited \u2014 the copolymer base makes the pa6 grade's Tg 60 \u00b0C a poor guess."
  },
  "scores": {
    "ease_of_print": 4,
    "dimensional_stability": 5,
    "warp_tendency": 4,
    "layer_adhesion": 4,
    "compression_strength": 7,
    "temperature_tolerance": 7,
    "uv_tolerance": 3,
    "weather_tolerance": 3,
    "water_tolerance": 3
  },
  "compatibility": {
    "bonds_with": [
      "copa",
      "pa",
      "pa12",
      "pa6",
      "pa6-cf",
      "pa6-gf",
      "pa612",
      "pa66"
    ],
    "support_materials": [
      "support-breakaway"
    ],
    "usable_as_support_for": [],
    "notes": "Welds to itself and across the polyamide family \u2014 shared amide chemistry and overlapping melt windows \u2014 with the usual caveat that a copolymer base melts a little lower than PA6, so a PA6/PA-CF interface runs at the copolymer's ceiling. It does not bond to pla, petg, abs, asa, pc, pp or pet, and at 240-300 \u00b0C no PLA or PETG breakaway interface survives contact. Soluble supports are out: pva and bvoh both degrade well below this nozzle range. Same-material breakaway is the practical route and this class is normally printed single-material. Poor as a support for other polymers \u2014 weak cross-bonding and a fiber-roughened interface. Support pairings here are inherited from pa6-cf rather than tested for this class (unverified)."
  },
  "plate_recommendations": [
    {
      "plate_id": "g10-garolite",
      "rating": "recommended",
      "notes": "The polyamide-family surface, carried from pa6-cf: nylon grips G10 phenolic without adhesive and there is no coating for the fiber to abrade. Not separately documented for an undisclosed-grade PA-CF (unverified), but the adhesion mechanism is the amide chemistry, which is unchanged."
    },
    {
      "plate_id": "pei-textured",
      "rating": "usable",
      "notes": "Works, but plan the interface deliberately. Nylon bonds hard to bare and smooth PEI and can be difficult to release without damaging the sheet; textured PEI reduces that over-adhesion, while a PA glue stick or PVA-based adhesive is still commonly applied \u2014 here as a release layer as much as a promoter, the opposite of the reasoning used on pa6-cf. General nylon-on-PEI community consensus, not vendor-tested for this class (unverified)."
    },
    {
      "plate_id": "carbon-fiber-plate",
      "rating": "usable",
      "notes": "CF-nylon class plates are marketed for this material family; expect to use an adhesion promoter, as with pa6-cf. Not separately documented (unverified)."
    },
    {
      "plate_id": "pei-smooth",
      "rating": "avoid",
      "notes": "The over-adhesion case: nylon can bond to smooth PEI strongly enough to tear the coating on removal, and the fiber loading gives the part the stiffness to do it. Use garolite or a release layer instead."
    },
    {
      "plate_id": "supertack",
      "rating": "avoid",
      "notes": "As pa6-cf: the coating is not rated for CF-nylon bed temperatures and the adhesion is already the problem rather than the shortfall."
    },
    {
      "plate_id": "pc-plate",
      "rating": "avoid",
      "notes": "As pa6-cf: CF nylons want 80-110 \u00b0C beds, above this plate's working range."
    }
  ],
  "alternatives": [
    {
      "filament_id": "pa6-cf",
      "reason": "The named-grade version of what most of these unlabelled spools probably are: higher stiffness and heat (compression 9 vs 7, temp 8 vs 7, HDT 175-215 vs ~155 \u00b0C) with published Z numbers and lower warp (3 vs 4) \u2014 at roughly double the price ($79-135 vs $40-60)."
    },
    {
      "filament_id": "pa12-cf",
      "reason": "When humidity is the real enemy: dimensional stability 9 vs 5, warp 2 vs 4 and water tolerance 8 vs 3, holding ~85 % of dry tensile after conditioning \u2014 at $130-180/kg and a lower heat ceiling (temp 6 vs 7)."
    },
    {
      "filament_id": "pa6-gf",
      "reason": "Glass instead of carbon on a named base: more impact-tough with a better layer bond (adhesion 6 vs 4), less abrasive, colourable and hotter (temp 8 vs 7, HDT ~182 \u00b0C) \u2014 at $55-65/kg against $40-60."
    },
    {
      "filament_id": "pa",
      "reason": "Unfilled nylon if toughness beats stiffness: layer adhesion 9 vs 4 and real ductility, no hardened nozzle and soluble-support options \u2014 at warp 9 vs 4 and dimensional stability 3 vs 5."
    },
    {
      "filament_id": "petg-cf",
      "reason": "If the part does not actually need nylon's heat or wear behaviour, CF PETG prints open-frame with no drying regime (warp 2 vs 4, water 8 vs 3, ease 6 vs 4) at $25-67/kg, giving up temperature tolerance (5 vs 7)."
    }
  ],
  "emissions": {
    "voc_level": "high",
    "particulate_level": "moderate",
    "primary_emissions": [
      "caprolactam",
      "amide-family degradation VOCs",
      "ultrafine particles",
      "respirable carbon fiber dust (post-processing)"
    ],
    "ventilation": "recommended",
    "notes": "Nylon-first profile carried from the base pa entry and pa6-cf: caprolactam-type VOCs and a strong characteristic odour, emitted more heavily above ~250 \u00b0C, which is most of this working range. A PA6/66 copolymer is still a caprolactam source, so the rating does not drop to pa12-cf's 'moderate'. Less acutely irritating than the styrene from abs-cf, but venting is still warranted in an enclosed room. No quantitative emissions measurement exists for any PA-CF grade (unverified). The bench hazard is separate and real: sanding, drilling or cutting printed parts liberates respirable carbon fiber fines."
  },
  "safety_notes": "Abrasive: chopped carbon fiber wears a brass nozzle visibly within a spool, so hardened steel or ruby is mandatory, and hardened extruder gears are strongly advised. Do not dry-sand, drill or machine printed parts without a respirator and dust capture. Keep drying below 90 \u00b0C to avoid deforming spools. Not food-contact suitable \u2014 no PA-CF grade carries a food-contact claim, the fiber-roughened surface traps bacteria, and fibers can shed.",
  "additional_notes": "Use this entry when the vendor does not say which polyamide is in the spool, and treat every number in it as brand-specific rather than categorical: an undisclosed 'nylon copolymer + high-modulus carbon fiber' from one brand and eSUN's stated PA6/66 + 20 % CF are not guaranteed to be the same material. If the datasheet names PA6, PA12 or PPA, use pa6-cf, pa12-cf or ppa-cf instead \u2014 those entries carry real grade-specific data. The practical decision against pa6-cf is price versus predictability: this class costs roughly half as much and prints similarly, but its stiffness is about half pa6-cf's published figure and its moisture behaviour is inferred rather than measured. Against pa12-cf the gap is humidity: PA12-CF's properties barely move when the part equilibrates with damp air, and nothing in this class can claim that.",
  "provenance": {
    "sources": [
      "https://www.esun3d.com/uploads/eSUN_ePA-CF-Filament_TDS_V4.0.pdf",
      "https://www.esun3d.com/epa-cf-product/",
      "https://www.3djake.com/esun/epa-cf-natural",
      "https://www.3dxtech.com/blogs/featured/pa6-cf-vs-pa12-cf-carbon-fiber-nylon-comparison",
      "https://www.cnckitchen.com/blog/carbon-fiber-nylon-in-3d-printing-pa6-vs-pa12-tested",
      "https://www.angl3d.com/guides/carbon-fiber-filament-guide",
      "https://filamentcheatsheet.com/filaments/carbon-fiber-nylon/"
    ],
    "last_verified": "2026-08-01",
    "confidence": "low",
    "conflicts": "The category itself is the largest conflict: 'PA-CF' is not a controlled designation the way PA6-CF and PA12-CF are, so the 11 products mapped here need not share a resin. Only eSUN publishes its chemistry (PA6/66 copolymer + 20 % CF); the rest disclose neither the polyamide grade nor the fiber loading, which makes cross-brand comparison of any mechanical number unsound. Tensile disagrees inside a single brand: eSUN's own TDS states 140 MPa while the eSUN figures recorded on the pa6-cf entry are 84.05 MPa XY / 50.34 MPa Z \u2014 plausibly different test specimens or revisions, recorded as an 84-140 MPa band. Bed temperature splits between eSUN's 80 \u00b0C recommendation (45-60 \u00b0C tested minimum) and the 90-110 \u00b0C CF-nylon norm; the entry follows eSUN and contradicts the norm. Tg, shrinkage and moisture-uptake percentage are unpublished for every product in this class and are omitted rather than inherited from pa6. Moisture-driven strength loss is scored from PA6-CF's documented 44 % tensile loss when wet, applied directionally \u2014 no measurement exists for a copolymer base. AMS status is community consensus about passive versus actively heated units, not a vendor certification. UV data does not exist for any product here; uv_tolerance 3 is carried from the polyamide family. eSUN ePA-CF is currently listed as a trade name on pa6-cf with a note that its base is a copolymer, not straight PA6 \u2014 by that note it belongs on this entry instead, and the mapping should be reviewed."
  },
  "trade_names": [
    {
      "manufacturer": "IIID Max",
      "product": "FiberX PA6/66+CF15",
      "notes": "500g spools, 15% CF. Generic pa-cf used because the base is a PA6/66 copolyamide, not straight PA6; no pa66-cf or copa-cf id exists."
    },
    {
      "manufacturer": "addnorth",
      "product": "Adura X",
      "notes": "Carbon-fibre-reinforced copolyamide; PA type unspecified."
    },
    {
      "manufacturer": "atomic-filament",
      "product": "Black Carbon Fiber Nuclear Nylon v3",
      "notes": "Alloyed/proprietary PA copolymer + milled carbon fibre; base grade undisclosed."
    },
    {
      "manufacturer": "azurefilm",
      "product": "Carbon Fiber PAHT",
      "notes": "Heat-stabilised polyamide + carbon fibre rated to 160 \u00b0C continuous; PA6 vs PA6/66 undisclosed, and 160 \u00b0C is below PPA territory, so ppa-cf would overstate it."
    },
    {
      "manufacturer": "bambu-lab",
      "product": "PAHT-CF",
      "notes": "Relocated from ppa-cf: Bambu's own TDS states PA12 + long-chain aliphatic PA base (Tm 225C, Tg 70C), not polyphthalamide. Other vendors' 'PAHT-CF' may be true PPA \u2014 check per product. Fable review 2026-08-01."
    },
    {
      "manufacturer": "colorfabb",
      "product": "PA-CF Low Warp",
      "notes": "CF-reinforced polyamide, subtype undisclosed."
    },
    {
      "manufacturer": "eryone",
      "product": "PA Carbon-Fiber",
      "notes": "Carbon-fibre-filled nylon of undisclosed polyamide grade."
    },
    {
      "manufacturer": "esun",
      "product": "ePA-CF (PA-CF)",
      "notes": "Nylon 6/66 copolymer + 20% CF; tensile 84.05 MPa XY / 50.34 MPa Z, density 1.24 g/cm3. Copolymer base, not straight PA6 [Relocated from pa6-cf \u2014 chemistry match, Fable review 2026-08-01]"
    },
    {
      "manufacturer": "filament-pm",
      "product": "PACFJET",
      "notes": "Polyamide + carbon fibre, polyamide type undisclosed."
    },
    {
      "manufacturer": "inland",
      "product": "Nylon Carbon Fiber (PA-CF)",
      "notes": "Grade undisclosed; Inland ships multiple undisclosed nylon blends."
    },
    {
      "manufacturer": "kingroon",
      "product": "PA-CF",
      "notes": "Described only as 'specialty nylon copolymer + high-modulus carbon fiber'; loading undisclosed."
    },
    {
      "manufacturer": "push-plastic",
      "product": "Carbon Fiber Nylon Filament",
      "notes": "Nylon + carbon fibre, PA type unconfirmed."
    },
    {
      "manufacturer": "qidi-tech",
      "product": "UltraPA-CF25",
      "notes": "25 % carbon fibre; base polyamide undisclosed, and sold alongside a separate PAHT-CF, so probably not PPA."
    },
    {
      "manufacturer": "snapmaker",
      "product": "PA-CF",
      "notes": "Carbon-fibre-filled nylon; base grade undisclosed in the Luban PA-Fiber guide."
    },
    {
      "manufacturer": "azurefilm",
      "product": "PAHT-CF",
      "notes": "Unspecified nylon + carbon fibre; 270-290 C / 90-120 C, 160 C continuous limit."
    }
  ]
}
