Repository: pwsh/filament-field-guide

# Filament Field Guide

A structured, research-driven catalog of FDM 3D-printing materials, manufacturers, and
build plates — published as a filterable static site via GitHub Pages.

## Quick start

```bash

# Serve locally (fetch() requires http, not file://)
python -m http.server 8000

# Validate data + regenerate the manifest after any data change
pip install jsonschema
python scripts/validate.py
```

# that already exist, and --brands to scope to certain candidate files
python scripts/spoolman_import.py --url http://spoolman.local:7912 \
    --apply --update --brands amolen,insignia

File: data/filaments/pa.json
{
  "id": "pa",
  "name": "PA (Nylon / Polyamide)",
  "aliases": [
    "Nylon",
    "Polyamide",
    "PA6",
    "PA12"
  ],
  "status": "researched",
  "base_type": null,
  "variation_kind": null,
  "polymer_class": "polyamide",
  "chemical_makeup": "Aliphatic polyamide — unfilled PA6 or PA12 semi-crystalline engineering thermoplastic. PA6 is stiffer, higher-melting and more hygroscopic; PA12 is lower density, absorbs less moisture and is more dimensionally stable at a lower melting point",
  "summary": "The toughest common engineering filament: outstanding layer adhesion, wear and impact resistance, and low friction, which is why it dominates gears, bushings and living mechanical parts. It is also the most demanding material here — extremely hygroscopic, high-warping, and dimensionally restless as humidity changes, so it needs constant drying, an enclosure and a forgiving build surface.",
  "printing": {
    "nozzle_temp_c": {
      "min": 240,
      "max": 290,
      "recommended": 265
    },
    "bed_temp_c": {
      "min": 70,
      "max": 110,
      "recommended": 90
    },
    "ambient_temp_c": {
      "min": 35,
      "max": 55,
      "recommended": 45
    },
    "speed_mm_s": {
      "min": 30,
      "max": 80,
      "recommended": 50
    },
    "enclosure_recommended": true,
    "heated_chamber_required": false,
    "enclosure_open_for_cooling": false,
    "requires_hardened_nozzle": false,
    "part_cooling_fan_pct": {
      "min": 0,
      "max": 20,
      "recommended": 10
    },
    "notes": "PA12 grades run roughly 240-290 °C (eSUN ePA12 TDS); PA6 grades usually 260-290 °C, and Prusa cites 285 °C for its PA blend. Keep part cooling near zero — aggressive cooling degrades layer adhesion and amplifies warping. An enclosure is effectively required for anything but small parts, and community practice targets ~45 °C+ ambient; an actively heated chamber is strongly beneficial for large parts but is not the hard prerequisite it is for PEEK-class polymers, so heated_chamber_required is recorded as false. Unfilled PA does not require a hardened nozzle, though stainless/hardened is commonly preferred; CF/GF-filled variants do require one."
  },
  "feeding": {
    "drive_system": "any",
    "ams_compatible": "yes",
    "feeding_assistant_recommended": false,
    "notes": "Mechanically unproblematic in a material station — Bambu's material table lists PA/PAHT as AMS-compatible — but nylon is the most hygroscopic material in this catalog, and an unsealed AMS-style unit is functionally an open-air spool holder. Over a long multi-material job an unsealed unit will let PA pick up enough moisture to string and bubble, so restrict it to a sealed, actively desiccated unit (AMS 2 Pro / AMS HT class) with fresh desiccant, or feed from a heated drybox instead. Third-party PA-CF and PA-GF are barred outright by Bambu because the fibres wear the AMS PTFE tubes. Enclosure: PA needs the retained chamber heat, so enclosure_open_for_cooling is false; Bambu specifies the cover installed for PA."
  },
  "drying": {
    "required_before_use": "always",
    "temp_c": {
      "min": 60,
      "max": 90,
      "recommended": 70
    },
    "time_hours": {
      "min": 4,
      "max": 24,
      "recommended": 12
    },
    "methods": [
      "filament dryer",
      "food dehydrator",
      "convection oven at low temperature",
      "print directly from a heated dryer",
      "drybox with desiccant while printing"
    ],
    "dryness_validation": "Clean, crisp extrusion with a glossy (not matte or fuzzy) surface finish; no audible popping or crackling at the nozzle; no steam, bubbles or foaming in the extrudate; stringing collapses back to normal; the snap-test brittleness of a saturated spool disappears",
    "notes": "Nylon is the most hygroscopic common filament and degrades visibly — bubbling, stringing, brittleness — within hours of ambient exposure. eSUN specifies >12 h at 70 °C; Prusa says keep below 90 °C. Badly saturated spools can need 24-48 h. Printing from a heated dryer or sealed drybox is the practical default rather than an optional extra."
  },
  "storage": {
    "recommendations": "Airtight container with fresh desiccant at all times, including between prints on the same day; keep spools in a drybox on the printer rather than on an open shelf. Left in open air, nylon can absorb roughly 10% of its weight in water (Prusa).",
    "max_humidity_pct": 20,
    "hygroscopy": "extreme"
  },
  "price": {
    "usd_per_kg_low": 35,
    "usd_per_kg_high": 90,
    "notes": "2025-2026 unfilled PA6/PA12 pricing extrapolated from observed spool prices: budget eSUN lines ~$30-40/kg, Polymaker PolyMide CoPA ~$50-67/kg on 0.75-1 kg spools, specialist PA12 grades $55-90/kg. Precise current retail range unverified."
  },
  "use_cases": {
    "recommended": [
      "functional gears, bushings and low-friction bearings",
      "wear surfaces and sliding mechanisms",
      "snap-fit and flexure-adjacent mechanical parts",
      "tool handles, jigs and shop fixtures",
      "cable ties and retention clips",
      "impact-resistant brackets",
      "RC and drone structural parts",
      "end-use functional prototypes needing toughness and fatigue life"
    ],
    "not_recommended": [
      "outdoor UV-exposed parts (degrades in sunlight)",
      "dimensionally critical precision fits without post-print conditioning",
      "humid-environment enclosures and wet-service parts",
      "quick one-off prints (drying overhead outweighs the print)",
      "parts under sustained load needing high stiffness and low creep",
      "beginner projects on open-frame printers"
    ]
  },
  "suitability": {
    "food_contact": "conditional",
    "load_bearing": "moderate",
    "high_temperature": "moderate",
    "outdoor": "limited"
  },
  "properties": {
    "density_g_cm3": 1.08,
    "grams_per_100cm3": 108,
    "cm3_per_100g": 92.6,
    "shrinkage_pct": {
      "min": 1.0,
      "max": 2.5,
      "recommended": 1.5
    },
    "glass_transition_c": 50,
    "heat_deflection_c": 80,
    "max_service_temp_c": 90,
    "tensile_strength_mpa": {
      "min": 40,
      "max": 80,
      "recommended": 52
    },
    "notes": "Density spans the PA12 (~1.01-1.04) to PA6 (~1.12-1.14) range; 1.08 is recorded as the mid-point for an unfilled generic PA. Tg is 40-60 °C depending on grade and drops further when the part is wet. HDT@0.45 MPa is the widest disagreement in the sources: eSUN ePA12 cites 100 °C while unfilled PA6 is often listed at 55-65 °C unless annealed — 80 °C is the recorded mid-point, not a datasheet value. Tensile: eSUN ePA12 50.8 MPa, partmfg table 52.45 MPa, general range 40-80 MPa."
  },
  "scores": {
    "ease_of_print": 3,
    "dimensional_stability": 3,
    "warp_tendency": 9,
    "layer_adhesion": 9,
    "compression_strength": 7,
    "temperature_tolerance": 6,
    "uv_tolerance": 2,
    "weather_tolerance": 3,
    "water_tolerance": 1
  },
  "compatibility": {
    "bonds_with": [
      "bvoh",
      "copa",
      "pa",
      "pa-cf",
      "pa12",
      "pa12-cf",
      "pa6",
      "pa6-cf",
      "pa6-gf",
      "pa612",
      "pa66",
      "ppa-cf",
      "pva",
      "support-breakaway"
    ],
    "support_materials": [
      "bvoh",
      "pva",
      "support-breakaway"
    ],
    "usable_as_support_for": [],
    "notes": "Nylon reliably welds only to itself. It does not bond usefully to pla, petg, abs, asa, pc, pp, pva, hips, bvoh, pctg, pvb or pet — the chemistry and the 240-290 °C print window are both mismatched. Some engineering TPUs are marketed as nylon-compatible and can reach marginal interlayer bonding, but that is brand-specific rather than a property of the class. Soluble supports are impractical: PVA degrades above ~200 °C and BVOH, while more heat-tolerant, still sits below nylon's range, so same-material PA breakaway supports are the standard workaround. PA is a poor support material for other polymers because it cross-bonds so weakly."
  },
  "plate_recommendations": [
    {
      "plate_id": "g10-garolite",
      "rating": "recommended",
      "notes": "Backfilled from plate entry (Phase E reciprocity): The headline use case. Multiple community reports state garolite prints nylon with no glue at all, where PEI plates need Magigoo PA or a glue stick. A thin PVA layer is optional pu"
    },
    {
      "plate_id": "pei-textured",
      "rating": "usable",
      "notes": "Textured PEI works at ~80-110 °C bed and is preferred over smooth PEI, which nylon can over-bond to and tear on removal. Adhesion on bare PEI is still inconsistent, so a glue stick is commonly applied as an adhesion PROMOTER here — the opposite of its release-layer role for PC/PETG/TPU. A dedicated PA sheet or garolite (G10) plate outperforms textured PEI for large parts."
    },
    {
      "plate_id": "glass-borosilicate",
      "rating": "usable",
      "notes": "Backfilled from plate entry (Phase E reciprocity): Not well documented for bare glass in the sources; nylon adhesion aids are discussed for PEI and garolite instead. Nylon on bare glass is generally reported as unreliable — use the"
    },
    {
      "plate_id": "carbon-fiber-plate",
      "rating": "usable",
      "notes": "Backfilled from plate entry (Phase E reciprocity): Vendors cover nylon in engineering profiles at 100-120 C, typically with a PA-specific promoter used as a combined adhesion and release layer."
    },
    {
      "plate_id": "buildtak-polymer",
      "rating": "usable",
      "notes": "Backfilled from plate entry (Phase E reciprocity): The vendor's position is that nylon adheres when a thin washable glue stick is applied — not recommended bare. Bed temperatures near 100 degC are also close to the sheet's ceiling."
    },
    {
      "plate_id": "pei-smooth",
      "rating": "avoid",
      "notes": "Backfilled from plate entry (Phase E reciprocity): Adhesion is erratic on smooth PEI and swings with filament moisture content; Prusa and community consensus both point to G10/garolite for nylon."
    },
    {
      "plate_id": "pp-sheet",
      "rating": "avoid",
      "notes": "Backfilled from plate entry (Phase E reciprocity): Not in the compatible list. Nylon's high shrinkage against a release-oriented surface is a detachment failure waiting to happen."
    },
    {
      "plate_id": "pei-satin",
      "rating": "avoid",
      "notes": "Backfilled from plate entry (Phase E reciprocity): Not a Prusa-recommended surface for nylon; garolite remains the standard choice."
    },
    {
      "plate_id": "supertack",
      "rating": "avoid",
      "notes": "Backfilled from plate entry (Phase E reciprocity): Not a listed material. Bed temperature is out of range and nylon's adhesion behaviour on this coating is uncharacterised."
    },
    {
      "plate_id": "pc-plate",
      "rating": "avoid",
      "notes": "Backfilled from plate entry (Phase E reciprocity): Needs bed temperatures far above the PC sheet's limit. Vendor guidance routes all nylons to the Engineering or High-Temp plate."
    },
    {
      "plate_id": "pei-patterned",
      "rating": "avoid",
      "notes": "Backfilled from plate entry (Phase E reciprocity): Outside the coating's adhesion and temperature envelope; use garolite or textured PEI."
    }
  ],
  "emissions": {
    "voc_level": "high",
    "particulate_level": "moderate",
    "primary_emissions": [
      "caprolactam (~2-180 µg/min, from PA6)",
      "ultrafine particles (~10⁸-10¹¹ particles/min)"
    ],
    "ventilation": "recommended",
    "notes": "Caprolactam is the named marker compound for PA6 and has been reported at levels exceeding some chronic-exposure limits at close range in poorly ventilated spaces; Prusa's own knowledge base flags a strong odour. UFP emission is material- and temperature-dependent and sits between PLA's low baseline and ABS's high baseline. Use an enclosure plus active ventilation or a HEPA+carbon filter for extended prints, and do not run long nylon jobs in an unventilated occupied room."
  },
  "safety_notes": "Drying ovens set above 90 °C can deform spools and, at nylon's higher drying temperatures, accelerate off-gassing — keep drying under 90 °C and ventilate the dryer. Carbon- and glass-filled PA variants are abrasive and produce respirable fibre dust when sanded or machined; wear a respirator and use wet sanding.",
  "additional_notes": "Nylon parts continue to move after printing: they absorb ambient moisture and grow, then shrink again when dried, which is why precision fits should be conditioned (soaked to equilibrium or dried and sealed) before final measurement. Choosing between PA6 and PA12 is the main design decision — PA6 for stiffness and heat, PA12 for dimensional calm and easier printing. CoPA-class copolymer products migrated to the dedicated copa entry 2026-08-01.",
  "provenance": {
    "sources": [
      "https://help.prusa3d.com/article/polyamide-nylon_167188",
      "https://www.simplify3d.com/resources/materials-guide/nylon/",
      "https://www.esun3d.com/uploads/eSUN_ePA12-Filament_TDS_V4.01.pdf",
      "https://www.partmfg.com/3d-printing-filament-properties-table/",
      "https://help.prusa3d.com/article/water-soluble-materials-pva-bvoh_162860",
      "https://shop.polymaker.com/pages/nylon",
      "http://built-envi.com/portfolio/ultrafine-particle-emissions-from-3d-printers/",
      "https://www.cnckitchen.com/blog/carbon-fiber-nylon-in-3d-printing-pa6-vs-pa12-tested",
      "https://wiki.bambulab.com/en/general/filament-guide-material-table",
      "https://wiki.bambulab.com/en/knowledge-sharing/notes-ams"
    ],
    "last_verified": "2026-07-31",
    "confidence": "medium",
    "conflicts": "HDT@0.45 MPa is the largest unresolved disagreement: eSUN's ePA12 TDS cites 100 °C while unfilled PA6 is commonly listed at 55-65 °C unless annealed; 80 °C is a recorded mid-point rather than a measured figure. Density (1.01-1.14) and Tg (40-60 °C) both vary with PA6 vs PA12 grade rather than between sources, so single values here are grade-averaged. Nozzle temperature differs by grade: eSUN ePA12 240-290 °C vs Prusa's 285 °C for a PA blend. Price range is extrapolated from spool listings and is unverified against current retail. Max continuous service temperature (80-100 °C) is a community/aggregator figure, not a datasheet value."
  },
  "trade_names": [
    {
      "manufacturer": "atomic-filament",
      "product": "Nuclear Nylon v3",
      "notes": "Engineering-grade alloyed PA copolymer with adhesion promoters/impact modifiers; PA type (6/12/66) undisclosed, so generic pa rather than pa6/pa12."
    },
    {
      "manufacturer": "azurefilm",
      "product": "Nylon",
      "notes": "Standard nylon; subtype not disclosed"
    },
    {
      "manufacturer": "bambu-lab",
      "product": "PA11",
      "notes": "Bio-based nylon 11, unfilled. Catalog has pa6/pa12/pa66 grades but no pa11, so mapped to the generic pa entry - a pa11 id would be the precise home"
    },
    {
      "manufacturer": "coex-3d",
      "product": "CoexNylex Unfilled Nylon (Natural/Black/White)",
      "notes": "PA type (6 vs 12) not confirmed on the collection page, so the generic pa entry rather than pa6/pa12."
    },
    {
      "manufacturer": "colorfabb",
      "product": "PA",
      "notes": "Standard nylon; subtype not disclosed"
    },
    {
      "manufacturer": "eryone",
      "product": "PA (Standard Nylon)",
      "notes": "Polyamide grade undisclosed, so only the generic id."
    },
    {
      "manufacturer": "esun",
      "product": "PA",
      "notes": "Unfilled polyamide; PA type not stated, so no pa6/pa12 grade id"
    },
    {
      "manufacturer": "fiberlogy",
      "product": "Nylon (PA)",
      "notes": "Standard nylon"
    },
    {
      "manufacturer": "filament-pm",
      "product": "PAJET NYLON",
      "notes": "exact polyamide type not stated in the TDS extract, so only the generic pa id is asserted"
    },
    {
      "manufacturer": "fillamentum",
      "product": "Nylon FX256",
      "notes": "Standard nylon; aramid-reinforced siblings have no dedicated id"
    },
    {
      "manufacturer": "formfutura",
      "product": "PA (Nylon)",
      "notes": "Standard nylon; subtype not enumerated"
    },
    {
      "manufacturer": "inland",
      "product": "Nylon (PA)",
      "notes": "'Self-lubricating', highly moisture-sensitive; polyamide grade undisclosed and multiple blends have shipped, so only the generic id."
    },
    {
      "manufacturer": "push-plastic",
      "product": "Nylon",
      "notes": "Unfilled nylon; PA type not confirmed in public copy, so pa6/pa12 are not asserted."
    },
    {
      "manufacturer": "qidi-tech",
      "product": "Ultra PA Nylon",
      "notes": "Premium unfilled polyamide; PA6/PA12/CoPA grade undisclosed, so generic pa"
    },
    {
      "manufacturer": "snapmaker",
      "product": "Black Nylon (PA)",
      "notes": "Unfilled polyamide, specific grade undisclosed"
    },
    {
      "manufacturer": "sunlu",
      "product": "Easy PA",
      "notes": "Unfilled low-warp nylon; PA type not specified"
    },
    {
      "manufacturer": "tinmorry",
      "product": "PA Reinforced Filament",
      "notes": "Neither PA type nor fiber type stated, so no pa6-cf/pa6-gf/pa12-cf grade id can be assigned"
    },
    {
      "manufacturer": "ultimaker",
      "product": "UltiMaker Nylon",
      "notes": "PA6-vs-PA12 split not disclosed (community references point at the 12-family), so base pa."
    }
  ]
}

File: data/filaments/pa11-cf.json
{
  "id": "pa11-cf",
  "name": "PA11-CF (Carbon-Fiber-Filled Nylon 11)",
  "aliases": [
    "PA11 CF",
    "Nylon 11 Carbon Fiber",
    "PA11CF",
    "Bio-nylon CF",
    "KRATIR PA11-CF"
  ],
  "status": "researched",
  "base_type": "pa",
  "variation_kind": "carbon-fiber-filled",
  "polymer_class": "polyamide",
  "chemical_makeup": "Bio-based polyamide 11 (castor oil derived) + chopped carbon fiber. The PA11 backbone runs ten methylene carbons between amide groups \u2014 one short of PA12 and four longer than PA6 \u2014 which places its moisture behaviour and melting point (189 \u00b0C) between the two, while making it the only nylon in this catalog derived from a renewable feedstock rather than petrochemical monomer. The fiber supplies the stiffness PA11 conspicuously lacks unfilled.",
  "summary": "The bio-based CF nylon, and the impact-tough member of the filled-nylon group. Deltas vs pa12-cf: markedly better toughness and a much higher HDT (180 \u00b0C @1.8 MPa against 150 \u00b0C @0.45 MPa), plus a castor-oil feedstock \u2014 paid for with far worse moisture sensitivity (drying is 'always', at an unusually hot 120 \u00b0C) and a 285 \u00b0C nozzle with a 90 \u00b0C chamber. Deltas vs pa6-cf: less stiff and less strong on the datasheet, but it holds its numbers better and is easier to keep dry in practice. Anisotropy is the number to design around: 105 MPa tensile in XZ collapses to 34 MPa in ZX.",
  "printing": {
    "nozzle_temp_c": {
      "min": 260,
      "max": 290,
      "recommended": 285
    },
    "bed_temp_c": {
      "min": 90,
      "max": 110,
      "recommended": 110
    },
    "ambient_temp_c": {
      "min": 60,
      "max": 100,
      "recommended": 90
    },
    "speed_mm_s": {
      "min": 30,
      "max": 100,
      "recommended": 30
    },
    "enclosure_recommended": true,
    "heated_chamber_required": false,
    "enclosure_open_for_cooling": false,
    "requires_hardened_nozzle": true,
    "part_cooling_fan_pct": {
      "min": 0,
      "max": 10,
      "recommended": 0
    },
    "notes": "Recorded from Tectonic 3D's KRATIR PA11-CF (260-290 \u00b0C nozzle, 90-110 \u00b0C bed, 90 \u00b0C chamber). Prusament's PA11CF specifies a completely different process \u2014 215-230 \u00b0C nozzle and 40-60 \u00b0C bed \u2014 which is 60-70 \u00b0C lower and cannot be reconciled as a tolerance; the two are different formulations sharing a name (see conflicts). Use the datasheet for the spool in hand rather than this range. A 90 \u00b0C chamber is recommended and materially improves large parts, but heated_chamber_required stays false: an enclosed printer holding passive heat will produce sound parts. Hardened nozzle is mandatory \u2014 carbon fiber eats brass. Part cooling off, as for every nylon here. The 30 mm/s recommendation is deliberately conservative; 100 mm/s is achievable on small parts but layer adhesion suffers and this material is already Z-weak."
  },
  "feeding": {
    "drive_system": "direct-drive-recommended",
    "ams_compatible": "conditional",
    "feeding_assistant_recommended": false,
    "notes": "Rigid, so it pushes well, but direct drive is preferred for the extrusion pressure a fiber-filled melt needs at 285 \u00b0C. AMS is recorded 'conditional' rather than 'no': mechanically the filament is stiff enough to feed, but the material must stay dry through the whole path, and an unsealed material station will undo a 6-8 h drying cycle in an afternoon. If it goes in an AMS at all, it goes in a sealed, desiccated one with the spool fed hot \u2014 and the fiber will still abrade the PTFE path. No vendor publishes an AMS verdict for PA11-CF (unverified)."
  },
  "drying": {
    "required_before_use": "always",
    "temp_c": {
      "min": 110,
      "max": 120,
      "recommended": 120
    },
    "time_hours": {
      "min": 6,
      "max": 8,
      "recommended": 6
    },
    "methods": [
      "high-temperature filament dryer rated to 120 \u00b0C",
      "convection/blast oven at 120 \u00b0C",
      "print directly from a heated drybox"
    ],
    "dryness_validation": "No popping, hissing or steam at the nozzle, a void-free purge line, and baseline stringing on a retraction test. Because the drying temperature is high enough to soften some spool materials, check the spool itself has not deformed before loading.",
    "notes": "Tectonic specifies 120 \u00b0C for 6-8 h, which is 30-40 \u00b0C hotter than the 80-90 \u00b0C schedule typical of the rest of the nylon family in this catalog and closer to the PAEK tier's regimen \u2014 a genuine outlier worth noting, and one that rules out most cardboard-cored spools and many consumer dryers. Recorded 'always': PA11 is hygroscopic and the fiber loading does nothing to help."
  },
  "storage": {
    "recommendations": "Sealed with desiccant at all times and fed from a drybox during the print. Treat an opened spool left in room air overnight as needing a full re-dry, not a top-up.",
    "max_humidity_pct": 20,
    "hygroscopy": "high"
  },
  "price": {
    "usd_per_kg_low": 110,
    "usd_per_kg_high": 165,
    "notes": "$110-165/kg across the Tectonic 3D and Prusament listings checked. Comparable to pa6-cf and below pa12-cf's $130-180, which is unusual for a bio-based grade \u2014 the castor-oil feedstock does not carry the price premium one might expect."
  },
  "use_cases": {
    "recommended": [
      "impact-tough stiff functional parts",
      "jigs, fixtures and brackets",
      "bio-based engineering parts where feedstock origin matters",
      "components exposed to fuels, oils and hydraulic fluid",
      "load-bearing parts that must survive knocks rather than just loads"
    ],
    "not_recommended": [
      "cosmetic prints \u2014 the fiber-matte surface and Z lines are not a finish",
      "beginners \u2014 a 285 \u00b0C nozzle, a 120 \u00b0C drying cycle and a hardened nozzle all at once",
      "open-bay print farms without humidity control",
      "parts loaded in Z (34 MPa against 105 MPa in-plane)",
      "brass-nozzle printers",
      "food-contact items"
    ]
  },
  "suitability": {
    "food_contact": "no",
    "load_bearing": "high",
    "high_temperature": "yes",
    "outdoor": "limited"
  },
  "properties": {
    "density_g_cm3": 1.13,
    "grams_per_100cm3": 113,
    "cm3_per_100g": 88.5,
    "glass_transition_c": 46,
    "heat_deflection_c": 180,
    "max_service_temp_c": 150,
    "tensile_strength_mpa": {
      "min": 34,
      "max": 105
    },
    "notes": "The tensile range is anisotropy, not uncertainty: 105 MPa measured in XZ against 34 MPa in ZX, a roughly 3:1 ratio that is among the most pronounced in this catalog and the single most important design constraint on the material. Orient loads in-plane or accept a third of the strength. HDT 180 \u00b0C at 1.8 MPa \u2014 measured at the harsher load, so not directly comparable with the 0.45 MPa figures quoted for pa12-cf (150 \u00b0C) and it is the stronger result of the two. Melting point 189 \u00b0C. Density 1.13 g/cm\u00b3 sits between pa12-cf's 1.06 and pa6-cf's 1.17. Tg 46 \u00b0C is a literature PA11 value rather than a filament datasheet figure (unverified). Shrinkage is not published by either vendor and is left blank."
  },
  "scores": {
    "ease_of_print": 3,
    "dimensional_stability": 7,
    "warp_tendency": 5,
    "layer_adhesion": 4,
    "compression_strength": 8,
    "temperature_tolerance": 8,
    "uv_tolerance": 5,
    "weather_tolerance": 6,
    "water_tolerance": 4
  },
  "compatibility": {
    "bonds_with": [
      "copa",
      "pa",
      "pa12",
      "pa6",
      "pa612"
    ],
    "support_materials": [
      "support-breakaway"
    ],
    "usable_as_support_for": [],
    "notes": "Welds to itself and across the aliphatic polyamide family, though a PA11-to-PA6 interface is weaker than a same-grade bond because the melting points differ by roughly 30 \u00b0C. Soluble supports are not viable: pva and bvoh both degrade well below the 260-290 \u00b0C window, so they are omitted here even though the base pa entry lists them \u2014 the same deviation pa6-cf and pa12-cf make. A dedicated breakaway support is the practical removable interface. No cross-family bond to pla, petg, abs, asa, pc or pp; all of them are destroyed on contact at this temperature."
  },
  "alternatives": [
    {
      "filament_id": "pa12-cf",
      "reason": "Stiffer on the datasheet and markedly easier to live with: drying is 'if-exposed' at 90 \u00b0C rather than 'always' at 120 \u00b0C, and it holds ~85 % of dry tensile when conditioned (water 8 vs 4, ease 6 vs 3) \u2014 giving up PA11's impact toughness, its 180 \u00b0C HDT and the bio-based feedstock, at a higher price ($130-180 vs $110-165)."
    },
    {
      "filament_id": "pa6-cf",
      "reason": "Higher stiffness and strength for similar money, and the most widely supported CF nylon \u2014 but it is the most moisture-sensitive nylon in the catalog (water 2 vs 4), losing roughly half its tensile and two-thirds of its stiffness once conditioned, where PA11-CF's impact behaviour is the thing you were buying."
    },
    {
      "filament_id": "ppa-cf",
      "reason": "When the ceiling is the constraint: HDT 227 \u00b0C against 180 \u00b0C (temp 9 vs 8) and higher compressive strength \u2014 at $172-266/kg, a 280-315 \u00b0C nozzle, a 50-80 \u00b0C chamber spec and even worse layer adhesion (3 vs 4)."
    }
  ],
  "emissions": {
    "voc_level": "moderate",
    "particulate_level": "moderate",
    "primary_emissions": [
      "amide-family VOCs",
      "ultrafine particles",
      "respirable carbon fiber dust (post-processing)"
    ],
    "ventilation": "recommended",
    "notes": "Standard nylon-family profile at the top of the nylon temperature range. PA11 is aminoundecanoic-acid based rather than caprolactam based, so it is not a caprolactam source and the characteristic acidic nylon odour is milder than PA6's, but 285 \u00b0C is hot enough that ultrafine-particle emission is significant. The carbon fiber adds a post-processing dust hazard the unfilled nylons do not have. Enclosed printer with HEPA plus activated-carbon filtration, or external exhaust, for long jobs. No PA11-CF-specific measurement was found (unverified) \u2014 this is nylon-family guidance with the monomer difference accounted for."
  },
  "safety_notes": "Abrasive: a hardened steel or ruby nozzle is mandatory and a brass nozzle will not survive a spool. Wear respiratory protection with dust capture when sanding or machining printed parts \u2014 carbon fiber fines are a respiratory irritant. The 120 \u00b0C drying specification is hot enough to deform cardboard cores and some plastic spools; check the spool is rated for it before running an oven cycle. A 285 \u00b0C hotend and a 110 \u00b0C bed inside a heated enclosure are all burn hazards. Not food-contact suitable as printed.",
  "additional_notes": "The design decision that matters here is orientation. A part printed with its load path in XZ carries 105 MPa; the same part rotated to load the Z axis carries 34 MPa, and no amount of process tuning closes that gap. Choose PA11-CF over pa12-cf when impact toughness or the bio-based feedstock is the reason for the choice, and over pa6-cf when the part will live somewhere humid. Choose neither if the shop cannot dry filament at 120 \u00b0C.",
  "provenance": {
    "sources": [
      "https://3dgbire.com/products/tectonic-kratir-pa11-cf",
      "https://www.tectonic-3d.com/products/tennet-kratir-pa11-cf-1",
      "https://prusament.com/wp-content/uploads/2022/08/TDS_PA11CFB.pdf",
      "https://filamentcheatsheet.com/database/material/pa11/"
    ],
    "last_verified": "2026-09-20",
    "confidence": "medium",
    "conflicts": "The process window is the major unresolved disagreement, and it is too large to be tolerance. Tectonic 3D's KRATIR PA11-CF specifies 260-290 \u00b0C nozzle and 90-110 \u00b0C bed; Prusament's PA11CF TDS specifies 215-230 \u00b0C nozzle and 40-60 \u00b0C bed \u2014 60-70 \u00b0C lower at the nozzle and roughly 50 \u00b0C lower at the bed. These are almost certainly different formulations (fiber loading, PA11 grade or impact modifier) marketed under the same material name rather than an error by either vendor. The Tectonic figures are recorded because they carry the mechanical and thermal data used elsewhere in this entry; the Prusament grade is flagged as a genuinely different material that happens to share a name, and anyone buying it should use its own datasheet. The 120 \u00b0C / 6-8 h drying specification is Tectonic's and is an outlier against the 80-90 \u00b0C typical of this catalog's nylons \u2014 recorded as published, unverified against a second vendor. Tg 46 \u00b0C is a literature PA11 value, not a filament datasheet figure. Shrinkage is unpublished. AMS status is inferred, not documented. Price rests on two retail listings."
  },
  "trade_names": [
    {
      "manufacturer": "Tectonic 3D",
      "product": "KRATIR PA11-CF",
      "notes": "260-290 \u00b0C nozzle, 90-110 \u00b0C bed, 90 \u00b0C chamber; 120 \u00b0C / 6-8 h drying. The source of this entry's recorded figures."
    },
    {
      "manufacturer": "Tectonic 3D",
      "product": "ZEPHYR PA11 CF",
      "notes": "Second PA11-CF line from the same vendor; process figures not separately verified."
    },
    {
      "manufacturer": "prusa-research",
      "product": "PA11CF",
      "notes": "TDS specifies 215-230 \u00b0C nozzle and 40-60 \u00b0C bed \u2014 a materially different formulation from the Tectonic grade despite the shared name (see conflicts)."
    }
  ]
}

File: data/filaments/pa12-cf.json
{
  "id": "pa12-cf",
  "name": "PA12-CF (Carbon-Fiber-Filled Nylon 12)",
  "aliases": [
    "PA12 CF",
    "Nylon 12 Carbon Fiber",
    "CarbonX Nylon 12+CF",
    "PA12-CF10",
    "Fiberon PA12-CF10"
  ],
  "status": "researched",
  "base_type": "pa",
  "variation_kind": "carbon-fiber-filled",
  "polymer_class": "composite-other",
  "chemical_makeup": "The same laurolactam-derived PA12 backbone as the pa12 grade — eleven methylene carbons between amide groups — compounded with chopped carbon fiber, disclosed at 10 wt% by Polymaker Fiberon (PA12-CF10) and undisclosed by 3DXTech. The long hydrocarbon run keeps amide density low, so the composite inherits PA12's sub-1 % moisture uptake intact; the fiber supplies stiffness the base grade lacks.",
  "summary": "The CF nylon that keeps its numbers when the room gets humid. Deltas vs the base pa entry and the pa12 grade: tensile roughly doubles to ~120 MPa dry (pa12 is 45 MPa) and warping falls further from an already-low baseline, at the cost of a mandatory hardened nozzle and layer adhesion that drops from pa12's 8 to 5. Vs siblings: it retains ~85 % of dry tensile after moisture conditioning where pa6-cf keeps only 56 %, and its stiffness is essentially unchanged wet where pa6-cf loses two-thirds — but it gives up peak dry stiffness to pa6-cf and roughly 40-75 °C of HDT to both pa6-cf and ppa-cf (150 °C vs 190 °C and 227 °C).",
  "printing": {
    "nozzle_temp_c": {
      "min": 265,
      "max": 285,
      "recommended": 275
    },
    "bed_temp_c": {
      "min": 90,
      "max": 110,
      "recommended": 100
    },
    "ambient_temp_c": {
      "min": 30,
      "max": 55,
      "recommended": 45
    },
    "speed_mm_s": {
      "min": 30,
      "max": 100,
      "recommended": 50
    },
    "enclosure_recommended": true,
    "heated_chamber_required": false,
    "enclosure_open_for_cooling": false,
    "requires_hardened_nozzle": true,
    "part_cooling_fan_pct": {
      "min": 0,
      "max": 10,
      "recommended": 0
    },
    "notes": "Deltas vs the pa12 grade (240-290 °C, no hardened nozzle): the window narrows to 265-285 °C per 3DXTech and a hardened nozzle of 0.4 mm minimum becomes mandatory, because carbon fiber destroys brass. 3DXTech also specifies a layer height of 0.25 mm or greater — fiber-filled melt does not reliably fill thinner layers. Bed 90-110 °C, part cooling effectively off as for every nylon in this catalog. An enclosure is recommended and a heated chamber helps large parts, but heated_chamber_required stays false: 3DXTech describes 'low shrinkage and warping for high dimensional stability', and both 3DXTech and CNC Kitchen rate PA12-CF as warping less than pa6-cf, which is itself printable on open frames. The recorded 100 mm/s ceiling is community practice rather than a vendor limit."
  },
  "feeding": {
    "drive_system": "any",
    "ams_compatible": "no",
    "feeding_assistant_recommended": false,
    "notes": "Rigid, so any extruder feeds it; no feeding assistant and no shore hardness (not an elastomer). Recorded 'no' for AMS on the same two grounds as pa6-cf — fiber abrades the PTFE feed path and the fiber-laden strand can snap on tight bend radii — but with a weaker evidential basis: no vendor publishes an AMS verdict for PA12-CF specifically, so this is Bambu's general bar on third-party CF-filled filament applied by inference rather than a product statement. The one mitigating delta vs pa6-cf is that PA12 is the least brittle nylon in this family, so snap risk is lower than wear risk here. Feed from an external spool holder with a drybox."
  },
  "drying": {
    "required_before_use": "if-exposed",
    "temp_c": {
      "min": 80,
      "max": 90,
      "recommended": 90
    },
    "time_hours": {
      "min": 4,
      "max": 6,
      "recommended": 4
    },
    "methods": [
      "blast/convection oven at 90 °C",
      "dedicated filament dryer",
      "food dehydrator",
      "drybox with desiccant while printing"
    ],
    "dryness_validation": "No popping or steam at the nozzle and a void-free purge line; stringing at baseline on a retraction test. The practical differentiator is that a sealed, desiccated PA12-CF spool usually passes this check with no drying at all, where pa6-cf almost never does.",
    "notes": "The shortest schedule of the three CF nylons — 3DXTech specifies 90 °C for 4 h minimum against 6-20 h at 80 °C for pa6-cf and 8-12 h at 100-140 °C for ppa-cf — because PA12 absorbs only 0.7-1 wt% water (CNC Kitchen measured 0.7 %) against PA6's 3-9 %. Runs hotter but far shorter than the pa12 grade's 70 °C / 4 h. required_before_use is 'if-exposed' rather than 'always', matching the pa12 grade and setting this entry apart from both CF siblings: PA12-CF is markedly more forgiving of imperfect drying."
  },
  "storage": {
    "recommendations": "Sealed with desiccant is the right default, but PA12-CF forgives a lapse in a way pa6-cf never does: a spool left out overnight is usually still printable. Keep humidity under 30 % and re-dry only when a purge line pops or strings.",
    "max_humidity_pct": 30,
    "hygroscopy": "moderate"
  },
  "price": {
    "usd_per_kg_low": 130,
    "usd_per_kg_high": 180,
    "notes": "Thin pricing data. The one firm figure is 3DXTech CarbonX Nylon 12+CF at $88/500 g (~$176/kg); Polymaker Fiberon PA12-CF10 publishes no price on the fetched page. The recorded band brackets that single datapoint and should be treated as indicative. It sits at or above pa6-cf's $79-135/kg for equivalent brands, which mirrors the unfilled grades — the pa12 grade is already the most expensive unfilled nylon here."
  },
  "use_cases": {
    "recommended": [
      "aerospace and automotive jigs and fixtures that must hold size across humidity swings",
      "outdoor fixtures and weather-exposed mechanical parts",
      "parts exposed to fuels, oils, hydraulic fluid and solvents",
      "precision gauges and measurement fixtures",
      "snap-fit and assembly components needing dimensional repeatability",
      "long-service load-bearing brackets in uncontrolled environments"
    ],
    "not_recommended": [
      "sustained service above ~120-150 °C — pa6-cf or ppa-cf instead",
      "maximum-stiffness tooling in a controlled dry room, where pa6-cf is stiffer and cheaper",
      "parts loaded in Z (anisotropy is present, if less pronounced than pa6-cf's)",
      "food-contact items",
      "budget projects — the most expensive CF nylon per kilo among the brands checked",
      "brass-nozzle printers and unsealed material stations"
    ]
  },
  "suitability": {
    "food_contact": "no",
    "load_bearing": "high",
    "high_temperature": "moderate",
    "outdoor": "yes"
  },
  "properties": {
    "density_g_cm3": 1.06,
    "grams_per_100cm3": 106,
    "cm3_per_100g": 94.3,
    "shrinkage_pct": {
      "min": 0.2,
      "max": 0.8,
      "recommended": 0.4
    },
    "glass_transition_c": 40,
    "heat_deflection_c": 150,
    "max_service_temp_c": 120,
    "tensile_strength_mpa": {
      "min": 100,
      "max": 120,
      "recommended": 110
    },
    "notes": "Density 1.06 g/cm³ is NOT a sourced figure — no datasheet density was found for a PA12-CF filament, so it is estimated by adding a ~10 wt% carbon-fiber loading to the pa12 grade's measured 1.01 g/cm³. It remains the lightest of the three CF nylons (pa6-cf 1.17, ppa-cf 1.25), yielding 94.3 cm³ per 100 g against pa6-cf's 85.5. HDT@0.45 MPa 150 °C (3DXTech CarbonX Nylon 12+CF) with continuous-use temperature 120 °C — both the lowest of the CF-nylon trio, corroborated by CNC Kitchen's failure-temperature test at ~170 °C against pa6-cf's ~205 °C. Tensile ~120 MPa dry (CNC Kitchen), retaining ~85 % after moisture conditioning against pa6-cf's 56 % — the standout number in this entry. Stiffness 1.15 mm deflection dry in the same bending test (pa6-cf 0.7 mm, i.e. stiffer dry) but essentially unchanged wet, where pa6-cf falls to about a third of its dry stiffness. Moisture absorption 0.7-1 wt%. Tg 40 °C is carried from the pa12 grade; shrinkage is a reasoned reduction from pa12's 0.5-1.5 %, not a datasheet figure."
  },
  "scores": {
    "ease_of_print": 6,
    "dimensional_stability": 9,
    "warp_tendency": 2,
    "layer_adhesion": 5,
    "compression_strength": 7,
    "temperature_tolerance": 6,
    "uv_tolerance": 4,
    "weather_tolerance": 7,
    "water_tolerance": 8
  },
  "compatibility": {
    "bonds_with": [
      "copa",
      "pa",
      "pa12",
      "pa12-cf",
      "pa6",
      "pa612"
    ],
    "support_materials": [],
    "usable_as_support_for": [],
    "notes": "Welds to itself and to the aliphatic polyamide family, though the PA12/PA6 interface is weaker than same-grade bonds because the melting points differ by 40-80 °C. No bond to pla, petg, abs, asa, pc, pp, pctg, pvb or pet, and the 265-285 °C window destroys any PLA or PETG breakaway interface on contact. Same-material breakaway supports are the default. This is the one filled nylon in the catalog with a documented soluble option: 3DXTech lists its AquaTek X1 USM support as compatible with PA12-CF, so a water-soluble interface is worth testing here where it is a non-starter for pa6-cf and ppa-cf. pva still degrades well below the print range."
  },
  "plate_recommendations": [
    {
      "plate_id": "pei-textured",
      "rating": "recommended",
      "notes": "Carried up from the pa12 grade's 'recommended' rather than the pa6-cf 'usable': PA12-CF has the lowest shrinkage of the three CF nylons, so edge lift is largely a non-issue and textured PEI at 90-110 °C holds well. A glue stick is still applied as an adhesion promoter and doubles as a release layer against over-bonding. Garolite / G10 remains the best-adhesion surface for the nylon family and is the fallback for large footprints, but it is not the near-requirement here that it is for pa6-cf; no garolite plate entry exists in the catalog yet, so it is recorded in notes."
    },
    {
      "plate_id": "g10-garolite",
      "rating": "recommended",
      "notes": "Backfilled from plate entry (Phase E reciprocity): Same no-glue behavior as other CF nylons."
    },
    {
      "plate_id": "carbon-fiber-plate",
      "rating": "usable",
      "notes": "Backfilled from plate entry (Phase E reciprocity): Same handling as other CF nylons."
    },
    {
      "plate_id": "pei-smooth",
      "rating": "avoid",
      "notes": "Backfilled from plate entry (Phase E reciprocity): As PA6-CF."
    },
    {
      "plate_id": "pei-satin",
      "rating": "avoid",
      "notes": "Backfilled from plate entry (Phase E reciprocity): As PA6-CF."
    }
  ],
  "alternatives": [
    {
      "filament_id": "pa6-cf",
      "reason": "Higher peak dry stiffness and ~40 °C more HDT (190 vs 150 °C, temp 8 vs 6, compression 9 vs 7) for less money ($79-135 vs $130-180) — but it keeps only 56 % of dry tensile and a third of its stiffness once conditioned, against PA12-CF's ~85 % (water 2 vs 8), and warp rises (3 vs 2)."
    },
    {
      "filament_id": "pa12",
      "reason": "Unfilled PA12 at half the price ($55-90 vs $130-180) with a much better layer bond (adhesion 8 vs 5), no hardened nozzle and AMS feeding restored — you give up roughly half the tensile (~45 vs ~120 MPa) and the dimensional stability (6 vs 9)."
    },
    {
      "filament_id": "pa-cf",
      "reason": "A third of the price ($40-60 vs $130-180) for a CF nylon of unknown grade — reasonable when budget dominates, worse on every dimensional and moisture axis (dim 5 vs 9, warp 4 vs 2, water 3 vs 8)."
    },
    {
      "filament_id": "ppa-cf",
      "reason": "Where heat is the binding constraint: HDT 227 vs 150 °C (temp 9 vs 6) and compression 10 vs 7 — at $172-266/kg, a 280-315 °C nozzle, a 50-80 °C chamber spec and much worse layer adhesion (3 vs 5)."
    },
    {
      "filament_id": "pa612",
      "reason": "The unfilled route to a low-warp, low-moisture nylon at roughly half the price (~$65-77 vs $130-180), with comparable warp (3 vs 2) and a higher heat and compression score (temp 7 vs 6, compression 8 vs 7) — but a weaker layer bond (4 vs 5), lower dimensional stability (7 vs 9), and its own caveat that the published numbers come from a CF-filled grade."
    }
  ],
  "emissions": {
    "voc_level": "moderate",
    "particulate_level": "moderate",
    "primary_emissions": [
      "laurolactam and amide-family VOCs",
      "ultrafine particles",
      "respirable carbon fiber dust (post-processing)"
    ],
    "ventilation": "recommended",
    "notes": "Rated a step below pa6-cf on VOCs and matching the pa12 grade: PA12 is laurolactam-based, so it is not a caprolactam source, the characteristic acidic nylon odour is milder, and the drier melt processes more cleanly. General nylon fume and ultrafine-particle concerns still apply across the 265-285 °C range, and the CF adds a post-processing dust hazard the unfilled pa12 grade does not have. Enclosed printer with HEPA plus activated-carbon filtration or external exhaust for long jobs. No PA12-CF-specific emissions measurement was found — this is nylon-family guidance with the monomer difference accounted for (unverified)."
  },
  "safety_notes": "Abrasive: hardened steel or ruby nozzle mandatory, and a brass nozzle will not survive a spool. Wet-sand printed parts and wear respiratory protection with dust capture — carbon fiber fines are a respiratory irritant. Keep drying at or below 90 °C to avoid deforming spools. Not food-contact suitable: no certified grade was found, and the fiber-roughened surface compounds the usual FDM layer-crevice problem.",
  "additional_notes": "This is the grade to pick when the part must behave the same in July as in January. 3DXTech's own PA6-CF versus PA12-CF comparison frames the trade honestly: PA6-CF wins the datasheet on dry stiffness and HDT, PA12-CF wins the shop floor. CNC Kitchen's week-long creep test is the clearest illustration — a PA12-CF joint needed one bolt retightening while the pa6-cf equivalent needed daily attention, though annealed pa6-cf closes that gap. PA12-CF also anneals less dramatically than pa6-cf, because there is less moisture-driven property swing to recover.",
  "provenance": {
    "sources": [
      "https://www.3dxtech.com/products/carbonx-nylon-12-cf-1",
      "https://www.3dxtech.com/blogs/featured/pa6-cf-vs-pa12-cf-carbon-fiber-nylon-comparison",
      "https://www.cnckitchen.com/blog/carbon-fiber-nylon-in-3d-printing-pa6-vs-pa12-tested",
      "https://fiberon.polymaker.com/product/pa12-cf10/",
      "https://siraya.tech/blogs/news/comparing-composition-and-performance-of-paht-filament-materials-based-on-ppa-pa6-pa12-and-pa612",
      "https://filamentspecs.com/bambu-ams-filament-compatibility-guide/"
    ],
    "last_verified": "2026-07-31",
    "confidence": "low",
    "conflicts": "Confidence is recorded low because three core fields rest on a single source or none. Density (1.06 g/cm³) is not sourced at all — it is estimated from the pa12 grade's 1.01 plus a ~10 % fiber loading, and should be replaced the moment a filament TDS is found. Price rests on one listing ($88/500 g, 3DXTech) that the pa12 entry already flags as previously out of stock. Fiber loading is disclosed only by Polymaker Fiberon (10 %); 3DXTech states none, so their mechanical figures are not directly comparable — a 10 % loading against pa6-cf's 20 % would itself explain much of the stiffness gap attributed here to the polymer. Tensile (~120 MPa) and stiffness come from CNC Kitchen's independent test rather than a vendor TDS. HDT 150 °C @0.45 MPa is 3DXTech's figure alone. AMS status 'no' is inferred from Bambu's general third-party CF bar, not a product statement for PA12-CF. Nozzle window 265-285 °C is quoted by 3DXTech for both PA6-CF and PA12-CF, which is suspiciously identical and may be an editorial simplification."
  },
  "trade_names": [
    {
      "manufacturer": "3dxtech",
      "product": "CarbonX PA12+CF",
      "notes": "PA12 + chopped CF; loading % not disclosed."
    },
    {
      "manufacturer": "Siddament",
      "product": "PA12-CF Nylon",
      "notes": "Carbon-fibre-filled PA12."
    },
    {
      "manufacturer": "esun",
      "product": "ePA12-CF (PA12-CF)",
      "notes": "PA12 + CF, ~120 C heat resistance (TDS V4.01)"
    },
    {
      "manufacturer": "extrudr",
      "product": "DuraPro PA12 CF",
      "notes": "PA12 + carbon fibre; density 1.03 g/cm3, VICAT A 145 C"
    },
    {
      "manufacturer": "fiberlogy",
      "product": "Nylon PA12+CF15",
      "notes": "PA12 + 15% carbon fibre, subtype explicitly stated"
    },
    {
      "manufacturer": "iemai-3d",
      "product": "CF-PA12",
      "notes": "Carbon-fiber PA12"
    },
    {
      "manufacturer": "jayo",
      "product": "PA12-CF",
      "notes": "Carbon-fiber PA12"
    },
    {
      "manufacturer": "matterhackers",
      "product": "PRO Series NylonX",
      "notes": "MatterHackers' own listing title is 'NylonX Carbon Fiber PA12 Filament' — PA12 + chopped carbon fibre. Contradicts the pre-existing additional_notes claim that NylonX is a third-party brand."
    },
    {
      "manufacturer": "polymaker",
      "product": "Fiberon PA12-CF10",
      "notes": "PA12 + 10% carbon fiber"
    },
    {
      "manufacturer": "qidi-tech",
      "product": "PA12-CF"
    },
    {
      "manufacturer": "rosa3d",
      "product": "PA12 + 15CF",
      "notes": "corrects the previous generic pa-cf id, which does not exist in the catalog"
    },
    {
      "manufacturer": "spectrum-filaments",
      "product": "PA12 CF15",
      "notes": "15% carbon fibre, ~10% lighter than PA6 CF15"
    },
    {
      "manufacturer": "sunlu",
      "product": "PA12-CF",
      "notes": "Carbon-fiber PA12"
    },
    {
      "manufacturer": "ultimaker",
      "product": "UltiMaker Nylon 12 CF",
      "notes": "PA12 + chopped carbon fiber (Method series)."
    }
  ]
}
