Repository: pwsh/filament-field-guide

# Filament Field Guide

A structured, research-driven catalog of FDM 3D-printing materials, manufacturers, and
build plates — published as a filterable static site via GitHub Pages.

## Quick start

```bash

# Serve locally (fetch() requires http, not file://)
python -m http.server 8000

# Validate data + regenerate the manifest after any data change
pip install jsonschema
python scripts/validate.py
```

# that already exist, and --brands to scope to certain candidate files
python scripts/spoolman_import.py --url http://spoolman.local:7912 \
    --apply --update --brands amolen,insignia

File: data/filaments/pa12.json
{
  "id": "pa12",
  "name": "PA12 (Nylon 12)",
  "aliases": [
    "Nylon 12",
    "Polyamide 12",
    "PA 12",
    "Nylon-12",
    "Polylaurolactam"
  ],
  "status": "researched",
  "base_type": "pa",
  "variation_kind": "grade",
  "polymer_class": "polyamide",
  "chemical_makeup": "Aliphatic polyamide homopolymer from laurolactam — eleven methylene carbons between amide groups against PA6's five. The long hydrocarbon run dilutes the amide (hydrogen-bonding) content, which is the single fact behind every difference from PA6: less moisture uptake, lower density, lower melting point, more flexibility.",
  "summary": "The calm, forgiving nylon. Deltas vs the base pa entry: moisture absorption under 1 % against PA6's 3-9 %, so drying drops to 70 °C / 4 h instead of 12 h and redrying between prints is often unnecessary; density falls to 1.01 g/cm³ (the lightest polyamide here, ~7 % more part volume per kilo than pa6); elongation exceeds 50 % and HDT@0.45 MPa reaches ~135 °C. It pays for that with lower stiffness (tensile ~45 MPa vs PA6's 55-58) and a higher price. Vs siblings: much easier and far more humidity-stable than pa6 or pa66, and a completely different hardware class from ppa.",
  "printing": {
    "nozzle_temp_c": {
      "min": 240,
      "max": 290,
      "recommended": 265
    },
    "bed_temp_c": {
      "min": 90,
      "max": 110,
      "recommended": 105
    },
    "ambient_temp_c": {
      "min": 30,
      "max": 50,
      "recommended": 40
    },
    "speed_mm_s": {
      "min": 30,
      "max": 80,
      "recommended": 50
    },
    "enclosure_recommended": true,
    "heated_chamber_required": false,
    "enclosure_open_for_cooling": false,
    "requires_hardened_nozzle": false,
    "part_cooling_fan_pct": {
      "min": 0,
      "max": 10,
      "recommended": 5
    },
    "notes": "Nozzle window matches the base pa entry (Fiberlogy specifies 255-270 °C for its unfilled PA12; eSUN's ePA12 spans 240-290 °C), so the delta vs pa6 is not temperature but tolerance: PA12 shrinks and warps less, so the enclosure is about draft exclusion rather than rescue. Bed runs at the top of the base range, ~110 °C per Fiberlogy. Part cooling stays near zero as for all nylons — this material needs a warm, still chamber, never open-door cooling, so enclosure_open_for_cooling is false. Unfilled PA12 is not abrasive; the pa12-cf sibling is (0.4 mm+ hardened nozzle, 265-285 °C, layer height >=0.25 mm)."
  },
  "feeding": {
    "drive_system": "any",
    "ams_compatible": "conditional",
    "feeding_assistant_recommended": false,
    "notes": "Rigid but noticeably tougher and less brittle than pa6 or pa66, so it survives a material station's bend radii better than any other nylon here — snap risk in the buffer is the lowest of the family. No shore hardness and no feeding assistant (not an elastomer); any extruder feeds it. Rated 'conditional' rather than 'yes' only because it is still a polyamide: use a sealed, desiccated unit. The moisture argument is weaker than for pa6 though — with <1 % absorption, PA12 tolerates an unsealed feed path for far longer than its siblings. Third-party fiber-filled PA12-CF remains barred from standard AMS units on fibre-wear grounds (unverified brand by brand)."
  },
  "drying": {
    "required_before_use": "if-exposed",
    "temp_c": {
      "min": 60,
      "max": 80,
      "recommended": 70
    },
    "time_hours": {
      "min": 4,
      "max": 8,
      "recommended": 4
    },
    "methods": [
      "dedicated filament dryer at 70 °C",
      "food dehydrator",
      "convection oven at low temperature",
      "drybox with desiccant while printing"
    ],
    "dryness_validation": "No popping, crackling or steam at the nozzle and a glossy, void-free purge line; stringing back to baseline on a retraction test. Because PA12 absorbs so little, a spool that has been sealed with desiccant usually passes this check with no drying at all — which is the practical test that distinguishes it from pa6.",
    "notes": "The clearest differentiator in the polyamide family. Fiberlogy specifies 70 °C for 4 h against Bambu's 80 °C for 8-12 h on PA6 grades, and 3DXTech puts PA12's moisture uptake below 1 % against PA6's 3-9 %. required_before_use is therefore 'if-exposed' rather than the base pa entry's 'always' — the only polyamide in this catalog that earns that. The pa12-cf sibling still wants 90 °C / 4-6 h if it has been out in the room."
  },
  "storage": {
    "recommendations": "Sealed with desiccant is still the right default, but PA12 forgives a lapse: a spool left out overnight is usually still printable, where PA6 would already be bubbling. Keep humidity under 30 % and re-dry only if a purge line pops or strings.",
    "max_humidity_pct": 30,
    "hygroscopy": "moderate"
  },
  "price": {
    "usd_per_kg_low": 55,
    "usd_per_kg_high": 90,
    "notes": "Meaningfully above pa6: Fiberlogy's unfilled PA12 runs ~EUR 48 for 0.75 kg (~$68/kg), and specialist PA12 grades span $55-90/kg. The base PA12 resin simply costs more than caprolactam-derived PA6, which carries through to the filled grades too — 3DXTech's CarbonX PA12-CF was listed at $88/500 g (~$176/kg), though it was out of stock at the time of checking and that figure should be re-verified."
  },
  "use_cases": {
    "recommended": [
      "parts exposed to oils, fuels, hydraulic fluid and solvents",
      "tubing, wire sheathing and cable protection",
      "machine components under sliding friction",
      "functional prototypes that must hold size across humidity swings",
      "sporting goods and impact-loaded parts (elongation >50 %)",
      "outdoor-adjacent mechanical parts where pa6 would swell"
    ],
    "not_recommended": [
      "maximum-stiffness tooling in a controlled dry environment — pa6 or pa66 is stiffer and cheaper there",
      "sustained load near or above ~135 °C",
      "food-contact items",
      "budget projects (the most expensive unfilled nylon in this catalog)",
      "parts needing pa66's wear resistance and low creep"
    ]
  },
  "suitability": {
    "food_contact": "no",
    "load_bearing": "moderate",
    "high_temperature": "moderate",
    "outdoor": "limited"
  },
  "properties": {
    "density_g_cm3": 1.01,
    "grams_per_100cm3": 101,
    "cm3_per_100g": 99.0,
    "shrinkage_pct": {
      "min": 0.5,
      "max": 1.5,
      "recommended": 1.0
    },
    "glass_transition_c": 40,
    "heat_deflection_c": 135,
    "max_service_temp_c": 90,
    "tensile_strength_mpa": {
      "min": 40,
      "max": 50,
      "recommended": 45
    },
    "notes": "Density 1.01 g/cm³ (Fiberlogy) is the lowest polyamide figure in the catalog and sits below the base pa entry's grade-averaged 1.08 — 100 g of PA12 yields 99 cm³ against pa6's 88.5, an ~12 % volume advantage per kilo. Tensile at yield 45 MPa with modulus 1400 MPa and elongation at break >50 % — softer and far more ductile than pa6 (55-58 MPa), which is the core stiffness-for-toughness trade. Charpy impact 12 kJ/m². HDT@0.45 MPa 135 °C is well above pa6's ~85 °C, but Tg ~40 °C is the lowest here, so the material creeps under sustained load long before HDT — read HDT as short-term deflection resistance, not a service ceiling. Shrinkage is a reasoned reduction from the base entry's 1.0-2.5 % consistent with PA12's low-warp reputation, not a datasheet figure."
  },
  "scores": {
    "ease_of_print": 5,
    "dimensional_stability": 6,
    "warp_tendency": 6,
    "layer_adhesion": 8,
    "compression_strength": 6,
    "temperature_tolerance": 6,
    "uv_tolerance": 4,
    "weather_tolerance": 6,
    "water_tolerance": 7
  },
  "compatibility": {
    "bonds_with": [
      "copa",
      "pa",
      "pa-cf",
      "pa12",
      "pa12-cf",
      "pa6",
      "pa612",
      "pa66"
    ],
    "support_materials": [
      "support-breakaway"
    ],
    "usable_as_support_for": [],
    "notes": "Welds to itself and to the aliphatic polyamide family, though the PA12/PA6 and PA12/PA66 interfaces are weaker than same-grade bonds because the melting points differ by 40-80 °C. No bond to pla, petg, abs, asa, pc, pp, pctg, pvb or pet. Same-material breakaway supports are the default, but PA12 is the one grade in this family with a documented soluble option: 3DXTech lists AquaTek X1 USM as compatible with its PA12-CF, so a water-soluble interface is worth testing here where it is a non-starter for pa6/pa66. pva still degrades below the print range."
  },
  "plate_recommendations": [
    {
      "plate_id": "pei-textured",
      "rating": "recommended",
      "notes": "Upgraded from the base pa entry's 'usable': PA12's lower shrinkage means edge lift is far less of a threat, and Fiberlogy lists smooth or textured PEI with adhesive (or glass plus adhesive) as normal practice. A glue stick is still applied as an adhesion promoter, and it doubles as a release layer against over-bonding on smooth PEI. Garolite / G10 is not the near-requirement here that it is for pa6 and pa66 — no such plate entry exists in the catalog yet, so this is recorded in notes."
    },
    {
      "plate_id": "g10-garolite",
      "rating": "recommended",
      "notes": "Backfilled from plate entry (Phase E reciprocity): Lower-moisture PA12 runs cooler and is one of the easiest nylons on this surface."
    },
    {
      "plate_id": "glass-borosilicate",
      "rating": "usable",
      "notes": "Backfilled from plate entry (Phase E reciprocity): Unverified for glass. Lower warp than PA6 but still needs the adhesive layer."
    },
    {
      "plate_id": "carbon-fiber-plate",
      "rating": "usable",
      "notes": "Backfilled from plate entry (Phase E reciprocity): Lower-moisture, lower-warp nylon; not separately documented."
    },
    {
      "plate_id": "buildtak-polymer",
      "rating": "usable",
      "notes": "Backfilled from plate entry (Phase E reciprocity): As base PA."
    },
    {
      "plate_id": "pei-smooth",
      "rating": "avoid",
      "notes": "Backfilled from plate entry (Phase E reciprocity): Lower moisture uptake than PA6 but still not a smooth-PEI material."
    },
    {
      "plate_id": "pp-sheet",
      "rating": "avoid",
      "notes": "Backfilled from plate entry (Phase E reciprocity): As base PA."
    },
    {
      "plate_id": "pei-satin",
      "rating": "avoid",
      "notes": "Backfilled from plate entry (Phase E reciprocity): As base PA, with lower moisture sensitivity."
    },
    {
      "plate_id": "supertack",
      "rating": "avoid",
      "notes": "Backfilled from plate entry (Phase E reciprocity): As base PA."
    },
    {
      "plate_id": "pc-plate",
      "rating": "avoid",
      "notes": "Backfilled from plate entry (Phase E reciprocity): Even the lowest-temperature nylons sit above this plate's usable band."
    },
    {
      "plate_id": "pei-patterned",
      "rating": "avoid",
      "notes": "Backfilled from plate entry (Phase E reciprocity): As base PA."
    }
  ],
  "alternatives": [
    {
      "filament_id": "pa6",
      "reason": "Cheaper ($35-70 vs $55-90) and stiffer (55-58 vs ~45 MPa) with better layer adhesion (9 vs 8), if you can live with 3-9 % moisture uptake and the drying and dimensional drift that come with it (water 1 vs 7, warp 9 vs 6, dim 2 vs 6)."
    },
    {
      "filament_id": "pa12-cf",
      "reason": "Roughly doubles tensile to ~120 MPa and drops warp to 2 while keeping PA12's humidity stability — retaining ~85 % of dry tensile when conditioned — at $130-180/kg, a mandatory hardened nozzle, no AMS feeding and a weaker layer bond (5 vs 8)."
    },
    {
      "filament_id": "pa612",
      "reason": "The grade deliberately between PA6 and PA12: stiffer and hotter (compression 8 vs 6, temp 7 vs 6, HDT@0.45 MPa 175 °C) with lower warp (3 vs 6) — at a hardened-nozzle requirement, a 25-50 °C bed with the fan fully off, and a much weaker layer bond (4 vs 8)."
    },
    {
      "filament_id": "copa",
      "reason": "If low warp matters more than low moisture: warp 3 vs 6 and layer adhesion 9 vs 8 — but back to nylon-grade hygroscopy (water 2 vs 7, 100 °C/8 h dry) plus a hardened nozzle, and less heat (temp 5 vs 6)."
    },
    {
      "filament_id": "petg",
      "reason": "For non-wear parts, PETG skips the drying and the enclosure entirely (ease 7 vs 5, warp 3 vs 6, water 9 vs 7) at roughly a third the price ($18-42 vs $55-90) — giving up the wear, fatigue and low-friction behaviour that motivates PA12 in the first place."
    }
  ],
  "emissions": {
    "voc_level": "moderate",
    "particulate_level": "moderate",
    "primary_emissions": [
      "laurolactam and amide-family VOCs",
      "ultrafine particles"
    ],
    "ventilation": "recommended",
    "notes": "Rated a step below pa6 and pa66 on VOCs: PA12 is laurolactam-based, so it is not a caprolactam source, and the characteristic acidic nylon odour is milder. General nylon fume and ultrafine-particle concerns still apply above ~250 °C nozzle, so source-capture extraction or a HEPA+carbon filter is recommended for long jobs. No PA12-specific emissions study was found — this is the general nylon-family guidance applied with the monomer difference accounted for (unverified)."
  },
  "safety_notes": "Keep drying below 90 °C. Molten PA12 in the hotend behaves like any nylon — do not clear a clog by hand at temperature. The pa12-cf sibling adds respirable carbon-fibre dust during sanding or machining; wet-sand and wear respiratory protection there. Not food-contact suitable: FDM layer crevices harbour bacteria regardless of the polymer's industrial food-grade status.",
  "additional_notes": "PA12 is the grade to reach for when the part has to hold its size in an uncontrolled environment. 3DXTech's own PA6-CF vs PA12-CF comparison makes the trade explicit: PA6 wins on dry stiffness and HDT (175 °C vs 150 °C on their filled grades) but those numbers degrade as the part takes up water, while PA12's stay put — so PA6 wins the datasheet and PA12 wins the shop floor. PA12 also anneals less dramatically than PA6, since there is less moisture-driven property swing to recover.",
  "provenance": {
    "sources": [
      "https://fiberlogy.com/en/Nylon-PA12-Filament-1_75mm-0_75kg",
      "https://visionminer.com/products/carbonx%E2%84%A2-carbon-fiber-nylon-12",
      "https://www.3dxtech.com/blogs/featured/pa6-cf-vs-pa12-cf-carbon-fiber-nylon-comparison",
      "https://wiki.polymaker.com/the-basics/fun-3d-printing-facts/types-of-nylon-used-in-fdm-3d-printing",
      "https://siraya.tech/blogs/news/comparing-composition-and-performance-of-paht-filament-materials-based-on-ppa-pa6-pa12-and-pa612",
      "https://www.esun3d.com/uploads/eSUN_ePA12-Filament_TDS_V4.01.pdf",
      "https://www.3djake.com/info/guide/bambu-lab-ams-guide",
      "https://help.prusa3d.com/article/polyamide-nylon_167188"
    ],
    "last_verified": "2026-07-31",
    "confidence": "medium",
    "conflicts": "HDT is the widest disagreement: Fiberlogy's unfilled PA12 cites 135 °C @0.45 MPa while the base pa entry records 80 °C as a PA6/PA12 midpoint and unfilled PA6 is commonly listed at 55-85 °C — the gap is real (PA12 grades genuinely test higher) but 135 °C sits oddly against a Tg of ~40 °C, so treat it as short-term deflection rather than a service ceiling. Nozzle range differs by vendor (Fiberlogy 255-270 °C vs eSUN ePA12 240-290 °C). Moisture uptake '<1 %' is 3DXTech's figure with no measurement condition stated. Price for PA12-CF ($176/kg equivalent) was taken from an out-of-stock listing and needs re-verification. UV tolerance is scored above pa6 on dimensional-stability grounds rather than intrinsic photostability — no UV-exposure test data was found for unfilled PA12 (unverified)."
  },
  "trade_names": [
    {
      "manufacturer": "devil-design",
      "product": "PA12"
    },
    {
      "manufacturer": "extrudr",
      "product": "DuraPro PA12",
      "notes": "Polyamide 12, low moisture uptake; density 1.01 g/cm3, VICAT A 142 C"
    },
    {
      "manufacturer": "filamentive",
      "product": "rPA12 Recycled Nylon",
      "notes": "SPEC DELTA: 100% recycled PA12 reclaimed from MJF powder-bed waste"
    },
    {
      "manufacturer": "iemai-3d",
      "product": "PA12",
      "notes": "Unfilled nylon 12"
    }
  ]
}

File: data/filaments/pa6-cf.json
{
  "id": "pa6-cf",
  "name": "PA6-CF (Carbon-Fiber-Filled Nylon 6)",
  "aliases": [
    "PA6 CF",
    "Nylon 6 Carbon Fiber",
    "PA6-CF20",
    "CarbonX Nylon 6+CF",
    "Fiberon PA6-CF20",
    "PolyMide PA6-CF"
  ],
  "status": "researched",
  "base_type": "pa",
  "variation_kind": "carbon-fiber-filled",
  "polymer_class": "composite-other",
  "chemical_makeup": "The same caprolactam-derived PA6 amide backbone as the pa6 grade, compounded with chopped (discontinuous) carbon fiber at roughly 15-20 wt% — Polymaker/Fiberon label their grade PA6-CF20 at 20 %, Bambu and several others do not disclose loading. The fiber is a physical reinforcement only: it does not alter the amide chemistry, the hydrogen bonding, or PA6's appetite for water.",
  "summary": "PA6 turned into a stiff engineering composite. Deltas vs the base pa entry and the pa6 grade: modulus rises past 8.6 GPa and XY tensile to 105-140 MPa (against pa6's 55-58 MPa), HDT@0.45 MPa jumps from ~85 °C to 175-215 °C, and the carbon fiber suppresses nylon's signature warping so completely that CNC Kitchen prints it reliably on open-frame machines — which is why warp_tendency falls from pa6's 9 to 3. It is paid for with a mandatory hardened nozzle, layer adhesion that drops below unfilled PA6 (Z tensile 67.7 MPa against 105 MPa XY), brittleness in place of nylon toughness, and PA6's unchanged 3-9 % moisture uptake, which costs 44 % of tensile strength and two-thirds of stiffness when the part gets wet. Vs siblings: stiffest and hottest-running of the trio when dry, but pa12-cf beats it outright in humid service and ppa-cf beats it on heat.",
  "printing": {
    "nozzle_temp_c": {
      "min": 260,
      "max": 300,
      "recommended": 280
    },
    "bed_temp_c": {
      "min": 25,
      "max": 110,
      "recommended": 100
    },
    "ambient_temp_c": {
      "min": 35,
      "max": 60,
      "recommended": 45
    },
    "speed_mm_s": {
      "min": 30,
      "max": 150,
      "recommended": 60
    },
    "enclosure_recommended": true,
    "heated_chamber_required": false,
    "enclosure_open_for_cooling": false,
    "requires_hardened_nozzle": true,
    "part_cooling_fan_pct": {
      "min": 0,
      "max": 10,
      "recommended": 0
    },
    "notes": "Deltas vs the pa6 grade (220-270 °C, no hardened nozzle): the window shifts up to 260-300 °C — Bambu 260-290 °C, Polymaker/Fiberon 280-300 °C, 3DXTech Obsidian PA6-CF V2 265-285 °C — and a wear-resistant nozzle of 0.4 mm or larger becomes mandatory, because chopped carbon fiber destroys brass. Bed temperature is the widest disagreement in this entry: Bambu 80-100 °C, 3DXTech 90-110 °C, but Polymaker specifies only 25-50 °C, so the recorded 25-110 °C span is a union of vendor windows and 100 °C follows the Bambu/3DXTech consensus rather than Polymaker. Part cooling stays off (Fiberon specifies 0 %), exactly as on the base pa entry — fan air splits the already-weak fiber-filled layer bond. Fiberon claims up to 300 mm/s; the recorded 150 mm/s ceiling reflects community practice, and CNC Kitchen ran markedly slower for reliable results. An enclosure is recommended and improves layer bonding, but heated_chamber_required stays false as on the base entry — CNC Kitchen reports the CF reinforcement 'eliminates typical nylon warping issues, enabling reliable printing on standard machines'."
  },
  "feeding": {
    "drive_system": "any",
    "ams_compatible": "no",
    "feeding_assistant_recommended": false,
    "notes": "Rigid and easy to push, so any extruder feeds it and no feeding assistant applies (not an elastomer, no shore hardness). The AMS verdict is the hard delta vs the base pa entry's 'yes' and the pa6 grade's 'conditional': Bambu states outright that PA6-CF is NOT compatible with the AMS, on two independent grounds — the fiber-laden strand is brittle enough to snap on the buffer's bend radii, and carbon fiber abrades the PTFE feed path and the feeder gears. Feed from an external spool holder inside a heated drybox on an enclosed printer, and use hardened extruder gears where the machine offers them. A wear-resistant nozzle is mandatory regardless of feed path."
  },
  "drying": {
    "required_before_use": "always",
    "temp_c": {
      "min": 70,
      "max": 90,
      "recommended": 80
    },
    "time_hours": {
      "min": 6,
      "max": 20,
      "recommended": 8
    },
    "methods": [
      "blast/convection oven at 80 °C",
      "dedicated filament dryer",
      "food dehydrator",
      "print directly from a heated dryer",
      "sealed drybox with desiccant while printing"
    ],
    "dryness_validation": "No audible popping, hissing or crackling at the nozzle and no steam or bubbles in the extrudate; the purge line comes out even and void-free rather than blistered; stringing collapses back to baseline. Gloss is a poor tell here because the fiber-filled surface is matte by design — listen and inspect for voids instead, or confirm with a filament moisture meter.",
    "notes": "Unchanged in kind from the pa6 grade, because the carbon fiber does not reduce moisture uptake at all: PA6 absorbs 3-9 wt% water (3DXTech) whatever the filler. Vendor schedules disagree on duration — 3DXTech specifies 80 °C for 6 h minimum, Bambu-style nylon guidance is 70-80 °C for 8-12 h, and CNC Kitchen pre-dried for 20 h at 80 °C to get repeatable results — so the recorded 6-20 h band is a union rather than a consensus. Polymaker's 80-100 °C / 1-3 h figure is post-print annealing, not drying, and the two must not be confused. Wet PA6-CF hisses, foams, strings and loses 44 % of its tensile strength."
  },
  "storage": {
    "recommendations": "Airtight with fresh desiccant at all times, including between prints on the same day; Polymaker specifies storage below 20 % RH. Treat a heated drybox on the printer as the normal state, not an upgrade — this is the pa6 storage regime unchanged, and the consequence of neglect is worse than for unfilled PA6 because a brittle fiber-filled matrix pays a bigger strength penalty for moisture voids.",
    "max_humidity_pct": 15,
    "hygroscopy": "extreme"
  },
  "price": {
    "usd_per_kg_low": 79,
    "usd_per_kg_high": 135,
    "notes": "Bambu Lab is the volume reference: $79.08/1 kg and $42.87/500 g (~$85.74/kg). Premium lines run far higher — 3DXTech Obsidian PA6-CF V2 at $99.99/750 g (~$133/kg), Polymaker Fiberon in the same band. Budget PA6-CF from Sunlu and similar brands is reported at $40-60/kg but was not verified against a listing, so the recorded low end follows Bambu. Roughly 2x the pa6 grade's $35-70/kg."
  },
  "use_cases": {
    "recommended": [
      "structural jigs, fixtures and shop tooling needing stiffness rather than toughness",
      "automotive under-hood brackets and mounts",
      "robotic end-effectors and arm segments",
      "Markforged Onyx-style replacement parts",
      "fine-detail functional parts at 0.15 mm layers and below",
      "load-bearing parts that can be oriented so the load runs in-plane"
    ],
    "not_recommended": [
      "outdoor or high-humidity structural parts under sustained load (44 % strength loss and two-thirds stiffness loss when wet)",
      "parts needing impact toughness — the CF trades away exactly what unfilled pa6 is bought for",
      "parts loaded in Z without post-print annealing (Z tensile is ~64 % of XY)",
      "sustained load with no annealing step: un-annealed PA6-CF creeps badly",
      "brass-nozzle printers and unsealed material stations",
      "anything where pa12-cf's humidity stability matters more than peak dry stiffness"
    ]
  },
  "suitability": {
    "food_contact": "no",
    "load_bearing": "high",
    "high_temperature": "yes",
    "outdoor": "no"
  },
  "properties": {
    "density_g_cm3": 1.17,
    "grams_per_100cm3": 117,
    "cm3_per_100g": 85.5,
    "shrinkage_pct": {
      "min": 0.3,
      "max": 1.0,
      "recommended": 0.5
    },
    "glass_transition_c": 60,
    "heat_deflection_c": 190,
    "max_service_temp_c": 140,
    "tensile_strength_mpa": {
      "min": 100,
      "max": 140,
      "recommended": 105
    },
    "notes": "Density 1.17 g/cm³ (Polymaker) sits above the pa6 grade's 1.13 and the base pa entry's grade-averaged 1.08, because carbon fiber (~1.8 g/cm³) is denser than the matrix; 100 g yields 85.5 cm³ against pa6's 88.5. Tensile dry: Polymaker 105±5 MPa XY and 67.7±4.7 MPa Z (Z/XY ≈ 0.64), Fiberon PA6-CF20 up to 109 MPa XY with modulus >8.6 GPa, CNC Kitchen measured ~140 MPa against marketing claims of ~170 MPa. Moisture-conditioned samples retain only 56 % of dry tensile and about a third of dry stiffness (0.7 mm deflection dry, degrading sharply wet) — the single most important number in this entry. HDT@0.45 MPa is recorded at 190 °C as a midpoint of a genuine three-way disagreement (3DXTech Obsidian V2 175 °C, Bambu 186 °C, Polymaker 215 °C); Polymaker also gives 196 °C @1.8 MPa. Max service temperature 140 °C is inferred by scaling 3DXTech's published 120 °C continuous-use figure for pa12-cf against the higher HDT, not a datasheet value — CNC Kitchen's ~205 °C is a short-term failure point, not a service rating. Tg 60 °C is carried from the pa6 grade (dry state; a wet part's Tg falls sharply). Shrinkage is a reasoned reduction from pa6's 1.0-2.5 % consistent with the observed warp suppression, not a published figure."
  },
  "scores": {
    "ease_of_print": 5,
    "dimensional_stability": 6,
    "warp_tendency": 3,
    "layer_adhesion": 4,
    "compression_strength": 9,
    "temperature_tolerance": 8,
    "uv_tolerance": 3,
    "weather_tolerance": 3,
    "water_tolerance": 2
  },
  "compatibility": {
    "bonds_with": [
      "pa",
      "pa-cf",
      "pa6",
      "pa6-cf",
      "pa6-gf",
      "pa66"
    ],
    "support_materials": [
      "pa6",
      "pa6-cf",
      "support-breakaway"
    ],
    "usable_as_support_for": [
      "pa6-cf"
    ],
    "notes": "Welds to itself and to the rest of the PA6 family (pa6, base pa, pa66) — same amide chemistry, overlapping melt windows. It does not bond to pla, petg, abs, asa, pc, pp, pctg, pvb or pet, and at 260-300 °C no breakaway PLA or PETG interface survives contact. Soluble supports are a non-starter: pva degrades roughly 60-100 °C below this nozzle range and bvoh sits below it too, so same-material breakaway supports are the standard workaround and PA6-CF is in practice printed single-material. It is a poor support for other polymers — it cross-bonds weakly and leaves a fiber-roughened interface."
  },
  "plate_recommendations": [
    {
      "plate_id": "g10-garolite",
      "rating": "recommended",
      "notes": "Backfilled from plate entry (Phase E reciprocity): CF-filled nylon (PAHT-CF class) adheres without adhesive per Bambu community reports; no coating to abrade."
    },
    {
      "plate_id": "pei-textured",
      "rating": "usable",
      "notes": "Same 'usable' rating as the pa6 grade, for a different reason: warp is far lower here, so edge lift is not the threat it is with unfilled PA6, but bare adhesion to textured PEI remains inconsistent and Bambu-forum consensus is that nylon 'certainly does not like' gold/textured PEI. A PA glue stick or PVA-based adhesive is applied as an adhesion PROMOTER, not a release layer. The preferred surface is a garolite / G10 phenolic laminate sheet — 'nylon sticks to G10 like PLA to a supertack plate' — with smooth plate plus hairspray or blue painter's tape as reported alternatives. No garolite plate entry exists in the catalog yet, so that recommendation is recorded here in notes."
    },
    {
      "plate_id": "glass-borosilicate",
      "rating": "usable",
      "notes": "Backfilled from plate entry (Phase E reciprocity): Unverified for glass; a rigid plate gives the warping part nothing to give against, so brim generously."
    },
    {
      "plate_id": "carbon-fiber-plate",
      "rating": "usable",
      "notes": "Backfilled from plate entry (Phase E reciprocity): PAHT-CF class is explicitly among the materials these plates are marketed for; promoter recommended for CF-filled nylons."
    },
    {
      "plate_id": "buildtak-polymer",
      "rating": "usable",
      "notes": "Backfilled from plate entry (Phase E reciprocity): Lower warp than unfilled nylon, same glue-stick requirement."
    },
    {
      "plate_id": "pei-smooth",
      "rating": "avoid",
      "notes": "Backfilled from plate entry (Phase E reciprocity): Fibre fill reduces warp but does not fix the adhesion mismatch."
    },
    {
      "plate_id": "pp-sheet",
      "rating": "avoid",
      "notes": "Backfilled from plate entry (Phase E reciprocity): Lower warp than unfilled nylon, but garolite remains the correct surface."
    },
    {
      "plate_id": "pei-satin",
      "rating": "avoid",
      "notes": "Backfilled from plate entry (Phase E reciprocity): Fibre fill helps warp, not adhesion."
    },
    {
      "plate_id": "supertack",
      "rating": "avoid",
      "notes": "Backfilled from plate entry (Phase E reciprocity): Bambu itself routes CF nylons to the Engineering Plate; the SuperTack coating is not rated for those bed temperatures."
    },
    {
      "plate_id": "pc-plate",
      "rating": "avoid",
      "notes": "Backfilled from plate entry (Phase E reciprocity): Same as PA6; CF-filled nylons want 100-120 C beds."
    },
    {
      "plate_id": "pei-patterned",
      "rating": "avoid",
      "notes": "Backfilled from plate entry (Phase E reciprocity): As PA."
    }
  ],
  "emissions": {
    "voc_level": "high",
    "particulate_level": "moderate",
    "primary_emissions": [
      "caprolactam",
      "amide-family degradation VOCs",
      "ultrafine particles",
      "respirable carbon fiber dust (post-processing)"
    ],
    "ventilation": "recommended",
    "notes": "Nylon-first hazard profile, carried unchanged from the pa6 grade: caprolactam is the marker compound and its emission rises steeply above ~250 °C nozzle, which is the entire working range here. The delta vs pa6 is at the bench rather than the nozzle — sanding, drilling or machining printed CF parts liberates respirable carbon fiber fines. Use an enclosed printer with HEPA plus activated-carbon filtration or external exhaust, feed from a drybox, and wet-sand with respiratory protection."
  },
  "safety_notes": "Abrasive: chopped carbon fiber can visibly wear a brass nozzle within one spool, so hardened steel, ruby or carbide is mandatory. Do not dry-sand, drill or machine printed parts without a respirator and dust capture — carbon fiber fines are a respiratory irritant. Keep drying below 90 °C to avoid deforming spools and accelerating caprolactam off-gassing; anneal (80-140 °C) in a ventilated oven. Not food-contact suitable: no FDA-listed grade was found, the fiber-roughened surface traps bacteria, and fiber fragments can shed.",
  "additional_notes": "Annealing is close to mandatory for structural use rather than optional. CNC Kitchen found un-annealed PA6-CF crept so badly that bolted joints needed daily retightening, where annealed samples held; vendor schedules span 80-140 °C for 1-16 h. The choice against pa12-cf is best framed as datasheet versus shop floor: PA6-CF wins on dry stiffness, dry strength and heat, but loses 44 % of tensile and two-thirds of stiffness once the part equilibrates with humid air, while PA12-CF's numbers barely move. Fiber loading is disclosed only by Polymaker/Fiberon (20 %), so treat all mechanical figures as brand-specific.",
  "provenance": {
    "sources": [
      "https://bambulab.com/en-us/filament/pa6-cf",
      "https://us.store.bambulab.com/products/pa6-cf",
      "https://www.3djake.com/bambu-lab/pa6-cf-black",
      "https://cdn.webshopapp.com/shops/296832/files/318384333/polymaker-polymide-pa6-cf-tds-v4.pdf",
      "https://wiki.polymaker.com/polymaker-products/polymaker-filaments/fiberon-tm/fiberon-tm-pa6-cf20",
      "https://www.3dxtech.com/blogs/featured/pa6-cf-vs-pa12-cf-carbon-fiber-nylon-comparison",
      "https://www.cnckitchen.com/blog/carbon-fiber-nylon-in-3d-printing-pa6-vs-pa12-tested",
      "https://filamentspecs.com/bambu-ams-filament-compatibility-guide/",
      "https://forum.bambulab.com/t/best-build-plate-for-pa6-nylon-fiber-impregnated-or-not/109196"
    ],
    "last_verified": "2026-07-31",
    "confidence": "medium",
    "conflicts": "HDT@0.45 MPa is the widest disagreement: Polymaker 215 °C against Bambu 186 °C and 3DXTech Obsidian PA6-CF V2 175 °C — plausibly different CF loadings and test methods; 190 °C is recorded as a midpoint, not a datasheet value. Bed temperature disagrees just as sharply: Polymaker specifies 25-50 °C while Bambu says 80-100 °C and 3DXTech 90-110 °C; the recorded 100 °C follows the majority and contradicts Polymaker. Tensile spans 105 MPa (Polymaker), 109 MPa (Fiberon) and ~140 MPa measured by CNC Kitchen against a ~170 MPa marketing claim. Drying time spans 6 h (3DXTech) to 20 h (CNC Kitchen practice). Fiber loading is undisclosed by Bambu and most brands, so cross-brand mechanical comparison is unsound. Max service temperature 140 °C is inferred from pa12-cf's published 120 °C CUT scaled by HDT and is unverified. Budget-brand pricing ($40-60/kg) was reported but not verified against a listing. Annealing schedules span 80-140 °C for 1-16 h across sources with no agreement on the optimum."
  },
  "trade_names": [
    {
      "manufacturer": "3dxtech",
      "product": "CarbonX Nylon 6+CF",
      "notes": "PA6 + chopped CF; loading % not disclosed on the product page."
    },
    {
      "manufacturer": "3dxtech",
      "product": "OBSIDIAN Nylon 6+CF v2",
      "notes": "Markforged Onyx alternative; same PA6+CF chemistry class."
    },
    {
      "manufacturer": "bambu-lab",
      "product": "PA6-CF (PA-CF)",
      "notes": "Bambu markets both 'PA6-CF' and generic 'PA-CF' naming for the same nylon-6 composite"
    },
    {
      "manufacturer": "coex-3d",
      "product": "CoexNylex PA6-CF",
      "notes": "Explicitly named PA6 + carbon fibre — one of the few PA-type-confirmed CF nylons in this cluster."
    },
    {
      "manufacturer": "fillamentum",
      "product": "0rCA",
      "notes": "100% recycled PA6 from fishing nets + ~10% carbon fibre (CF10); recycled feedstock is the only delta vs virgin PA6-CF"
    },
    {
      "manufacturer": "iemai-3d",
      "product": "CF-PA6",
      "notes": "Carbon-fiber PA6"
    },
    {
      "manufacturer": "jayo",
      "product": "PA6-CF",
      "notes": "Carbon-fiber PA6"
    },
    {
      "manufacturer": "kimya",
      "product": "PA6-CO",
      "notes": "Carbon-filled PA6. Kimya does not separate fiber loading from black pigment in any listing found, so the -cf half of this mapping rests on the reinforced positioning, not a stated fiber %."
    },
    {
      "manufacturer": "polymaker",
      "product": "Fiberon PA6-CF20",
      "notes": "PA6 + 20% carbon fiber"
    },
    {
      "manufacturer": "spectrum-filaments",
      "product": "PA6 CF15",
      "notes": "15% carbon fibre, HDT-A 200C"
    },
    {
      "manufacturer": "spectrum-filaments",
      "product": "PA6 Low Warp CF15S",
      "notes": "15% carbon fibre, low warp"
    },
    {
      "manufacturer": "sunlu",
      "product": "PA6-CF",
      "notes": "Carbon-fiber PA6"
    }
  ]
}
