Repository: pwsh/filament-field-guide

# Filament Field Guide

A structured, research-driven catalog of FDM 3D-printing materials, manufacturers, and
build plates — published as a filterable static site via GitHub Pages.

## Quick start

```bash

# Serve locally (fetch() requires http, not file://)
python -m http.server 8000

# Validate data + regenerate the manifest after any data change
pip install jsonschema
python scripts/validate.py
```

# that already exist, and --brands to scope to certain candidate files
python scripts/spoolman_import.py --url http://spoolman.local:7912 \
    --apply --update --brands amolen,insignia

File: data/filaments/pa612.json
{
  "id": "pa612",
  "name": "PA612 (Nylon 6/12)",
  "aliases": [
    "Nylon 6/12",
    "Nylon 612",
    "PA 6/12",
    "PA 612",
    "Polyamide 612",
    "PA6/12"
  ],
  "status": "researched",
  "base_type": "pa",
  "variation_kind": "grade",
  "polymer_class": "polyamide",
  "chemical_makeup": "Long-chain aliphatic polyamide condensed from a C6 diamine (hexamethylenediamine) with C12 dodecanedioic acid. The long diacid dilutes amide content relative to PA6 without going as far as PA12, which is the single fact behind the grade's positioning: more of PA6's stiffness and heat performance, closer to PA12's moisture indifference. The commercially dominant filament form is carbon-fibre-filled (Polymaker Fiberon PA612-CF15, 15 % chopped CF), not neat resin.",
  "summary": "The nylon deliberately engineered to sit between pa6 and pa12: less moisture-hungry and far calmer dimensionally than PA6, meaningfully stiffer and hotter-running than PA12. Deltas vs the base pa entry: nozzle shifts up to 250-300 °C, bed drops to 25-50 °C, fan goes fully off, and drying hardens to 100 °C / 8 h. Note the catalog caveat — every mechanical number here is from the CF-filled Fiberon PA612-CF15 (HDT@0.45 MPa 175 °C, tensile 86 MPa XY but only 30 MPa Z), because no mainstream unfilled PA612 filament was found; treat this as the PA612-CF grade with the neat-resin case unverified.",
  "printing": {
    "nozzle_temp_c": {
      "min": 250,
      "max": 300,
      "recommended": 270
    },
    "bed_temp_c": {
      "min": 25,
      "max": 50,
      "recommended": 45
    },
    "ambient_temp_c": {
      "min": 25,
      "max": 50,
      "recommended": 40
    },
    "speed_mm_s": {
      "min": 30,
      "max": 60,
      "recommended": 50
    },
    "enclosure_recommended": true,
    "heated_chamber_required": false,
    "requires_hardened_nozzle": true,
    "part_cooling_fan_pct": {
      "min": 0,
      "max": 10,
      "recommended": 0
    },
    "enclosure_open_for_cooling": false,
    "notes": "Polymaker's Fiberon PA612-CF15 TDS gives 250-300 °C nozzle, 25-50 °C bed and 30-60 mm/s with the part-cooling fan OFF. The bed figure is the surprise against its siblings — pa6 wants 80-110 °C and pa12 90-110 °C, while this grade is specified cool, which is consistent with the CF loading doing the warp control that a hot plate does elsewhere. Enclosure is recorded as recommended rather than required: the retrieved TDS excerpt does not mandate one, but a 250-300 °C CF nylon on a large footprint is conventionally chamber-printed for draft exclusion (best practice, not a confirmed spec — unverified). Hardened nozzle is recorded true on the strength of the 15 % carbon-fibre loading in the flagship SKU, which will chew a brass nozzle inside a spool; the TDS excerpt does not restate it, and a hypothetical unfilled PA612 would not need one. Ambient range is inferred from general filled-nylon practice, not published for this SKU."
  },
  "feeding": {
    "drive_system": "any",
    "ams_compatible": "no",
    "feeding_assistant_recommended": false,
    "notes": "Rigid, so any extruder pushes it; no shore hardness and no feeding assistant (not an elastomer). Retraction per the Fiberon TDS: 3 mm at 40 mm/s on direct drive, 6 mm at 60 mm/s on Bowden. The abrasion caveat extends past the nozzle — CF content wears the whole feed path, so hardened drive gears and a wear-resistant hotend liner are the sensible pairing, not just a hardened tip. AMS/MMU recorded 'no' on the same grounds as pa6-cf and pa12-cf (fibre wears the PTFE path, the stiff filled strand can snap on tight bend radii, and the material wants a sealed dry feed at 100 °C-dry state); Polymaker publishes no AMS statement for this SKU either way, so the rating is a family-consistent judgement rather than a vendor position (unverified)."
  },
  "drying": {
    "required_before_use": "always",
    "temp_c": {
      "min": 80,
      "max": 100,
      "recommended": 100
    },
    "time_hours": {
      "min": 6,
      "max": 12,
      "recommended": 8
    },
    "methods": [
      "blast/convection oven at 100 °C",
      "high-temperature filament dryer",
      "print directly from a heated drybox",
      "sealed drybox with desiccant while printing"
    ],
    "dryness_validation": "No vendor-published threshold for this SKU. General nylon practice applies: dry until consecutive weigh-ins stop dropping, or until a filament moisture meter reads below ~0.2 %; at the nozzle, no popping or steam, a glossy void-free purge line and stringing back to baseline on a retraction tower (industry norm, unverified for PA612 specifically).",
    "notes": "Polymaker specifies 100 °C for 8 h if moisture has been absorbed — hotter than the pa6 schedule (80 °C / 8-12 h) and much hotter than pa12's 70 °C / 4 h, which is a hardware constraint as much as a material one: most consumer filament dryers top out below 100 °C. Separately, the TDS gives an anneal at 80 °C for 6 h for peak mechanical and dimensional performance; annealing is a post-print operation, not a substitute for drying."
  },
  "storage": {
    "recommendations": "Sealed with desiccant between prints and fed from a drybox for long jobs. PA612 is genuinely less moisture-driven than pa6 — vendor comparisons rate its absorption 'Low' where PA6 is 'High' — but 'less' is not 'none', and the CF grade's Z-direction weakness makes moisture-driven layer defects more costly here than on an unfilled nylon.",
    "max_humidity_pct": 20,
    "hygroscopy": "moderate"
  },
  "price": {
    "usd_per_kg_low": 64.76,
    "usd_per_kg_high": 76.56,
    "notes": "Polymaker Fiberon PA612-CF15 at 3DJake: $38.28 for 500 g ($76.56/kg) falling to $194.28 for 3 kg ($64.76/kg). That places it above pa6's $35-70/kg and in line with pa12's $55-90/kg — the CF loading, not the base resin, is doing most of that. No unfilled PA612 filament price was found because no mainstream unfilled product was found."
  },
  "use_cases": {
    "recommended": [
      "jigs, fixtures and shop tooling that must hold size in an uncontrolled shop humidity",
      "stiff mechanical brackets where PA6 warps and PA12 flexes",
      "low-friction wear parts and bushings",
      "under-hood-adjacent parts needing HDT well above 100 °C",
      "functional prototypes replacing machined nylon stock",
      "parts previously printed in PA6-CF that moved dimensionally between seasons"
    ],
    "not_recommended": [
      "parts loaded across the layer lines — Z tensile is ~30 MPa against 86 MPa in XY",
      "printers with a brass nozzle and no wear-resistant upgrade path",
      "high-elongation or impact-absorbing parts (elongation at break 2.8 %)",
      "cheap or casual prints — this is the expensive end of the nylon family",
      "AMS/multi-material workflows",
      "sustained load above ~115 °C (HDT@1.8 MPa 114 °C)"
    ]
  },
  "suitability": {
    "food_contact": "no",
    "load_bearing": "high",
    "high_temperature": "yes",
    "outdoor": "limited"
  },
  "properties": {
    "density_g_cm3": 1.06,
    "grams_per_100cm3": 106,
    "cm3_per_100g": 94.3,
    "glass_transition_c": 80,
    "heat_deflection_c": 175,
    "max_service_temp_c": 110,
    "tensile_strength_mpa": {
      "min": 30,
      "max": 86,
      "recommended": 86
    },
    "notes": "Fiberon PA612-CF15, 3D-printed: tensile 86.0 ± 0.9 MPa XY against 29.9 ± 2.1 MPa Z — a ~35 % Z/XY ratio and the single most important number on this entry; Young's modulus 4735.7 ± 87.8 MPa XY; elongation at break 2.8 ± 0.1 % XY; bending strength 125.1 ± 2.6 MPa XY; HDT 175.1 °C at 0.45 MPa and 114.3 °C at 1.8 MPa. The tensile range is recorded as 30-86 MPa deliberately to keep the anisotropy visible rather than quoting the XY figure alone. Density, shrinkage and Tg are NOT published in the retrieved TDS: 1.06 g/cm³ is the general engineering PA612 resin figure carried in as a placeholder (the CF15 grade will read higher — fibre-filled nylons typically land 1.10-1.20 — so treat the derived 106 g/100 cm³ / 94.3 cm³ per 100 g as provisional, unverified), and Tg 80 °C comes from a third-party PA612 comparison article rather than a primary resin datasheet (melting point ≈ 215 °C from the same source, unverified). Max service temperature is inferred from HDT@1.8 MPa, not a datasheet figure. Shrinkage is omitted rather than guessed."
  },
  "scores": {
    "ease_of_print": 5,
    "dimensional_stability": 7,
    "warp_tendency": 3,
    "layer_adhesion": 4,
    "compression_strength": 8,
    "temperature_tolerance": 7,
    "uv_tolerance": 3,
    "weather_tolerance": 5,
    "water_tolerance": 6
  },
  "compatibility": {
    "bonds_with": [
      "copa",
      "pa",
      "pa-cf",
      "pa12",
      "pa12-cf",
      "pa6",
      "pa6-cf",
      "pa6-gf",
      "pa612",
      "pa66"
    ],
    "support_materials": [
      "pa612",
      "support-breakaway"
    ],
    "usable_as_support_for": [
      "pa612"
    ],
    "notes": "Polymaker recommends PolySupport (their breakaway support, mapped here to support-breakaway) for Fiberon PA612-CF15 — a rare explicit support recommendation in this family, where same-material breakaway is usually the only option. Welds to itself and to the rest of the aliphatic polyamide family on shared amide chemistry and overlapping melt windows, though every cross-grade nylon interface is weaker than a same-grade one. Adhesion to pla, petg, abs, asa, pc or pp is not documented and is not expected (unverified). Water-soluble supports are impractical: pva and bvoh both degrade well below this grade's 250-300 °C window."
  },
  "plate_recommendations": [
    {
      "plate_id": "g10-garolite",
      "rating": "recommended",
      "notes": "General nylon guidance rather than an SKU-specific instruction: garolite/G10 is the surface most consistently reported to hold nylon without adhesive and release it cleanly. Not confirmed by Polymaker for PA612-CF15 (unverified), and note this grade's bed runs cool (25-50 °C) compared to the 80-110 °C typical of garolite nylon guides."
    },
    {
      "plate_id": "pei-textured",
      "rating": "usable",
      "notes": "Works, with the usual nylon caveat that adhesion swings with filament moisture and can be either too weak or too tenacious. A PA-specific glue stick used as an adhesion promoter (and release layer) is normal practice. Not documented for this SKU (unverified)."
    },
    {
      "plate_id": "glass-borosilicate",
      "rating": "usable",
      "notes": "Nylon on bare glass is unreliable; with a PVA glue-stick layer it becomes workable. General nylon practice, unverified for PA612-CF15."
    },
    {
      "plate_id": "carbon-fiber-plate",
      "rating": "usable",
      "notes": "Carried across from the CF-nylon siblings as a plausible surface; nothing SKU-specific was published (unverified)."
    },
    {
      "plate_id": "pei-smooth",
      "rating": "avoid",
      "notes": "Same reasoning as the pa6/pa12 grades: adhesion on smooth PEI is erratic with nylon and over-bonding can tear the sheet. Use garolite or textured PEI with a promoter."
    },
    {
      "plate_id": "pp-sheet",
      "rating": "avoid",
      "notes": "Release-oriented coating against a shrinking engineering nylon — a detachment failure waiting to happen, as for the rest of the PA family."
    },
    {
      "plate_id": "supertack",
      "rating": "avoid",
      "notes": "Outside the coating's characterised adhesion envelope for nylons, as recorded on the base pa entry."
    },
    {
      "plate_id": "pc-plate",
      "rating": "avoid",
      "notes": "Nylon-class material on a low-temperature PC sheet; vendor guidance routes all nylons to engineering or high-temperature plates even where, as here, the specified bed temperature happens to be low."
    }
  ],
  "emissions": {
    "voc_level": "moderate",
    "particulate_level": "moderate",
    "primary_emissions": [
      "amide-family VOCs",
      "ultrafine particles",
      "respirable carbon fibre dust (post-processing, not printing)"
    ],
    "ventilation": "recommended",
    "notes": "No PA612-specific chamber study was located. Rated a step below pa6/pa66 on VOCs because PA612 is a diamine/diacid condensation polymer rather than a lactam polymer, so caprolactam is not the marker compound it is for PA6 — the same reasoning already applied to pa12. Ultrafine-particle output tracks nozzle temperature, and 250-300 °C is the hot end of desktop printing, so source-capture extraction or a HEPA+carbon filter is the practical answer for long jobs. All of this is general nylon-family inference, not SKU test data (unverified)."
  },
  "safety_notes": "Carbon-fibre content is the real hazard here and it appears after the print, not during: sanding, drilling or machining PA612-CF releases respirable fibre dust — wet-sand and wear respiratory protection. Keep drying at 100 °C in an oven rated for it; cardboard spools and some plastic spools deform at that temperature, and the fumes should be vented. Not food-contact suitable: FDM layer crevices harbour bacteria regardless of the polymer, and the fibre and sizing chemistry is undisclosed.",
  "additional_notes": "Positioning, stated plainly because that is the entire reason this grade exists: pa6 gives cheap stiffness and the worst humidity behaviour, pa12 gives humidity indifference and the lowest stiffness, PA612 is the deliberate middle — vendor comparisons rate its moisture uptake near PA12's, its stiffness and heat performance near PA6's, and its warp tendency low (Polymaker markets the CF grade with 'Warp-Free' fibre-adhesion technology). Those relative rankings come from qualitative vendor and third-party comparison language, not one controlled benchmark, so the scores on this entry are synthesised rather than measured. One catalogue caution: Siraya Tech's PPA-vs-PA6/PA12/PA612 comparison article is a useful positioning source but Siraya does not sell a PA612 spool — their nylon line is PPA/PPA-CF and PEBA — so it must not be miscatalogued as a PA612 trade name.",
  "provenance": {
    "sources": [
      "https://polymaker.com/product/polymide-pa612-cf/",
      "https://wiki.polymaker.com/polymaker-products/printer-profiles/legacy-profiles-by-material/nylon-pa/fiberon-tm-pa612-cf15",
      "https://siraya.tech/blogs/news/comparing-composition-and-performance-of-paht-filament-materials-based-on-ppa-pa6-pa12-and-pa612",
      "https://www.3djake.com/polymaker/fiberon-pa612-cf15-black",
      "https://www.matterhackers.com/articles/how-to-3d-print-nylon-on-garolite-print-beds",
      "https://www.polymerprocessing.com/polymers/PA612.html"
    ],
    "last_verified": "2026-08-01",
    "confidence": "low",
    "conflicts": "The entry describes a grade using one product's data: every printing parameter and mechanical figure is from Polymaker's Fiberon PA612-CF15, a 15 % carbon-fibre composite, because no mainstream unfilled PA612 filament was found — unfilled PA612 would be less stiff, less abrasive, less heat-resistant and would not need a hardened nozzle, so read the requires_hardened_nozzle flag and the HDT/tensile figures as CF-grade values. Density, shrinkage and Tg are absent from the retrieved TDS: density 1.06 g/cm³ is a generic engineering-resin figure that the CF grade will exceed (the derived weight/volume fields inherit that uncertainty), and Tg 80 °C / melt 215 °C come from a secondary comparison article after MatWeb/Ensinger primary datasheets returned 403 — all unverified. Enclosure is recorded 'recommended' although the TDS excerpt does not state a requirement. AMS 'no', ambient range, plate ratings and the whole emissions block are family-consistent inference with no SKU-specific source. The relative moisture/stiffness/warp rankings against pa6 and pa12 are synthesised from qualitative vendor language, not a quantified side-by-side test. Polymaker also lists a Fiberon PA612-ESD grade that this entry does not cover."
  },
  "trade_names": [
    {
      "manufacturer": "polymaker",
      "product": "Fiberon PA612-CF15",
      "notes": "The reference product for this entry: PA612 + 15 % chopped carbon fibre with 'Warp-Free' fibre-adhesion technology. 250-300 °C nozzle, 25-50 °C bed, fan off, HDT@0.45 MPa 175 °C, tensile 86 MPa XY / 30 MPa Z. Sold in 500 g and 3 kg spools."
    }
  ]
}

File: data/filaments/pa66.json
{
  "id": "pa66",
  "name": "PA66 (Nylon 6,6)",
  "aliases": [
    "Nylon 66",
    "Nylon 6/6",
    "Nylon 6,6",
    "Polyamide 66",
    "PA 6.6",
    "PA6/66 (blend)"
  ],
  "status": "researched",
  "base_type": "pa",
  "variation_kind": "grade",
  "polymer_class": "polyamide",
  "chemical_makeup": "Aliphatic polyamide condensation copolymer of hexamethylenediamine and adipic acid — two alternating six-carbon units rather than PA6's single ring-opened caprolactam repeat. The symmetric repeat packs into a tighter, higher-melting crystal (~255-265 °C vs PA6's ~220 °C), which is the origin of its extra stiffness, wear resistance and heat resistance, and of its extra shrinkage.",
  "summary": "The stiff, hot, hard-to-tame nylon. Deltas vs the base pa entry and vs pa6: melting point and processing temperatures climb (255-275 °C for low-warp grades, 285-315 °C and a 130 °C bed for high-performance grades), density rises to ~1.14, stiffness, wear resistance and creep resistance all improve, and service temperature reaches ~135 °C — while hygroscopicity stays as bad as PA6's and shrinkage gets worse. Rarer than PA6 on the hobby market and more expensive; many spools labelled 'PA6/66' are deliberately easier-printing copolymer blends rather than this homopolymer.",
  "printing": {
    "nozzle_temp_c": {
      "min": 255,
      "max": 315,
      "recommended": 275
    },
    "bed_temp_c": {
      "min": 60,
      "max": 130,
      "recommended": 100
    },
    "ambient_temp_c": {
      "min": 40,
      "max": 60,
      "recommended": 50
    },
    "speed_mm_s": {
      "min": 25,
      "max": 100,
      "recommended": 50
    },
    "enclosure_recommended": true,
    "heated_chamber_required": false,
    "enclosure_open_for_cooling": false,
    "requires_hardened_nozzle": false,
    "part_cooling_fan_pct": {
      "min": 0,
      "max": 30,
      "recommended": 0
    },
    "notes": "The widest nozzle window in this family and the largest unresolved disagreement: ABC3D's low-warp PA66 runs 255-275 °C on a 60-70 °C bed, while its high-performance PA66 wants 285-315 °C on a 130 °C bed — a spread that almost certainly reflects different formulations (possibly filled) rather than one material, so check the specific datasheet before trusting the recommended 275 °C. Deltas vs pa6: hotter at both ends, a hotter bed for the high-performance grades, and a slightly wider fan allowance (ABC3D permits 0-30 %, unusual for a nylon) — but 0 % remains the safe starting point since fan air amplifies this grade's already-high shrinkage. Enclosure effectively mandatory; ambient targeted a little higher than pa6 because of the higher melt point. Unfilled PA66 is not abrasive, so no hardened nozzle — a PA66-CF product does exist (ABC3D) and would require one."
  },
  "feeding": {
    "drive_system": "any",
    "ams_compatible": "conditional",
    "feeding_assistant_recommended": false,
    "notes": "Rigid, unfilled and mechanically easy to push, so any extruder feeds it; no shore hardness and no feeding assistant (not an elastomer). Standard hobbed drive gears are sufficient — there is no filler to wear them, unlike the CF/GF grades. AMS status is 'conditional' on the same moisture grounds as pa6: ABC3D describes PA66 as absorbing ambient moisture 'in just a few hours', so only a sealed, actively desiccated unit is acceptable and a heated drybox is better. No Bambu-branded pure PA66 exists, so there is no vendor AMS listing to cite for this grade (unverified)."
  },
  "drying": {
    "required_before_use": "always",
    "temp_c": {
      "min": 85,
      "max": 90,
      "recommended": 90
    },
    "time_hours": {
      "min": 4,
      "max": 8,
      "recommended": 4
    },
    "methods": [
      "blast/convection oven at 90 °C",
      "dedicated high-temperature filament dryer",
      "print directly from a heated dryer",
      "sealed drybox with desiccant while printing"
    ],
    "dryness_validation": "No popping, crackling or steam at the nozzle; a glossy, blister-free purge line; stringing back to baseline. Because PA66 re-absorbs within hours of opening, validate immediately before the print rather than after drying — a spool that passed yesterday will not necessarily pass today.",
    "notes": "Hotter but shorter than pa6's schedule: ABC3D specifies 90 °C for 4 h for both its low-warp and high-performance PA66 lines (alternatively 85 °C for 4-6 h). This is the second-highest drying temperature in the family, behind ppa's 100-140 °C and well above pa12's 70 °C / 4 h — the single clearest ranking of the four grades. Do not assume PA66's higher melting point implies better moisture stability: it does not, and this is the most common misconception about the grade."
  },
  "storage": {
    "recommendations": "Airtight with fresh desiccant, opened only at the moment of use. ABC3D warns that PA66 picks up ambient moisture in a few hours, so treat a heated drybox on the printer as the operating state and re-dry any spool that has spent a session in open air.",
    "max_humidity_pct": 15,
    "hygroscopy": "extreme"
  },
  "price": {
    "usd_per_kg_low": 44,
    "usd_per_kg_high": 75,
    "notes": "Split by grade: ABC3D's low-warp PA66 is CAD $59.95/kg (~$44 USD/kg) while its high-performance PA66 is $99.95/kg (~$73 USD/kg) — the latter above Bambu's filled PA6-GF pricing, reflecting a rarer resin supply chain and less competition. PA6/66 copolymer blends undercut both at ~$46/kg (Inslogic). USD conversions are approximate and unverified against current rates."
  },
  "use_cases": {
    "recommended": [
      "precision gears, bearings and wear surfaces (low creep under load)",
      "automotive under-hood and high-heat mechanical parts",
      "jigs, fixtures and tooling needing stiffness at temperature",
      "metal-replacement brackets and housings",
      "electronic housings in warm environments",
      "oil-and-gas and industrial components"
    ],
    "not_recommended": [
      "printing without an enclosure — warps at least as badly as pa6",
      "humid or outdoor service without sealing",
      "budget projects (costs more than pa6 for a harder print)",
      "beginners' first nylon — pa12 or a PA6/66 blend is the gentler entry point",
      "parts needing maximum impact toughness or elongation (pa12 is more ductile)",
      "hotends limited to 250-260 °C, which cannot reach the high-performance grades"
    ]
  },
  "suitability": {
    "food_contact": "no",
    "load_bearing": "high",
    "high_temperature": "moderate",
    "outdoor": "no"
  },
  "properties": {
    "density_g_cm3": 1.14,
    "grams_per_100cm3": 114,
    "cm3_per_100g": 87.7,
    "shrinkage_pct": {
      "min": 1.2,
      "max": 3.0,
      "recommended": 2.0
    },
    "glass_transition_c": 70,
    "heat_deflection_c": 90,
    "max_service_temp_c": 135,
    "tensile_strength_mpa": {
      "min": 55,
      "max": 85,
      "recommended": 75
    },
    "notes": "Density is recorded at the literature homopolymer value of 1.14 g/cm³ — the heaviest unfilled grade in this family, consistent with PA66's tighter crystal packing — but the two product datasheets found read higher still (ABC3D low-warp 1.24, high-performance 1.19), which strongly suggests mineral or glass content in those formulations; see conflicts. Max service temp 135 °C with a service floor of -45 °C (ABC3D high-performance), the widest usable band of the four grades. Tg ~70 °C and HDT@0.45 MPa ~90 °C are literature figures for dry unfilled PA66, both modestly above pa6's 60 °C / 85 °C; as with all nylons they fall as the part takes up water. Tensile 55-85 MPa spans the grades; an Inslogic PA6/66 copolymer blend measures 79 MPa tensile and 103 MPa flexural but with a melt point of only 198 °C, confirming it is not this homopolymer. Shrinkage is reasoned upward from the base pa entry on crystallinity grounds, not a datasheet value."
  },
  "scores": {
    "ease_of_print": 2,
    "dimensional_stability": 3,
    "warp_tendency": 10,
    "layer_adhesion": 7,
    "compression_strength": 8,
    "temperature_tolerance": 7,
    "uv_tolerance": 2,
    "weather_tolerance": 3,
    "water_tolerance": 2
  },
  "compatibility": {
    "bonds_with": [
      "copa",
      "pa",
      "pa-cf",
      "pa12",
      "pa6",
      "pa6-cf",
      "pa6-gf",
      "pa612",
      "pa66"
    ],
    "support_materials": [
      "copa",
      "pa",
      "pa6",
      "pa66"
    ],
    "usable_as_support_for": [
      "pa66"
    ],
    "notes": "Welds to itself and to the aliphatic polyamide family; the PA66/PA6 pair is the strongest cross-grade bond here because their nozzle windows overlap most, while PA66/PA12 is the weakest of the family pairings given the ~80 °C melt-point gap. No bond to pla, petg, abs, asa, pc, pp, pctg, pvb or pet. Soluble supports are out — pva and bvoh both degrade well below 275 °C — so same-material breakaway supports are standard. Build-plate chemistry is the practical adhesion story: a PA-specific adhesive or glue stick as a promoter, and a garolite sheet for anything large."
  },
  "plate_recommendations": [
    {
      "plate_id": "pei-textured",
      "rating": "usable",
      "notes": "Usable with a PA adhesive, but the weakest recommendation of the four grades: PA66's higher shrinkage plus bed temperatures up to 130 °C on the high-performance line make edge lift likelier than with pa6, and standard textured PEI sheets are not comfortable at the top of that bed range. Garolite / G10 is the safer surface for pure PA66 and for any large footprint; the low-warp and PA6/66-blend products are more forgiving and may hold on textured PEI with adhesive alone (unverified — two ABC3D datasheets were still marked 'coming soon'). No garolite plate entry exists in the catalog yet, so it is recorded here in notes."
    },
    {
      "plate_id": "pei-smooth",
      "rating": "avoid",
      "notes": "Backfilled from plate entry (Phase E reciprocity): High shrinkage plus unreliable PEI bond; use garolite."
    },
    {
      "plate_id": "pei-satin",
      "rating": "avoid",
      "notes": "Backfilled from plate entry (Phase E reciprocity): High shrinkage; garolite preferred."
    }
  ],
  "emissions": {
    "voc_level": "high",
    "particulate_level": "moderate",
    "primary_emissions": [
      "amide-family VOCs",
      "ultrafine particles",
      "caprolactam (from PA6/66 blends only)"
    ],
    "ventilation": "recommended",
    "notes": "Same amide-family VOC and ultrafine-particle profile as pa6, but likely worse in practice because the high-performance grades run at 285-315 °C — well above pa6's 220-270 °C — and nylon emissions scale steeply with nozzle temperature. Note the one chemistry delta: PA66 is not a caprolactam source (that is PA6's monomer), so a spool that smells strongly of caprolactam is probably a PA6/66 blend. Source-capture extraction is recommended and becomes near-essential at the top of the temperature range. No PA66-specific emissions measurement was found; this is general nylon-family guidance scaled for temperature (unverified)."
  },
  "safety_notes": "The high-performance grades need an all-metal hotend rated well past 300 °C — pushing a PTFE-lined hotend to 315 °C degrades the liner and releases fluoropolymer decomposition products. Keep drying at or below 90 °C to avoid deforming spools. Annealed PA66 parts harden noticeably and become ductile again as they re-absorb humidity; account for that before machining or tapping. Not food-contact suitable.",
  "additional_notes": "Read the label carefully with this grade: a large share of filament sold as 'PA66' or 'PA6/66' is a copolymer blend engineered to reduce warping and improve layer adhesion, and it prints far more easily than homopolymer PA66 — the giveaway is a melt point near 198 °C and a bed temperature around 50 °C rather than 100-130 °C. This entry describes the homopolymer. Against its siblings PA66 is the stiffness-and-heat choice among the aliphatic grades: better wear resistance and creep resistance than pa6, far more heat capability than pa12, and none of ppa's hardware requirements — at the cost of being the hardest of the three to keep flat and dry.",
  "provenance": {
    "sources": [
      "https://abc3d.ca/product/nylon-66-low-warp-filament/",
      "https://abc3d.ca/product/nylon-66-high-performance-filament/",
      "https://store.inslogic3d.com/products/nylon-pa6-filament",
      "https://cdn.shopify.com/s/files/1/0763/2263/6060/files/PA_Nylon_Technical_Data_Sheet_v1.pdf",
      "https://wiki.polymaker.com/the-basics/fun-3d-printing-facts/types-of-nylon-used-in-fdm-3d-printing",
      "https://siraya.tech/blogs/news/comparing-composition-and-performance-of-paht-filament-materials-based-on-ppa-pa6-pa12-and-pa612",
      "https://help.prusa3d.com/article/polyamide-nylon_167188",
      "https://www.fumeclear.com/blogs/health-safety/3d-printing-materials-toxic-fumes"
    ],
    "last_verified": "2026-07-31",
    "confidence": "low",
    "conflicts": "Confidence is 'low' because pure single-resin PA66 filament is rare and the available sources conflict badly. Nozzle temperature spans 255-275 °C (ABC3D low-warp) against 285-315 °C (ABC3D high-performance) with bed 60-70 °C against 130 °C — it is unverified which represents 'pure' PA66 and whether the high-performance grade is filled. Density likewise: literature unfilled PA66 is 1.14 g/cm³ but both ABC3D products read 1.19-1.24, implying additives; 1.14 is recorded as the homopolymer value and the product figures are flagged rather than averaged in. Tg (70 °C), HDT (90 °C) and shrinkage are literature/reasoned values, not figures from a filament datasheet. Products sold as 'PA6/66' are copolymer blends with a 198 °C melt point and materially easier printing — their numbers are cited here for contrast only, not merged into this entry. No filled PA66-CF/GF datasheet was obtained (ABC3D lists such a product); flag for follow-up. Emissions and AMS behaviour for PA66 specifically are inferred from PA6, not measured."
  }
}

File: data/filaments/pbat.json
{
  "id": "pbat",
  "name": "PBAT (Polybutylene Adipate Terephthalate)",
  "aliases": [
    "PBAT",
    "Polybutylene adipate terephthalate",
    "PLA/PBAT blend",
    "PBAT/PLA",
    "Ecoflex-type copolyester"
  ],
  "status": "researched",
  "base_type": null,
  "variation_kind": null,
  "polymer_class": "polyester-copolyester",
  "chemical_makeup": "An aliphatic-aromatic copolyester of 1,4-butanediol with both adipic acid (aliphatic, flexible) and terephthalic acid (aromatic, rigid). The aliphatic ester links are what make it genuinely biodegradable under composting conditions, while the aromatic ones give it enough thermal and mechanical integrity to be melt-processed. In the FDM world it almost never appears alone: it is compounded as a minority ductile phase into PLA to cut PLA's brittleness and to carry a compostability claim, so a spool labelled PBAT is in practice a PLA-majority PLA/PBAT blend.",
  "summary": "A genuinely compostable soft copolyester that is far better known as an additive than as a filament. PBAT's role in 3D printing is as the ductile minority phase in 'compostable' or 'soft' PLA blends, not as a material you buy on its own — no verified retail pure-PBAT spool was found in this research pass. Judge it accordingly: at practical blend ratios it is weaker than pla and pla-plus in every mechanical axis, the flexibility gain is slight because PLA and PBAT bond poorly at the interface, and compostability is the only real differentiator — one that needs certificate-level verification per product, not a marketing line.",
  "printing": {
    "nozzle_temp_c": {
      "min": 190,
      "max": 230,
      "recommended": 220
    },
    "bed_temp_c": {
      "min": 40,
      "max": 60,
      "recommended": 50
    },
    "ambient_temp_c": {
      "min": 15,
      "max": 30,
      "recommended": 22
    },
    "speed_mm_s": {
      "min": 20,
      "max": 60,
      "recommended": 40
    },
    "enclosure_recommended": false,
    "heated_chamber_required": false,
    "enclosure_open_for_cooling": true,
    "requires_hardened_nozzle": false,
    "part_cooling_fan_pct": {
      "min": 0,
      "max": 100,
      "recommended": 50
    },
    "notes": "These are PLA/PBAT blend settings from peer-reviewed FDM work (roughly 220 °C nozzle and 50 °C bed reported as workable up to 40 % PBAT content), not a vendor profile — no retail product datasheet was found to record. Open-frame printers are fine and no enclosure is needed; as with every PLA-class material, run an enclosed printer with the door or lid open to avoid heat creep. The recommended speed is conservative relative to base PLA because higher PBAT fractions get tacky and ductile, which widens the stringing window and complicates retraction. Neat PBAT alone melts far lower than PLA (roughly 110-120 °C melting) and would need a correspondingly cooler profile than the one recorded here, which describes the blend."
  },
  "feeding": {
    "drive_system": "any",
    "ams_compatible": "conditional",
    "feeding_assistant_recommended": false,
    "notes": "At the 10-30 % PBAT fractions typical of commercial blends the filament feeds like standard PLA through any extruder, Bowden or direct drive, and is neither abrasive nor hygroscopic enough to be a problem. 'Conditional' rather than 'yes' on the AMS: the PBAT phase is what makes the strand softer and tackier, so high-PBAT formulations behave more like a soft/flexible PLA in a long PTFE path, and neat PBAT would be soft enough to buckle outright. No vendor has published an AMS statement for any PBAT-containing filament (unverified). Not an elastomer in the TPU sense despite the ductility, so no shore hardness is recorded and no feeding assistant applies."
  },
  "drying": {
    "required_before_use": "if-exposed",
    "temp_c": {
      "min": 45,
      "max": 55,
      "recommended": 50
    },
    "time_hours": {
      "min": 4,
      "max": 6,
      "recommended": 4
    },
    "methods": [
      "filament dryer",
      "food dehydrator",
      "convection oven at lowest setting",
      "drybox with desiccant"
    ],
    "dryness_validation": "PLA-tier checks applied by analogy, not by vendor instruction: no popping or visible steam at the nozzle, glossy rather than blistered extrudate, minimal stringing on a retraction tower. Note that a high-PBAT blend strings somewhat even when dry, so stringing alone is a weaker indicator here than for base PLA.",
    "notes": "No drying schedule is published for any PBAT or PLA/PBAT filament (unverified). The recorded window is the flexible-PLA regime, chosen because the commercially relevant form is a PLA-majority blend and because PBAT's own melting point (~110-120 °C) leaves less headroom than PLA's for aggressive drying — do not carry a nylon-style 70-80 °C schedule across to this material."
  },
  "storage": {
    "recommendations": "Sealed bag or drybox with desiccant between prints, as for base PLA. This is standard practice for polyester filaments rather than a vendor instruction — no storage guidance exists for any PBAT product (unverified). Compostable materials are designed to break down under heat and humidity, so long open-air storage in a damp workshop is a worse idea here than for ordinary PLA.",
    "max_humidity_pct": 40,
    "hygroscopy": "moderate"
  },
  "price": {
    "notes": "No verified retail price: no pure-PBAT spool and no clearly-labelled PLA/PBAT retail spool was found priced during this research (unverified). Products marketed as compostable flexible filament are typically PLA-PBS or PLA-PBAT blends sold at an eco premium over base PLA, but no confirmed figure supports a numeric range, so none is recorded rather than guessed."
  },
  "use_cases": {
    "recommended": [
      "parts where certified compostability outweighs mechanical performance",
      "packaging mock-ups and single-use display pieces",
      "agricultural and controlled-release applications (fertiliser carriers, soil-contact items) documented in the literature",
      "biomedical and tissue-scaffold research work",
      "toughening PLA where a modest gain in elongation is enough"
    ],
    "not_recommended": [
      "anything structural or load-bearing — tensile strength falls with PBAT content, to roughly 17 MPa at 40 % PBAT against pure PLA's 39 MPa",
      "flexible parts — this is NOT a TPU or TPE substitute; PLA/PBAT blends still fail brittle",
      "heat exposure of any kind — PBAT's own melting point is roughly 110-120 °C and its Tg is far below room temperature",
      "outdoor or long-service parts, where designed-in degradability works against you",
      "any part bought on a compostability claim that has no BPI or EN 13432 certificate behind it",
      "projects needing a repeatable commercial supply — no verified retail product was located"
    ]
  },
  "suitability": {
    "food_contact": "no",
    "load_bearing": "no",
    "high_temperature": "no",
    "outdoor": "no"
  },
  "properties": {
    "density_g_cm3": 1.26,
    "grams_per_100cm3": 126,
    "cm3_per_100g": 79.4,
    "glass_transition_c": -30,
    "notes": "Density 1.26 g/cm³ is the standard resin figure for commercial PBAT grades (Ecoflex-class), not a filament measurement (unverified); the derived 126 g/100 cm³ and 79.4 cm³/100 g follow from it. Tg is far below room temperature at roughly -30 °C, which is precisely why PBAT is soft and rubbery at ambient and why it toughens PLA — this is a general polymer-literature figure with no filament datasheet behind it (unverified). Tensile strength is deliberately NOT recorded as a range, because every published number describes a blend rather than the neat polymer and the value moves with blend ratio: from the peer-reviewed FDM study (Polymers 2024, 16(8):1140), pure PLA measures 39.01 MPa tensile, 7.07 % elongation at break, 48.90 MPa flexural strength and 1.97 GPa flexural modulus, while at 40 % PBAT tensile collapses to 17.16 MPa (a 56 % reduction), flexural strength to 31.13 MPa and flexural modulus to 1.09 GPa. At the 30 % blend that study identifies as optimal, elongation at break improves only to 10.15 % from 7.07 % — the key finding, and the reason this material should never be sold as a flexible: PLA and PBAT have poor interfacial compatibility, so the ductility of the PBAT phase does not transfer to the part. HDT, shrinkage and max service temperature are unpublished and omitted."
  },
  "scores": {
    "ease_of_print": 6,
    "dimensional_stability": 5,
    "warp_tendency": 2,
    "layer_adhesion": 6,
    "compression_strength": 3,
    "temperature_tolerance": 2,
    "uv_tolerance": 3,
    "weather_tolerance": 2,
    "water_tolerance": 3
  },
  "compatibility": {
    "bonds_with": [
      "pbat"
    ],
    "support_materials": [
      "pla"
    ],
    "usable_as_support_for": [],
    "notes": "bonds_with is deliberately near-empty and that is the informative part. The single best-documented fact about PBAT in an FDM context is that it bonds POORLY to PLA — the peer-reviewed blend study attributes the disappointing ductility of PLA/PBAT blends directly to poor interfacial compatibility between the two phases, which is a statement about the PLA/PBAT interface itself. A co-printed PLA-to-PBAT boundary should therefore be expected to be weak, not strong, despite both being PLA-window materials, unless a compatibiliser is present. No bond to the copolyester family (petg, pctg) has been tested despite the shared ester backbone (unverified) and none is asserted. PLA is listed as a support material on the standard non-bonding logic — the same weak interface that makes co-printing unwise makes PLA a clean breakaway support — but this is inference, not documentation (unverified)."
  },
  "plate_recommendations": [
    {
      "plate_id": "pei-textured",
      "rating": "recommended",
      "notes": "Inferred from PLA-class behaviour at a 40-60 °C bed with no adhesive; low PLA-family shrinkage keeps corners down. No plate guidance exists for any PBAT product (unverified)."
    },
    {
      "plate_id": "pei-smooth",
      "rating": "usable",
      "notes": "Inferred from base PLA: strong direct bond and a glossy bottom finish. Rated one step down only because nothing is documented for this material and the softer, tackier PBAT phase could over-adhere (unverified)."
    },
    {
      "plate_id": "pei-satin",
      "rating": "usable",
      "notes": "Inferred from base PLA; use a brim on small footprints (unverified)."
    },
    {
      "plate_id": "glass-borosilicate",
      "rating": "usable",
      "notes": "Inferred from PLA guidance: bare glass is usually too slick for PLA-class materials, and a thin PVA glue-stick film is the standard fix (unverified)."
    }
  ],
  "alternatives": [
    {
      "filament_id": "pla",
      "reason": "The practical compostable choice: PBAT is effectively unavailable as a retail spool and is weaker in every mechanical axis (comp 3 vs 8, ease 6 vs 10, stab 5 vs 8); PLA is industrially compostable, $14-35 and prints everywhere — you give up PBAT's softer, home/soil-degradable profile."
    },
    {
      "filament_id": "pha",
      "reason": "The bio-polyester you can actually buy: PLA/PHA blends print in the PLA window (ease 9 vs 6) with real toughness (adh 8 vs 6) at $46-61 — and their degradation claims are equally uncertified, so verify per product exactly as you would for PBAT."
    },
    {
      "filament_id": "tpu-95a",
      "reason": "If flexibility rather than compostability was the goal, a real elastomer delivers it — PBAT's softening effect in PLA blends is slight because the two phases bond poorly at the interface — at ease 5 vs 6, no AMS support and $40-70."
    },
    {
      "filament_id": "pla-plus",
      "reason": "If the requirement was simply 'less brittle PLA', the impact-modified grade is the mainstream fix (adh 8 vs 6, comp 7 vs 3) at $22-45 — petro-based, so any compostability claim disappears."
    }
  ],
  "emissions": {
    "voc_level": "low",
    "particulate_level": "low",
    "primary_emissions": [
      "ultrafine particles",
      "lactide (from the PLA phase of a blend)",
      "aliphatic ester decomposition products (unverified)"
    ],
    "ventilation": "recommended",
    "notes": "No emissions or ultrafine-particle study of PBAT or PLA/PBAT filament was located (unverified). The levels recorded are by analogy with the PLA-class materials the blend is mostly made of, at an identical ~220 °C nozzle. Ventilation is recorded 'recommended' rather than base PLA's 'optional' purely because nothing here is measured — this is a precautionary placement, not evidence of a worse profile."
  },
  "safety_notes": "Nothing beyond ordinary PLA-class handling is documented: no styrene, no caprolactam, no fibre dust, no hardened nozzle, no all-metal hotend requirement. The non-obvious caution is behavioural and identical to the one on the pha entry — 'biodegradable' marketing invites disposal in the environment. PBAT is compostable under composting conditions, which is not the same as safe to litter, and a PLA-majority blend degrades on PLA's terms rather than PBAT's. Dispose of prints as plastic waste unless a specific certified end-of-life route exists.",
  "additional_notes": "PRODUCT EXISTENCE — VERIFY BEFORE PUBLISHING: extensive searching found no confirmed retail pure-PBAT filament spool. Two specific traps are worth recording. First, CC3D names PBAT in its About-page material range but the purchasable CC3D product with a similar name is PBT (polybutylene terephthalate) — a different, non-biodegradable engineering polymer that this catalog already covers as pbt. One letter, entirely different material. Second, retail filaments marketed as compostable or as flexible-and-biodegradable (Compostify and similar) are generally PLA-PBS or PLA-PBAT blends, not neat PBAT, and their blend ratios are undisclosed. If no commercial pure-PBAT spool can be confirmed, the editorially honest move is to retitle this entry as a PLA/PBAT blend rather than a standalone material and keep sourcing it from the academic literature as done here. Finally, treat every compostability claim as unverified until a BPI or EN 13432 certificate number is produced: neat PBAT is fully degradable under composting conditions per the literature, but a PLA-majority blend's fate depends on the blend ratio and is not automatically industrially compostable.",
  "provenance": {
    "sources": [
      "https://ncbi.nlm.nih.gov/pmc/articles/PMC11054694",
      "https://pmc.ncbi.nlm.nih.gov/articles/PMC9571630/",
      "https://pubs.acs.org/doi/10.1021/acsabm.2c00203",
      "https://en.wikipedia.org/wiki/Polybutylene_adipate_terephthalate",
      "https://compostify.com/-biodegradable-3d-printing-filament",
      "https://www.amazon.com/CC3D-Filament-Printing-Temperature-Resistance/dp/B0CHW35CMD"
    ],
    "last_verified": "2026-08-01",
    "confidence": "low",
    "conflicts": "The largest unresolved item is whether this entry describes a purchasable product at all: no verified retail pure-PBAT spool was found, and the CC3D listing that prompted the gap turns out to be PBT rather than PBAT. Every mechanical figure recorded in prose comes from academic PLA/PBAT blend studies at stated blend ratios, not from a filament datasheet, so nothing is comparable to the vendor-datasheet numbers used elsewhere in this catalog — which is why tensile_strength_mpa is omitted entirely rather than recorded as a misleading range. Density (1.26 g/cm³) and Tg (-30 °C) are general resin-literature values for PBAT, not filament measurements. Process temperatures come from a study of blends up to 40 % PBAT and would not apply to neat PBAT, whose ~110-120 °C melting point implies a much cooler profile. Drying, storage, plate behaviour, AMS status and the whole emissions profile are inferred from PLA-family analogy with no product-specific source. Price is unverified outright, so the price object carries notes with no numeric bounds. Scores are relative placements against pla and pha: the material is scored below both on strength, stiffness and temperature, and its water_tolerance is deliberately low (3) because hydrolytic degradability is the point of the material rather than a defect. Confidence is 'low' throughout and this entry should not be published without an editorial decision on the product-existence question."
  }
}
