Repository: pwsh/filament-field-guide

# Filament Field Guide

A structured, research-driven catalog of FDM 3D-printing materials, manufacturers, and
build plates — published as a filterable static site via GitHub Pages.

## Quick start

```bash

# Serve locally (fetch() requires http, not file://)
python -m http.server 8000

# Validate data + regenerate the manifest after any data change
pip install jsonschema
python scripts/validate.py
```

# that already exist, and --brands to scope to certain candidate files
python scripts/spoolman_import.py --url http://spoolman.local:7912 \
    --apply --update --brands amolen,insignia

File: data/filaments/pbt.json
{
  "id": "pbt",
  "name": "PBT (Polybutylene Terephthalate)",
  "aliases": [
    "PBT",
    "Polybutylene terephthalate",
    "Polybutylene terephthalate homopolymer"
  ],
  "status": "researched",
  "base_type": null,
  "variation_kind": null,
  "polymer_class": "polyester-copolyester",
  "chemical_makeup": "Polybutylene terephthalate (CAS 24968-12-5) \u2014 a semi-crystalline polyester of terephthalic acid and 1,4-butanediol. Chemically a relative of PET/PETG, but the butanediol unit and the retained crystallinity give lower moisture uptake, better fatigue and creep resistance and a higher continuous-use temperature than the amorphous PET-family copolyesters, at the cost of crystalline shrinkage that behaves more like nylon or POM than like PETG.",
  "summary": "A niche standalone semi-crystalline polyester, distinct from the catalog's pc-pbt blend. Its selling points are impact toughness that survives the cold (IZOD 80 J/m at 23 \u00b0C, still 60 J/m at -30 \u00b0C), 170 % elongation and low moisture pickup. Its costs are a 100-130 \u00b0C bed, semi-crystalline shrinkage that makes large flats warp-prone, and very thin documentation \u2014 one dedicated filament TDS and a glass-filled Amazon SKU are essentially the whole market. Heat resistance is real but modest: Vicat 110 \u00b0C, well below the pc-pbt blend's 140 \u00b0C HDT.",
  "printing": {
    "nozzle_temp_c": {
      "min": 235,
      "max": 265,
      "recommended": 250
    },
    "bed_temp_c": {
      "min": 100,
      "max": 130,
      "recommended": 110
    },
    "enclosure_recommended": true,
    "heated_chamber_required": false,
    "requires_hardened_nozzle": false,
    "part_cooling_fan_pct": {
      "min": 0,
      "max": 20,
      "recommended": 0
    },
    "enclosure_open_for_cooling": false,
    "notes": "Nozzle 235-265 \u00b0C and bed 100-130 \u00b0C are from the help3d.it PBT TDS (which also notes melt temperature can be as low as 270 \u00b0C). That bed range is the headline number: it sits above base abs's 90-110 \u00b0C and far above any PETG-family material, and it is a direct consequence of semi-crystalline shrinkage and the adhesion needed to fight it. A capable high-temperature bed and PEI sheet rated for sustained 120 \u00b0C+ service are prerequisites. Fan, enclosure and speed are not specified in the sourced TDS (unverified): the recorded fan-off setting and enclosure_recommended: true are inferred by analogy with other semi-crystalline engineering filaments (nylon, POM), where cooling splits layers and a draft-free warm chamber is what keeps large parts flat. heated_chamber_required is left false because no manufacturer specifies an actively heated chamber; treat that as untested rather than confirmed. Print speed is deliberately omitted \u2014 no figure is published. Unfilled PBT is not abrasive and runs on brass; CC3D's glass-filled 'PBT Pro' would need a hardened nozzle and is not this entry."
  },
  "feeding": {
    "drive_system": "any",
    "ams_compatible": "conditional",
    "feeding_assistant_recommended": false,
    "notes": "Rigid and non-abrasive in unfilled form, so any extruder feeds it and no spool-side assistant is needed. AMS status is recorded conditional rather than yes because no vendor documents this material in a consumer material station (unverified) and the practical obstacle is thermal: a 100-130 \u00b0C bed radiates heat that most AMS units are not intended to sit beside, and the enclosure wants to stay warm and closed. Mechanically there is no known feed-path risk. CC3D's glass-filled 'PBT Pro' variant is abrasive and would wear AMS PTFE (general GF practice, not confirmed for that SKU \u2014 unverified). No Shore rating applies; this is a rigid grade."
  },
  "drying": {
    "required_before_use": "if-exposed",
    "temp_c": {
      "min": 70,
      "max": 90,
      "recommended": 80
    },
    "time_hours": {
      "min": 4,
      "max": 6,
      "recommended": 4
    },
    "methods": [
      "filament dryer",
      "convection oven at low temperature",
      "drybox with desiccant"
    ],
    "dryness_validation": "No popping or crackling and no visible steam at the nozzle; consistent glossy extrusion without bubbles; no delamination or brittle snapping in a tall test coupon",
    "notes": "The sourced help3d.it TDS publishes no drying schedule (unverified). Industrial PBT resin practice runs hot \u2014 commonly ~120 \u00b0C for 3-4 h \u2014 but that is a resin-dryer figure and exceeds what filament spools tolerate, so the recorded 70-90 \u00b0C / 4-6 h is the practical filament-scale adaptation rather than a manufacturer specification. PBT absorbs less water than PET-family amorphous copolyesters, so drying is a recovery step after exposure rather than routine practice."
  },
  "storage": {
    "recommendations": "Airtight bag or drybox with desiccant as standard polyester-filament practice, though tolerance for open-air storage is better than PETG's given PBT's lower moisture uptake",
    "max_humidity_pct": 40,
    "hygroscopy": "low"
  },
  "price": {
    "usd_per_kg_low": 40,
    "usd_per_kg_high": 70,
    "notes": "No live retail price page was successfully confirmed in research (unverified). CC3D's glass-filled PBT Pro is listed on Amazon in the general specialty-engineering tier and Polymaker's PC-PBT showed as discontinued at one retailer. The recorded band is an estimate for niche engineering filaments of this class, not a sourced figure \u2014 treat it as indicative only."
  },
  "use_cases": {
    "recommended": [
      "snap-fits and connectors needing fatigue resistance",
      "parts that must stay tough at sub-zero temperatures",
      "under-hood-adjacent brackets and housings",
      "components exposed to oils, fuels and solvents",
      "parts where PETG's moisture pickup is a problem"
    ],
    "not_recommended": [
      "large flat parts (semi-crystalline shrinkage warps them)",
      "printers without a bed capable of a sustained 100-130 \u00b0C",
      "food-contact items",
      "projects needing colour choice or community profiles \u2014 the market is a handful of SKUs",
      "applications needing the pc-pbt blend's 140 \u00b0C HDT"
    ]
  },
  "suitability": {
    "food_contact": "no",
    "load_bearing": "moderate",
    "high_temperature": "moderate",
    "outdoor": "limited"
  },
  "properties": {
    "density_g_cm3": 1.25,
    "grams_per_100cm3": 125,
    "cm3_per_100g": 80,
    "tensile_strength_mpa": {
      "min": 46,
      "max": 50,
      "recommended": 50
    },
    "notes": "help3d.it PBT TDS, ASTM methods: density 1.25 g/cm\u00b3; tensile 50 MPa at yield / 46 MPa at break (D638); elongation at break 170 % (D638), notably higher than PETG, CPE or ABS and consistent with PBT's fatigue-toughness reputation; tensile modulus 2.2 GPa (D790); flexural strength 80 MPa; flexural modulus \u22482100 MPa (2.1 GPa, corrected 2026-08-01 \u2014 see below); IZOD 80 J/m at 23 \u00b0C and 60 J/m at -30 \u00b0C (D256) \u2014 the cold-temperature retention is a PBT hallmark and the main reason to choose it; Vicat softening 110 \u00b0C (Method B, 50 \u00b0C/h, 50 N). The sheet prints that flexural modulus as '2,1 MPa'; re-verification on 2026-08-01 confirmed it is a units error and it is now recorded as 2.1 GPa. A flexural modulus below the same document's own 80 MPa flexural strength is physically impossible for this polymer class, the adjacent 2.2 GPa tensile modulus fixes the decade, and FlashForge's PBT-GF TDS independently reports modulus of elasticity 3700-4000 MPa for a glass-filled PBT, placing the PBT family in the ~2000-4000 MPa band rather than at single-digit MPa. HDT is not published (unverified) and is deliberately omitted \u2014 Vicat 110 \u00b0C is the closest available proxy but is not the same measurement, so writing it into heat_deflection_c would misrepresent it. Tg is likewise omitted: general polymer literature places PBT's Tg at roughly 40-60 \u00b0C against a melting point near 220-225 \u00b0C, but no filament datasheet confirms it, and for a semi-crystalline polymer service temperature is governed by crystallinity rather than Tg the way it is for amorphous PETG or CPE. Max service temperature is unpublished; for contrast the catalog's pc-pbt blend measures HDT 107 \u00b0C @0.45 MPa with Polymaker quoting 140 \u00b0C in its own literature, meaningfully above pure PBT because the PC phase carries the heat resistance. Shrinkage is unpublished but is qualitatively the material's main handling problem."
  },
  "scores": {
    "ease_of_print": 4,
    "dimensional_stability": 5,
    "warp_tendency": 7,
    "layer_adhesion": 6,
    "compression_strength": 7,
    "temperature_tolerance": 5,
    "uv_tolerance": 4,
    "weather_tolerance": 5,
    "water_tolerance": 8
  },
  "compatibility": {
    "bonds_with": [
      "pc-pbt"
    ],
    "support_materials": [
      "hips",
      "support-breakaway"
    ],
    "usable_as_support_for": [],
    "notes": "No co-printing behaviour is documented for pure PBT in any sourced material (unverified). Self-bonding is assumed, and bonding to the pc-pbt blend is plausible because that blend contains a PBT phase \u2014 but the blend prints in a 100-110 \u00b0C chamber and neither pairing has been tested. Bonding to the amorphous polyester family (pet, petg, pctg, cpe) is chemically arguable but practically doubtful given the crystallinity difference and the 100-130 \u00b0C bed, so it is deliberately not listed. Does not bond to PLA. HIPS is the practical breakaway support at these bed temperatures, carried from the pc-pbt entry rather than documented for PBT (unverified); PVA and BVOH degrade well below the print window."
  },
  "plate_recommendations": [
    {
      "plate_id": "pei-textured",
      "rating": "usable",
      "notes": "Requires a sheet rated for sustained 100-130 \u00b0C service. Adhesion behaviour for PBT specifically is not documented in the available TDS (unverified) \u2014 expect to need an adhesion promoter and a brim given semi-crystalline shrinkage."
    },
    {
      "plate_id": "pei-smooth",
      "rating": "usable",
      "notes": "High-temperature-rated smooth PEI with an adhesion aid is the reasonable default for a warp-prone semi-crystalline material, by analogy with nylon and PC practice (unverified for PBT)."
    },
    {
      "plate_id": "g10-garolite",
      "rating": "usable",
      "notes": "Tolerates the bed temperature; adhesion for PBT is undocumented (unverified)."
    },
    {
      "plate_id": "carbon-fiber-plate",
      "rating": "usable",
      "notes": "Suits the high bed range; PBT-specific adhesion is undocumented (unverified)."
    },
    {
      "plate_id": "pc-plate",
      "rating": "avoid",
      "notes": "The plate's thermal ceiling sits below this material's 100-130 \u00b0C bed range."
    },
    {
      "plate_id": "pp-sheet",
      "rating": "avoid",
      "notes": "Polypropylene sheet is not rated for a sustained 100-130 \u00b0C bed."
    }
  ],
  "alternatives": [
    {
      "filament_id": "pc-pbt",
      "reason": "The blend, and far better documented: stronger (50.4 MPa, compression 8 vs 7), much hotter (HDT ~140 \u00b0C against PBT's 110 \u00b0C Vicat, temp 8 vs 5), better dimensional stability (7 vs 5) and actually cheaper ($36-37 vs $40-70) \u2014 at the cost of a mandatory maintained 100-110 \u00b0C heated chamber and harder printing (ease 3 vs 4)."
    },
    {
      "filament_id": "petg",
      "reason": "If the draw was simply a tough, water-tolerant polyester, PETG is far easier (ease 7 vs 4, warp 3 vs 7), needs no 100-130 \u00b0C bed, bonds far better (adhesion 9 vs 6) and is universally available at $18-42/kg \u2014 with lower heat and chemical tolerance and none of PBT's -30 \u00b0C impact retention."
    },
    {
      "filament_id": "pet",
      "reason": "The closest well-supported semi-crystalline polyester: slightly more heat (temp 6 vs 5), better water tolerance (9 vs 8) and a far deeper filament market at $18-35/kg against PBT's single dedicated TDS \u2014 but it warps just as much (7, equal) and lacks the cold-impact toughness."
    },
    {
      "filament_id": "pa612",
      "reason": "When the cold-impact and chemical brief also needs real heat and stiffness: compression 8 vs 7 and temp 7 vs 5 with HDT@0.45 MPa 175 \u00b0C, at far lower warp (3 vs 7) \u2014 paid for with ~$65-77/kg, a hardened nozzle, a 250-300 \u00b0C nozzle window and nylon drying."
    }
  ],
  "emissions": {
    "voc_level": "low",
    "particulate_level": "moderate",
    "primary_emissions": [
      "ultrafine particles",
      "terephthalate-related decomposition compounds (extrapolated from the polyester family, unverified)"
    ],
    "ventilation": "recommended",
    "notes": "No emissions measurement for filament-grade PBT was found (unverified). As a polyester processed at 235-265 \u00b0C the species profile should resemble PETG's \u2014 no styrene, mild odour \u2014 but the higher processing and bed temperatures push particulate output above the PETG baseline, and a warm closed enclosure concentrates whatever is emitted until the door opens. Standard room ventilation is a reasonable precaution pending better data."
  },
  "safety_notes": "The 100-130 \u00b0C bed is a genuine burn hazard well beyond typical hobby printing and needs a bed and magnetic sheet rated for it \u2014 running an unrated PEI sheet at 130 \u00b0C can delaminate the coating. CC3D's glass-filled PBT variant is abrasive, requires a hardened nozzle, and its sanding dust should not be inhaled.",
  "additional_notes": "Distinct from the catalog's pc-pbt entry, which is a PC/PBT alloy in the polycarbonate family: that blend is stiffer, hotter (HDT 107 \u00b0C @0.45 MPa) and needs a 100-110 \u00b0C heated chamber, whereas pure PBT is the cheaper, tougher, more elastic and more warp-prone half of that pairing. The dedicated-filament market for pure PBT is very small \u2014 help3d.it's PBT filament and CC3D's glass-filled 'PBT Pro' were the only SKUs surfaced in research \u2014 so expect little community tuning knowledge and no vendor slicer profiles.",
  "provenance": {
    "sources": [
      "https://help3d.it/wp-content/uploads/2016/10/PBT-3D-Printing-Filament-Data-Sheet.pdf",
      "https://www.amazon.com/CC3D-Filament-Printing-Temperature-Resistance/dp/B0CHW5NJ94",
      "https://after-support.flashforge.jp/uploads/datasheet/tds/PBT_GF_TDS_EN.pdf",
      "https://www.goodfellow.com/global/material/polymers/pbt-polybutylene-terephthalate/pbt-filament",
      "https://www.poly-maker.jp/download/TDS/Polymaker_PC-PBT_TDS_EN_V4.2.pdf",
      "data/filaments/pc-pbt.json (internal calibration reference, not an independent source)"
    ],
    "last_verified": "2026-08-01",
    "confidence": "low",
    "conflicts": "Confidence is low because a single niche filament TDS (help3d.it) supplies essentially all the mechanical and thermal data, with no second manufacturer to cross-check it. Specific gaps and flags: (1) RESOLVED 2026-08-01 \u2014 that TDS lists flexural modulus as '2,1 MPa'; re-fetching the help3d.it datasheet directly confirmed a units error rather than a downstream transcription slip, because the same document reports flexural strength 80 MPa and tensile modulus 2.2 GPa, and a modulus below the material's own strength is physically impossible for a thermoplastic of this class. FlashForge's PBT-GF TDS corroborates the band with modulus of elasticity 3700-4000 MPa (X-Y) correctly expressed in the thousands of MPa. properties.notes now records \u22482100 MPa (2.1 GPa) instead of the published figure \u2014 this is the one value in this entry deliberately departed from its source; (2) fan setting, enclosure requirement and print speed are not specified and are inferred from semi-crystalline-engineering-filament practice (nylon, POM); (3) no drying schedule is published \u2014 the recorded 70-90 \u00b0C / 4-6 h is a filament-scale adaptation of industrial ~120 \u00b0C resin-drying practice, which spools cannot survive; (4) HDT, Tg and max service temperature are all unpublished and deliberately omitted rather than proxied from the Vicat figure or from general polymer literature; (5) hygroscopy 'low' rests on general PBT polymer literature, not a filament-specific statement; (6) no co-printing, support-material or build-plate behaviour is documented for PBT at all, so the compatibility and plate sections are analogy-based; (7) no live retail price was confirmed; (8) outdoor suitability is 'limited' as a polyester-family default with no UV data published. Anyone relying on this entry for a load-bearing or thermal application should re-verify against a second source. Re-verification 2026-08-01: the help3d.it TDS was re-fetched live and every other recorded figure matched as published; only the flexural-modulus units error was corrected. Confidence stays low because the single-TDS sourcing problem behind gaps (2)-(8) is unchanged \u2014 the FlashForge PBT-GF sheet corroborates a modulus band, not this unfilled grade's other properties."
  },
  "trade_names": [
    {
      "manufacturer": "help3d",
      "product": "PBT Filament",
      "notes": "The reference product for this entry: unfilled PBT, density 1.25 g/cm\u00b3, tensile 50 MPa yield, elongation 170 %, Vicat 110 \u00b0C. Manufacturer not yet in the catalog."
    },
    {
      "manufacturer": "CC3D",
      "product": "PBT Pro",
      "notes": "Glass-fibre-filled PBT marketed for high-temperature resistance \u2014 a filled variant rather than this unfilled entry; print parameters unconfirmed (unverified) and a hardened nozzle would be required. Manufacturer not yet in the catalog."
    }
  ]
}

File: data/filaments/pc-abs.json
{
  "id": "pc-abs",
  "name": "PC-ABS (Polycarbonate/ABS Blend)",
  "aliases": ["PC/ABS", "PC ABS", "Polycarbonate-ABS alloy"],
  "status": "researched",
  "base_type": "pc",
  "variation_kind": "blend",
  "polymer_class": "polycarbonate",
  "chemical_makeup": "Amorphous alloy of bisphenol-A polycarbonate with acrylonitrile butadiene styrene, typically PC-majority; the exact ratio is proprietary and differs by brand. The PC phase carries heat resistance and stiffness, the ABS phase carries melt flow, processability and lower cost.",
  "summary": "The pragmatic middle of the PC family: ABS content buys back melt flow and cuts the shrinkage stress that makes pure PC delaminate, at the cost of heat resistance and stiffness. Deltas vs pc: nozzle drops to 250-280 °C from 250-310 °C, density 1.1 vs 1.2 g/cm³, tensile 39.9 vs ~53 MPa, HDT around 100 °C rather than 114 °C, and moisture uptake is lower so drying is 80 °C/3 h instead of PC's mandatory 75 °C/6 h. Deltas vs abs: markedly higher heat resistance and strength, higher temperatures throughout, and roughly double the price. Unfilled, so no hardened nozzle.",
  "printing": {
    "nozzle_temp_c": { "min": 250, "max": 280, "recommended": 260 },
    "bed_temp_c": { "min": 90, "max": 110, "recommended": 100 },
    "ambient_temp_c": { "min": 90, "max": 100 },
    "speed_mm_s": { "min": 30, "max": 55, "recommended": 45 },
    "enclosure_recommended": true,
    "heated_chamber_required": false,
    "enclosure_open_for_cooling": false,
    "requires_hardened_nozzle": false,
    "part_cooling_fan_pct": { "min": 0, "max": 15, "recommended": 5 },
    "notes": "Nozzle sources split by brand: Polymaker 250-270 °C (recommending 260 °C), Fillamentum 260-280 °C — 260 °C is the safe start. Bed 90-110 °C with a 5-10 mm brim; Magigoo PC or 3DLac help on stubborn footprints. Keep part cooling near zero as with base PC — cooling is what splits PC-family layers. The ambient range recorded is Polymaker's 90-100 °C chamber specification for best results, which is an industrial figure; Fillamentum calls a heated enclosure merely 'recommended', so heated_chamber_required is false and a passive enclosure is what most desktop users actually run (the practical ambient of such a setup is nearer 50-60 °C, unverified). Speed 30-55 mm/s, similar to base PC and well below ABS."
  },
  "feeding": {
    "drive_system": "any",
    "ams_compatible": "yes",
    "feeding_assistant_recommended": false,
    "notes": "Rigid, unfilled and non-abrasive: standard drive gears, any extruder topology, and no PTFE-wear or snap-in-the-buffer risk. Bambu lists PC-family unfilled resin as material-station compatible. The caveat inherited from base PC is milder here — the ABS content lowers moisture uptake, so an unsealed AMS-style unit is less punishing than it is for straight PC, but a sealed desiccated unit or drybox is still the better habit. Enclosure stays closed and warm, so enclosure_open_for_cooling is false."
  },
  "drying": {
    "required_before_use": "if-exposed",
    "temp_c": { "min": 75, "max": 85, "recommended": 80 },
    "time_hours": { "min": 3, "max": 6, "recommended": 3 },
    "methods": ["filament dryer", "convection oven", "print directly from a heated drybox"],
    "dryness_validation": "No popping or steam at the nozzle; glossy, bubble-free extrudate; no stringing on a retraction test; a test coupon that bends rather than snapping brittly.",
    "notes": "Fillamentum specifies 80 °C for 3 h. The delta versus base PC is the requirement level, not the temperature: PC is recorded 'always' because it is extremely hygroscopic, whereas the ABS content of the blend lowers uptake enough that drying is an if-exposed step — consistent with the base PC entry's own note that PC blends absorb less moisture. Wet material still shows the classic PC failure set: brittleness, poor layer adhesion and stringing."
  },
  "storage": {
    "recommendations": "Sealed container with desiccant between prints. Less demanding than straight PC — the blend does not need to live in a drybox permanently — but more demanding than ABS alone.",
    "max_humidity_pct": 30,
    "hygroscopy": "high"
  },
  "price": {
    "usd_per_kg_low": 44,
    "usd_per_kg_high": 48,
    "notes": "Polymaker PC-ABS at €41.45/kg via filament2print (~$44-48/kg). Roughly double base ABS's $18-35/kg and at the upper end of base PC's $30-65/kg band; the claim that PC-ABS generally undercuts pure PC is not borne out by this single data point (unverified)."
  },
  "use_cases": {
    "recommended": [
      "functional prototypes needing more strength and heat resistance than ABS",
      "industrial fixtures and tooling",
      "impact-resistant housings and enclosures",
      "parts destined for chrome plating or PU painting",
      "automotive interior components"
    ],
    "not_recommended": [
      "unprotected outdoor or high-UV service (needs paint or coating)",
      "food-contact items",
      "tight-tolerance parts printed without an enclosure",
      "open-frame printers and beginner setups",
      "printing in an unventilated occupied room (styrene from the ABS phase)"
    ]
  },
  "suitability": {
    "food_contact": "no",
    "load_bearing": "high",
    "high_temperature": "yes",
    "outdoor": "limited"
  },
  "properties": {
    "density_g_cm3": 1.1,
    "grams_per_100cm3": 110,
    "cm3_per_100g": 90.9,
    "heat_deflection_c": 100,
    "tensile_strength_mpa": { "recommended": 39.9 },
    "notes": "Density 1.1 g/cm³ (Polymaker) sits between base ABS's 1.05 and base PC's 1.2, so a spool yields more part volume than PC. Tensile 39.9 MPa and flexural 66.3 MPa (Polymaker) — below base PC's ~53 MPa XY but with better flexural performance than plain ABS. HDT is the weak spot in the data: no fetched datasheet publishes one, and the 100 °C recorded here is the low end of general PC-ABS engineering literature (HDT ~100-110 °C at 0.45 MPa, Tg ~110-130 °C) rather than a measured value for any specific filament (unverified). Glass transition and shrinkage are not recorded for the same reason."
  },
  "scores": {
    "ease_of_print": 4,
    "dimensional_stability": 6,
    "warp_tendency": 7,
    "layer_adhesion": 7,
    "compression_strength": 7,
    "temperature_tolerance": 7,
    "uv_tolerance": 3,
    "weather_tolerance": 3,
    "water_tolerance": 6
  },
  "compatibility": {
    "bonds_with": ["pc-abs", "pc", "abs", "asa"],
    "support_materials": ["hips", "bvoh", "pc-abs"],
    "usable_as_support_for": [],
    "notes": "The blend is the commercial proof of PC-ABS affinity, so it welds to both parents: base pc and base abs, with asa a weaker styrenic second. HIPS is the natural breakaway support (it prints in the same bed/chamber window and matches the ABS phase), and BVOH survives where HIPS is too fusible; PVA degrades far below 260 °C and is unusable. Bonding to pc-pbt is plausible within the PC family but stated by no source (unverified). PLA and PETG supports melt at these bed temperatures."
  },
  "plate_recommendations": [
    {
      "plate_id": "pei-textured",
      "rating": "recommended",
      "notes": "Textured PEI at 90-110 °C with a 5-10 mm brim is the standard pairing, matching base PC. Adhesion promoters (Magigoo PC, 3DLac) are worth using on large footprints. Unlike base PC, the vendor guidance here does not warn against smooth PEI, but the same tear risk applies at these bed temperatures — use a separator on smooth sheets."
    }
  ],
  "emissions": {
    "voc_level": "high",
    "particulate_level": "high",
    "primary_emissions": ["styrene (from the ABS phase)", "ultrafine particles", "unspecified high-temperature PC decomposition VOCs"],
    "ventilation": "required",
    "notes": "Worse than either parent on the emissions axis: the ABS phase contributes styrene, which base PC does not emit, and the 250-280 °C nozzle drives ultrafine-particle output above what plain ABS produces at 230-255 °C. Treat it as base ABS's 'required' ventilation rather than base PC's 'recommended'. Vent externally or filter with HEPA plus carbon, and let a hot enclosure clear before opening the door. No emissions study covers this blend specifically (unverified) — the classification is the union of the two parents' profiles."
  },
  "safety_notes": "Styrene from the ABS phase is a respiratory irritant and suspected carcinogen on chronic exposure — do not run this in an unventilated occupied room. The PC phase is bisphenol-A based, a further reason to keep parts away from food and drink. 250-280 °C hotend and 90-110 °C bed are burn hazards, and a hot enclosure concentrates off-gassing.",
  "additional_notes": "The right pick when base ABS is not heat-resistant or strong enough but base PC's drying and warp regime is more process than the job justifies. Against its sibling pc-pbt: pc-abs is the easier print with better melt flow, while pc-pbt wins on chemical resistance, cold-temperature toughness and measured tensile strength.",
  "provenance": {
    "sources": [
      "https://fillamentum.com/wp-content/uploads/2020/10/FI_Printing_Guide_PC_ABS.pdf",
      "https://filament2print.com/en/abs/1041-pc-abs-polymaker.html",
      "https://shop.polymaker.com/products/polymaker-pc-abs",
      "https://shop.filament-pm.com/data/files/TDS_PCABS.pdf",
      "https://www.3dmag.com/3d-wikipedia/pc-abs-filament-properties-temperature-and-uses/",
      "https://wiki.bambulab.com/en/filament/abs_asa_pc"
    ],
    "last_verified": "2026-07-31",
    "confidence": "medium",
    "conflicts": "Chamber requirement is the sharpest disagreement: Polymaker specifies a 90-100 °C chamber for best results while Fillamentum calls a heated enclosure merely 'recommended' — recorded as enclosure_recommended true / heated_chamber_required false to stay consistent with the base pc entry, with Polymaker's figure preserved in ambient_temp_c. Nozzle splits 250-270 °C (Polymaker) against 260-280 °C (Fillamentum), bed 90-105 °C against 90-110 °C. No fetched datasheet publishes HDT or Tg, so heat_deflection_c 100 comes from general PC-ABS literature and is brand-agnostic (unverified); expect real grades to span 100-110 °C. Tensile is a single Polymaker figure with no cross-brand check. Scores were recalibrated against this catalog's fixed anchors rather than the raw research figures: the research proposed ease 6 and warp 6 on the assumption ABS scores about 5 and 8 respectively, but this catalog anchors abs at ease 4 / warp 8 and pc at ease 3 / warp 8, so pc-abs is recorded at ease 4 and warp 7 — between the parents on the catalog's own scale. Temperature tolerance 7 likewise reflects an HDT near base ABS's 99 °C rather than the marketing position midway to PC. Bambu's wiki page was not fully fetchable and is cited for context only. Price is a single retailer data point."
  }
}

File: data/filaments/pc-gf.json
{
  "id": "pc-gf",
  "name": "PC-GF (Glass-Fiber-Filled Polycarbonate)",
  "aliases": [
    "PC GF",
    "PC-GF30",
    "Glass-filled Polycarbonate",
    "XSTRAND GF30-PC",
    "Ultrafuse PC GF30"
  ],
  "status": "researched",
  "base_type": "pc",
  "variation_kind": "glass-fiber-filled",
  "polymer_class": "composite-other",
  "chemical_makeup": "The same bisphenol-A polycarbonate matrix as base PC, compounded with chopped glass fiber at 30 wt% — both grades that define this category are 'GF30' (Owens Corning XSTRAND GF30-PC and BASF Forward AM Ultrafuse PC GF30), which makes it the most consistently loaded glass-filled category in the catalog. Both are UL94-V0 flame rated and UV resistant as compounded. Glass fiber is non-conductive and light-coloured, so the filler does not force a carbon-black part, though at 30 % loading the result is opaque and fiber-textured either way — base PC's optical clarity is gone.",
  "summary": "The stiffest and hottest-serving material in the glass-filled set, and the most industrial. Deltas vs base pc: tensile modulus reaches 5,400 MPa and flexural strength 113 MPa, HDT rises to 137 °C @1.8 MPa against base PC's 114 °C @0.45 MPa, and 30 % fiber suppresses PC's thermal-stress warping enough to cut warp_tendency from 8 to 4. It is also the only entry in this cluster where hardened extruder DRIVE GEARS are stated as mandatory alongside a hardened nozzle. The costs are severe: elongation at break collapses to 2.5 %, ZX tensile is 31 % of XY on the Ultrafuse grade, the nozzle window runs 280-330 °C, speed drops to 30-60 mm/s, and the material costs roughly $100-115/kg — two to three times base PC.",
  "printing": {
    "nozzle_temp_c": {
      "min": 280,
      "max": 330,
      "recommended": 300
    },
    "bed_temp_c": {
      "min": 80,
      "max": 110,
      "recommended": 100
    },
    "ambient_temp_c": {
      "min": 45,
      "max": 70,
      "recommended": 55
    },
    "speed_mm_s": {
      "min": 30,
      "max": 100,
      "recommended": 50
    },
    "enclosure_recommended": true,
    "heated_chamber_required": false,
    "enclosure_open_for_cooling": false,
    "requires_hardened_nozzle": true,
    "part_cooling_fan_pct": {
      "min": 0,
      "max": 20,
      "recommended": 5
    },
    "notes": "Both brands agree closely on the window, which is unusual for this catalog: XSTRAND GF30-PC 280-330 °C nozzle with an 80-110 °C bed, Ultrafuse PC GF30 280-330 °C with 80-100 °C. That range starts 30 °C above base PC's 250 °C floor and requires an all-metal hotend without exception — a PTFE-lined hotend degrades and releases fluoropolymer decomposition products well below 330 °C. Nozzle diameter is gated: XSTRAND specifies 0.4 mm minimum hardened steel, Ultrafuse specifies 0.6 mm or larger. Speed is the sharpest disagreement, and it is internal to one brand — the XSTRAND product page says 30-100 mm/s while its own datasheet says 30-60 mm/s, with Ultrafuse also at 30-60; the recorded 50 mm/s recommendation follows the two datasheet figures rather than the product page. Part cooling stays near zero, carried from base PC: excessive cooling is the main cause of layer separation in polycarbonate and the fiber has already made the Z bond worse. Neither brand publishes a chamber temperature, so the recorded 45-70 °C ambient is carried from the base pc entry; an enclosure is effectively required for PC-class warp control regardless, and heated_chamber_required stays false as on the base entry."
  },
  "feeding": {
    "drive_system": "any",
    "ams_compatible": "no",
    "feeding_assistant_recommended": false,
    "notes": "Rigid and easy to push, so any extruder feeds it mechanically; not an elastomer, so no shore hardness and no feeding assistant. What IS gated is the extruder hardware rather than its topology: both Owens Corning and BASF state that hardened steel drive wheels are required alongside a hardened nozzle, which is the only entry in this cluster to make that demand explicitly. Neither brand addresses AMS or material-station compatibility at all — these are industrial and prosumer filaments that largely predate and sit outside the Bambu AMS ecosystem — so 'no' is recorded as an inference rather than a vendor statement, on three grounds: 30 % glass abrades PTFE feed tubes and roller surfaces, the elongation at break of 2.5 % means the strand is brittle enough to snap on a buffer bend radius, and a material station's feed gears are not the hardened drive wheels both vendors require. Feed from an external spool holder inside a drybox. The base pc entry's own note anticipates this, listing PC-CF/PC-GF as abrasive to AMS PTFE tubes."
  },
  "drying": {
    "required_before_use": "always",
    "temp_c": {
      "min": 70,
      "max": 100,
      "recommended": 80
    },
    "time_hours": {
      "min": 4,
      "max": 12,
      "recommended": 6
    },
    "methods": [
      "blast/convection oven at 80 °C",
      "dedicated filament dryer",
      "print directly from a heated dryer",
      "drybox with desiccant while printing"
    ],
    "dryness_validation": "No popping or hissing at the nozzle and no bubbles or voids in the purge strand; consistent extrusion width. Base PC's 'clear glossy extrudate' check does not transfer — a 30 % fiber-filled surface is opaque and matte by design — so judge by sound and by strand voids, or use a moisture meter. Layer splitting on a tall thin test coupon is the practical late warning that the spool was not dry enough.",
    "notes": "Neither the XSTRAND nor the Ultrafuse pages accessible during research publish a drying schedule at all, so this entire section is inferred and should be treated as the weakest part of the entry. The recorded band widens base PC's 60-80 °C upward toward the 80-120 °C that industrial PC compounds conventionally receive, capped at 100 °C because plastic filament spools deform above that. 'Always' is carried from base PC because melt hydrolysis at 280-330 °C is the real risk and it is worse here than at base PC's 250-310 °C, not because uptake is high — see the hygroscopy note, which steps DOWN from the base entry."
  },
  "storage": {
    "recommendations": "Airtight with desiccant and minimal ambient exposure, and print from a drybox for long jobs — the same practice as base PC even though the underlying uptake is lower, because the consequence at 330 °C is hydrolytic chain scission rather than mere surface roughness.",
    "max_humidity_pct": 20,
    "hygroscopy": "high"
  },
  "price": {
    "usd_per_kg_low": 100,
    "usd_per_kg_high": 115,
    "notes": "XSTRAND GF30-PC at roughly EUR 104 (~$114) per 1 kg spool from Atome3D, EU pricing; the recorded $100-115/kg band brackets that single converted figure. BASF publishes no accessible price for Ultrafuse PC GF30. This is 2-3x base PC's $30-65/kg and the most expensive glass-filled entry in the catalog by a wide margin — these are industrial materials sold into tooling and automotive workflows rather than consumer spools, and the pricing reflects the channel as much as the compound."
  },
  "use_cases": {
    "recommended": [
      "functional prototyping needing high heat deflection and dimensional stability",
      "tooling, fixturing and jigs for manufacturing",
      "automotive manufacturing aids and under-bonnet components",
      "electronics and small-appliance housings needing a UL94-V0 rated material",
      "transportation enclosures exposed to heat and sunlight",
      "stiff structural brackets where base PC would creep or deflect",
      "large flat PC parts that would warp unfilled"
    ],
    "not_recommended": [
      "impact-critical or drop-prone parts — 2.5 % elongation at break makes this brittle",
      "parts loaded in Z (Ultrafuse ZX tensile is 31 % of XY)",
      "PTFE-lined hotends and brass nozzles",
      "printers without hardened extruder drive gears",
      "material-station / AMS feed paths",
      "optically clear parts — the fiber makes it opaque",
      "food-contact items (BPA-based matrix, on top of the usual FDM objections)",
      "budget or occasional printing at $100+/kg"
    ]
  },
  "suitability": {
    "food_contact": "no",
    "load_bearing": "high",
    "high_temperature": "yes",
    "outdoor": "limited"
  },
  "properties": {
    "density_g_cm3": 1.17,
    "grams_per_100cm3": 117,
    "cm3_per_100g": 85.5,
    "shrinkage_pct": {
      "min": 0.2,
      "max": 0.5,
      "recommended": 0.3
    },
    "glass_transition_c": 145,
    "heat_deflection_c": 137,
    "max_service_temp_c": 130,
    "tensile_strength_mpa": {
      "min": 36,
      "max": 65,
      "recommended": 50
    },
    "notes": "Figures are from the XSTRAND GF30-PC datasheet unless noted. Density 1.17 g/cm³ is LOWER than base PC's 1.20 despite 30 % of a 2.55 g/cm³ filler, which is counter-intuitive and worth flagging: rule of mixtures would predict roughly 1.42, so either the datasheet figure is a compound-supplier value for a different formulation or the printed-part porosity is being reported. It is recorded as published, but the derived 85.5 cm³ per 100 g should not be trusted for part-weight estimation without re-verification. Tensile modulus 5,400 MPa and flexural strength 113 MPa are the numbers that justify the material — roughly double base PC's stiffness — while elongation at break of 2.5 % is the number that disqualifies it from impact duty. HDT 137 °C at 1.8 MPa (XSTRAND); Ultrafuse publishes 134 °C at 0.45 MPa. Those are nearly the same number on very different load bases, which cannot both be right, and 137 °C is recorded on the schema's 0.45 MPa default with the caveat that XSTRAND's harsher basis makes it the more impressive of the two. Tg 145 °C matches base PC exactly and melting point is 270 °C. Moisture absorption is published at under 0.1 %, low for PC and the reason hygroscopy is recorded 'high' rather than the base entry's 'extreme'. Tensile strength is the widest brand split in the entry — XSTRAND 65 MPa against Ultrafuse 36.1 MPa XY and 11.2 MPa ZX — so the recorded 36-65 MPa band spans two products rather than describing one, and the 50 MPa recommendation is a midpoint, not a datasheet value. Max service temperature 130 °C is inferred from the HDT with margin, not published. Shrinkage is a reasoned reduction from base PC's 0.5-0.8 % consistent with the warp suppression 30 % fiber provides; no source publishes a figure."
  },
  "scores": {
    "ease_of_print": 3,
    "dimensional_stability": 8,
    "warp_tendency": 4,
    "layer_adhesion": 4,
    "compression_strength": 9,
    "temperature_tolerance": 9,
    "uv_tolerance": 5,
    "weather_tolerance": 5,
    "water_tolerance": 6
  },
  "compatibility": {
    "bonds_with": [
      "abs",
      "abs-plus",
      "asa",
      "pc",
      "pc-abs",
      "pc-gf",
      "pc-pbt"
    ],
    "support_materials": [
      "pc",
      "pc-gf"
    ],
    "usable_as_support_for": [
      "pc-gf"
    ],
    "notes": "Welds to itself and to the polycarbonate family, and retains base PC's unusually good cross-affinity with the styrenics — PC-ABS is a commercial blend, so ABS and ASA interfaces partially fuse, with ASA the weaker of the two. The support list is deliberately narrower than base PC's: the base entry lists BVOH and HIPS on Prusa's authority at roughly 275 °C, but at this grade's 280-330 °C both degrade rather than release, so same-material PC or PC-GF breakaway is the only safe answer and this material is in practice printed single-material. PVA is out of the question. No bond to pla, petg, pa, pp, pctg, pvb, pet, tpu or tpe, and nothing in those families survives contact with a 300 °C nozzle. Not usable as a support for other polymers — it bonds too aggressively and leaves a fiber-roughened interface."
  },
  "plate_recommendations": [
    {
      "plate_id": "pei-textured",
      "rating": "recommended",
      "notes": "Carried at base PC's 'recommended' rather than sourced: neither Owens Corning nor BASF names a build surface on the pages accessible during research, so this rating is industry practice plus the base entry rather than vendor guidance. Run the bed at 80-110 °C. Base PC's warnings still apply and matter more here, not less: PC bonds to PEI strongly enough to tear a smooth sheet, so use textured PEI with a glue stick as a SEPARATOR / release layer, and let the plate cool fully before removal. The fiber reduces corner lift substantially against unfilled PC, so a brim is helpful rather than essential on moderate footprints."
    },
    {
      "plate_id": "g11-garolite",
      "rating": "usable",
      "notes": "Backfilled from plate entry (reciprocity) — see plate page"
    },
    {
      "plate_id": "geckotek-ez-stick",
      "rating": "avoid",
      "notes": "Backfilled from plate entry (reciprocity) — see plate page"
    }
  ],
  "emissions": {
    "voc_level": "moderate",
    "particulate_level": "high",
    "primary_emissions": [
      "ultrafine particles",
      "unspecified VOCs (no single dominant marker compound identified for PC in the sources reviewed)",
      "glass fiber fines (post-processing)"
    ],
    "ventilation": "required",
    "notes": "Two deltas against the base pc entry, both driven by temperature rather than by the filler. Particulate level is stepped up from 'moderate' to 'high' and ventilation from 'recommended' to 'required' because ultrafine-particle emission scales steeply with extrusion temperature and this material's entire working range (280-330 °C) sits above base PC's recommended 275 °C. VOC level stays 'moderate' — PC's VOC profile is poorly characterised in the literature compared with nylon's caprolactam or ABS's styrene, and no marker compound can honestly be named. Glass fiber dust from sanding, drilling or machining printed parts is a separate bench-side hazard the base entry does not carry. Vent the enclosure externally or filter through HEPA plus activated carbon, and vent before opening the door."
  },
  "safety_notes": "An all-metal hotend is mandatory, not advisory: a PTFE-lined hotend degrades below this grade's 330 °C ceiling and releases fluoropolymer decomposition products. Abrasive at 30 % loading — hardened steel nozzle AND hardened steel extruder drive wheels are required by both vendors, and brass will not survive. Do not dry-sand, drill or machine printed parts without respiratory protection and dust capture; glass fiber fines irritate skin, eyes and airways. The 280-330 °C hotend and 80-110 °C bed are serious burn hazards and a hot enclosure concentrates off-gassing. The matrix is bisphenol-A polycarbonate, which is a further reason beyond FDM layer hygiene to keep it away from food and drink contact.",
  "additional_notes": "This is the industrial end of the catalog and the buying decision usually turns on whether the part needs 137 °C service or 2.5 % elongation is acceptable — if either answer is no, base PC or pc-abs will do the job for a third of the price and far less hardware. The two grades that define the category are not interchangeable despite both being nominally GF30: XSTRAND publishes 65 MPa tensile against Ultrafuse's 36.1 MPa XY, a spread far too wide to be measurement noise, so profiles and expectations must be set per product rather than per category. No true PC-CF entry exists in this catalog and no consumer PC-CF product was confirmed during research, so the research note's CF comparison is retained qualitatively only: a carbon-filled PC would be expected stiffer per unit weight, matte black, EMI-shielding and even more brittle. Note also that '3DXTech PC-GF' is not a real SKU — 3DXTech's glass-fiber collection carries PA6, Nylon 12, ABS, PEI and PEEK grades but no polycarbonate.",
  "provenance": {
    "sources": [
      "https://asset.conrad.com/media10/add/160267/c1/-/en/002274577DS00/datasheet-2274577-owens-corning-fixd-1000-002-xstrand-gf30-filament-pc-uv-resistant-285-mm-500-g-black-1-pcs.pdf",
      "https://www.matterhackers.com/store/l/owens-corning-xstrand-3d-printing-filament-gf30-pc-glass-filled-polycarbonate/sk/MPYQHK5P",
      "https://www.atome3d.com/products/xstrand-gf30-pc-noir-black-1-kg-1-75-mm",
      "https://forward-am.com/material-portfolio/ultrafuse-filaments-for-fused-filaments-fabrication-fff/reinforced-filaments/ultrafuse-pc-gf30/",
      "https://filament2print.com/en/advanced/2759-16553-treed-pc-pbt-gf.html"
    ],
    "last_verified": "2026-08-01",
    "confidence": "low",
    "conflicts": "Tensile strength is the widest brand disagreement in this cluster: XSTRAND publishes 65 MPa while Ultrafuse publishes 36.1 MPa XY and 11.2 MPa ZX for a nominally identical GF30 loading — a 1.8x spread that must reflect different compounds or test methods, not noise, so the recorded 36-65 MPa band spans two products. HDT is internally incoherent across brands: XSTRAND 137 °C @1.8 MPa against Ultrafuse 134 °C @0.45 MPa, nearly equal numbers on very different load bases; 137 °C is recorded on the schema's 0.45 MPa default and is therefore conservative. Density 1.17 g/cm³ is published by XSTRAND but is LOWER than base PC's 1.20 despite 30 % glass, where rule of mixtures predicts ~1.42 — the derived volume-per-weight figures inherit that doubt and need re-verification. Print speed conflicts within a single brand: XSTRAND's product page says 30-100 mm/s and its own datasheet says 30-60 mm/s. Drying is entirely unsourced — neither vendor page publishes a schedule, so the recorded 70-100 °C / 4-12 h is inferred from base PC widened toward industrial PC-compound practice, and is the least trustworthy section of the entry. Chamber temperature is likewise unpublished by both brands and carried from base pc. AMS incompatibility is inferred from abrasiveness, 2.5 % elongation and the hardened-drive-gear requirement, not from any vendor statement — neither brand addresses material stations at all. Build-surface guidance is unsourced and carried from base pc. Max service temperature and shrinkage are reasoned, not published. uv_tolerance is recorded 5 rather than higher despite both grades being marketed UV resistant, following the pp-gf precedent: a UV-resistance claim about a stabilised industrial grade is not a property of the base polymer, and base PC scores 3. '3DXTech PC-GF' does not exist as a SKU."
  }
}
