Repository: pwsh/filament-field-guide

# Filament Field Guide

A structured, research-driven catalog of FDM 3D-printing materials, manufacturers, and
build plates — published as a filterable static site via GitHub Pages.

## Quick start

```bash

# Serve locally (fetch() requires http, not file://)
python -m http.server 8000

# Validate data + regenerate the manifest after any data change
pip install jsonschema
python scripts/validate.py
```

# that already exist, and --brands to scope to certain candidate files
python scripts/spoolman_import.py --url http://spoolman.local:7912 \
    --apply --update --brands amolen,insignia

File: data/filaments/pc-pbt-cf.json
{
  "id": "pc-pbt-cf",
  "name": "PC-PBT-CF (Carbon-Fiber-Filled PC/PBT Blend)",
  "aliases": [
    "PC/PBT CF",
    "PC-PBT Carbon Fiber",
    "DuraPro PC/PBT CF"
  ],
  "status": "researched",
  "base_type": "pc-pbt",
  "variation_kind": "carbon-fiber-filled",
  "polymer_class": "polycarbonate",
  "chemical_makeup": "The same bisphenol-A polycarbonate / polybutylene terephthalate alloy as the pc-pbt grade \u2014 an amorphous PC phase for stiffness and heat, a semicrystalline PBT phase for solvent, oil and fuel resistance \u2014 compounded with chopped carbon fiber. The fiber loading is not disclosed by the one vendor selling this material.",
  "summary": "The low-warp, precision-oriented member of the PC family, and by some distance the cheapest fiber-filled engineering material in this catalog at roughly $57/kg. Deltas vs the pc-pbt grade: no heated chamber required, a much faster ceiling (up to 250 mm/s), and a manufacturer anti-warp claim \u2014 paid for with a mandatory hardened nozzle and the usual fiber penalty to layer adhesion. Tensile 60 MPa and a 2200 MPa modulus put it above the unfilled blend on stiffness. The published density of 1.01 g/cm\u00b3 is unusually low for a CF-filled blend and is recorded as-published rather than corrected.",
  "printing": {
    "nozzle_temp_c": {
      "min": 265,
      "max": 295,
      "recommended": 280
    },
    "bed_temp_c": {
      "min": 100,
      "max": 110,
      "recommended": 110
    },
    "speed_mm_s": {
      "min": 30,
      "max": 250,
      "recommended": 60
    },
    "enclosure_recommended": true,
    "heated_chamber_required": false,
    "enclosure_open_for_cooling": false,
    "requires_hardened_nozzle": true,
    "part_cooling_fan_pct": {
      "min": 0,
      "max": 30,
      "recommended": 10
    },
    "notes": "Extrudr's DuraPro PC/PBT CF is the only product behind this entry: 265-295 \u00b0C nozzle, 100-110 \u00b0C bed, part cooling 0-30 %, speed to 250 mm/s. The most consequential delta against the unfilled pc-pbt grade is heated_chamber_required, which is false here where it is true there \u2014 Polymaker's unfilled grade specifies a maintained 100-110 \u00b0C chamber, while Extrudr publishes no chamber requirement for the filled one and markets it on low warp instead. An enclosure is still recommended. The 250 mm/s figure is a vendor ceiling for the material rather than a practical recommendation; 60 mm/s is a conservative working value and is not itself a published figure. Hardened nozzle mandatory \u2014 carbon fiber destroys brass."
  },
  "feeding": {
    "drive_system": "any",
    "ams_compatible": "conditional",
    "feeding_assistant_recommended": false,
    "notes": "Rigid and stiff, so any drive system feeds it. AMS is 'conditional' rather than 'yes' on the usual fiber grounds: chopped carbon fiber abrades a PTFE feed path over time, and the PC phase wants a sealed desiccated route. No vendor documents this material in a material station (unverified). Unlike the unfilled pc-pbt grade, there is no 100-110 \u00b0C chamber for an AMS to sit next to, which removes the thermal objection."
  },
  "drying": {
    "required_before_use": "always",
    "temp_c": {
      "min": 70,
      "max": 80,
      "recommended": 75
    },
    "time_hours": {
      "min": 6,
      "max": 8,
      "recommended": 6
    },
    "methods": [
      "filament dryer",
      "convection oven at low temperature",
      "drybox with desiccant while printing"
    ],
    "dryness_validation": "Clear extrudate with no popping at the nozzle and no visible voids in a purge line. Extrudr publishes no explicit check for this grade (unverified) \u2014 these are the base PC-PBT criteria.",
    "notes": "No drying schedule is published for the CF grade, so the unfilled pc-pbt regimen (75 \u00b0C / 6 h, itself carried from base PC) is applied here (unverified for this material specifically). The PC phase dominates moisture behaviour and fiber loading does not change that, so the carry-over is defensible."
  },
  "storage": {
    "recommendations": "Airtight container with desiccant; print from a drybox on long jobs. Follows base PC practice.",
    "max_humidity_pct": 20,
    "hygroscopy": "high"
  },
  "price": {
    "usd_per_kg_low": 57,
    "usd_per_kg_high": 57,
    "notes": "Approximately $57/kg, derived from a $40.10 listing for a 700 g spool at 3DJake. That makes it the cheapest carbon-fiber-filled engineering material in this catalog by a wide margin \u2014 roughly half the price of the CF nylons and a third of ppa-cf. Single retailer, single spool size; the broader band is unverified."
  },
  "use_cases": {
    "recommended": [
      "precision industrial parts where dimensional repeatability matters",
      "pulleys, rollers and other mechanically loaded rotating parts",
      "low-warp structural parts at large footprints",
      "jigs and fixtures exposed to oils and solvents",
      "stiff brackets where unfilled PC-PBT would flex"
    ],
    "not_recommended": [
      "cosmetic prints \u2014 the fiber-matte surface is not a finish",
      "parts loaded in Z (fiber reinforcement worsens the anisotropy)",
      "brass-nozzle printers",
      "sustained outdoor UV exposure without coating",
      "food-contact items \u2014 bisphenol-A based",
      "maximum-heat applications \u2014 service tops out around 130 \u00b0C"
    ]
  },
  "suitability": {
    "food_contact": "no",
    "load_bearing": "high",
    "high_temperature": "moderate",
    "outdoor": "limited"
  },
  "properties": {
    "density_g_cm3": 1.01,
    "grams_per_100cm3": 101,
    "cm3_per_100g": 99.0,
    "heat_deflection_c": 85,
    "max_service_temp_c": 130,
    "tensile_strength_mpa": {
      "min": 60,
      "max": 60,
      "recommended": 60
    },
    "notes": "Density 1.01 g/cm\u00b3 is recorded exactly as Extrudr publishes it and is flagged rather than corrected: it is markedly below the unfilled pc-pbt grade's 1.20 g/cm\u00b3, which is the opposite direction from what a carbon-fiber loading normally produces, and it makes this the lightest engineering material in the catalog by volume (99 cm\u00b3 per 100 g). Treat it as a vendor figure requiring verification, and note that the derived weight/volume fields inherit the anomaly. HDT-B (1.8 MPa flexural) 85 \u00b0C; Vicat A 130 \u00b0C; the recorded 130 \u00b0C maximum service temperature rests on the Vicat figure rather than on a continuous-use rating, which overstates practical service under load \u2014 HDT-B 85 \u00b0C is the number to design to. Tensile 60 MPa with a tensile modulus of 2200 MPa, both above the unfilled blend's 50.4 MPa. Warp is described by the manufacturer as low, an anti-warp formulation claim rather than a measured shrinkage figure; no shrinkage percentage is published and none is recorded."
  },
  "scores": {
    "ease_of_print": 5,
    "dimensional_stability": 8,
    "warp_tendency": 4,
    "layer_adhesion": 5,
    "compression_strength": 8,
    "temperature_tolerance": 7,
    "uv_tolerance": 3,
    "weather_tolerance": 4,
    "water_tolerance": 7
  },
  "compatibility": {
    "bonds_with": [
      "pc",
      "pc-gf",
      "pc-pbt"
    ],
    "support_materials": [
      "hips"
    ],
    "usable_as_support_for": [],
    "notes": "Welds to itself and, on shared PC chemistry, to the unfilled pc-pbt grade and the rest of the PC family \u2014 plausible from chemistry and inherited from the base entry rather than documented for the filled grade (unverified). HIPS is the practical breakaway support at these bed temperatures, carried from pc-pbt. pva degrades far below the 265-295 \u00b0C window; bvoh's stability through a long job at this temperature is unverified, so it is omitted as it is on the base entry. Not usable as a support for other materials \u2014 the melt window is too hot and the fiber-filled surface too aggressive."
  },
  "alternatives": [
    {
      "filament_id": "pc-pbt",
      "reason": "The unfilled base: better layer adhesion (7 vs 5), no hardened nozzle, and a documented Polymaker datasheet behind its numbers \u2014 but it requires a maintained 100-110 \u00b0C chamber where the CF grade does not, and it gives up the stiffness (2200 MPa modulus) and the 60 MPa tensile."
    },
    {
      "filament_id": "petg-cf",
      "reason": "Cheaper again and dramatically easier on ordinary hardware (no enclosure, ~240 \u00b0C nozzle) for stiff, dimensionally decent parts \u2014 giving up roughly 40 \u00b0C of heat resistance, the PBT phase's solvent and fuel resistance, and the PC phase's toughness."
    },
    {
      "filament_id": "pc-gf",
      "reason": "Glass rather than carbon fiber on a PC base: comparable stiffness with better layer adhesion and none of the carbon dust hazard \u2014 but without the PBT phase it crazes in solvents and fuels where this blend does not."
    }
  ],
  "emissions": {
    "voc_level": "moderate",
    "particulate_level": "high",
    "primary_emissions": [
      "ultrafine particles",
      "respirable carbon fiber dust (post-processing)",
      "unspecified high-temperature PC/PBT decomposition VOCs"
    ],
    "ventilation": "recommended",
    "notes": "Carried from the unfilled pc-pbt entry, whose reasoning holds here: no styrene, so the VOC profile follows base PC's 'moderate', while particulates are 'high' because a 265-295 \u00b0C nozzle inside a warm enclosure concentrates ultrafine particles that escape when the door opens. The addition over the unfilled grade is post-processing carbon fiber dust. No measurement covers this material (unverified) \u2014 vent or filter, and let the enclosure clear before opening."
  },
  "safety_notes": "Abrasive: a hardened steel or ruby nozzle is mandatory and brass will not survive a spool. Wear respiratory protection with dust capture when sanding or machining printed parts \u2014 carbon fiber fines are a respiratory irritant. Bisphenol-A based like every PC grade, so keep parts away from food and drink regardless of surface finish. The 265-295 \u00b0C hotend and 110 \u00b0C bed are burn hazards and the enclosure concentrates off-gassing.",
  "additional_notes": "Two figures on this entry deserve scepticism before anything is designed around them. The published density of 1.01 g/cm\u00b3 runs the wrong way for a fiber-filled blend and is recorded as-published. The 130 \u00b0C service figure rests on a Vicat A softening point, not a continuous-use rating; the HDT-B of 85 \u00b0C is the realistic design number under load. Set against that, the price is genuinely remarkable for a CF-filled engineering material, and the removal of the base grade's heated-chamber requirement makes it the only member of the PC-PBT family that prints on ordinary enclosed hardware.",
  "provenance": {
    "sources": [
      "https://s3.extrudr.com/extrudr-media/product-catalogue/extrudr-Produktkatalog_EN.pdf",
      "https://www.3djake.com/extrudr/durapro-pc-pbt-cf-black",
      "https://extrudr.com/en/de/products/durapro-pc-pbt-cf/"
    ],
    "last_verified": "2026-09-20",
    "confidence": "medium",
    "conflicts": "Single-vendor entry \u2014 Extrudr DuraPro PC/PBT CF is the only product found, so nothing here is corroborated by a second source. Density 1.01 g/cm\u00b3 is the standout oddity: it is well below the unfilled pc-pbt grade's 1.20 and runs contrary to the expected effect of a carbon-fiber loading, which normally raises density. It is recorded as-published and flagged; the derived weight/volume fields inherit the anomaly. Maximum service temperature of 130 \u00b0C is taken from the Vicat A softening point rather than a continuous-use rating, and sits well above the HDT-B figure of 85 \u00b0C measured at 1.8 MPa \u2014 the two describe different things and the Vicat basis is noted rather than reconciled. Low warp is a manufacturer anti-warp formulation claim, not a measured shrinkage figure, and the warp_tendency score of 4 rests on that claim. Fiber loading percentage is not disclosed. Price is derived from a single 700 g spool listing ($40.10) at one retailer. Drying schedule, bonding pairs, shrinkage and AMS status are all carried from the unfilled pc-pbt entry rather than published for this grade."
  },
  "trade_names": [
    {
      "manufacturer": "extrudr",
      "product": "DuraPro PC/PBT CF",
      "notes": "The only product behind this entry: 265-295 \u00b0C nozzle, 100-110 \u00b0C bed, density 1.01 g/cm3, HDT-B 85 \u00b0C, Vicat A 130 \u00b0C, tensile 60 MPa / modulus 2200 MPa. Fiber loading not disclosed."
    }
  ]
}

File: data/filaments/pc-pbt.json
{
  "id": "pc-pbt",
  "name": "PC-PBT (Polycarbonate/PBT Blend)",
  "aliases": [
    "PC/PBT",
    "PC PBT",
    "Polycarbonate-polybutylene terephthalate alloy"
  ],
  "status": "researched",
  "base_type": "pc",
  "variation_kind": "blend",
  "polymer_class": "polycarbonate",
  "chemical_makeup": "Alloy of bisphenol-A polycarbonate with polybutylene terephthalate, a semicrystalline polyester. The PBT phase supplies solvent, oil and fuel resistance plus sub-ambient toughness; the PC phase supplies stiffness and heat resistance. The semicrystalline second phase is what separates this blend from the fully amorphous pc and pc-abs.",
  "summary": "The chemical- and cold-resistant member of the PC family. Deltas vs pc: markedly better resistance to solvents, oils and fuels, retained impact down to -30 °C (15.7 kJ/m² notched Charpy against 33.0 at room temperature), tensile 50.4 MPa, but a 100-110 °C maintained chamber and 100-115 °C bed make it the hardest of the three to print. Deltas vs pc-abs: denser (1.2 vs 1.1 g/cm³), stronger (50.4 vs 39.9 MPa), higher measured HDT (107 vs ~100 °C at 0.45 MPa), no styrene in the emissions profile — paid for with a stricter chamber and a longer 75 °C/6 h drying cycle. A 90 °C/2 h anneal is recommended to relieve print stress.",
  "printing": {
    "nozzle_temp_c": {
      "min": 250,
      "max": 280,
      "recommended": 270
    },
    "bed_temp_c": {
      "min": 80,
      "max": 115,
      "recommended": 105
    },
    "ambient_temp_c": {
      "min": 100,
      "max": 110,
      "recommended": 105
    },
    "speed_mm_s": {
      "min": 20,
      "max": 60,
      "recommended": 40
    },
    "enclosure_recommended": true,
    "heated_chamber_required": true,
    "enclosure_open_for_cooling": false,
    "requires_hardened_nozzle": false,
    "part_cooling_fan_pct": {
      "min": 0,
      "max": 15,
      "recommended": 0
    },
    "notes": "Polymaker's grade specifies a chamber held at 100-110 °C, which is stricter than the 90-100 °C its own PC-ABS asks for and is the reason heated_chamber_required is true here while it is false for base pc and pc-abs — this is the one entry in the PC family that genuinely needs active chamber heating rather than a passive box. Filamentcheatsheet's cross-brand figures are looser (250-270 °C nozzle, 80-100 °C bed, enclosure 'recommended'), so the recorded ranges bracket both and the recommended values follow Polymaker. Part cooling essentially off. Post-print annealing at 90 °C for 2 h is recommended to relieve internal stress. Unfilled, so a stock nozzle is fine. Speed is carried from base PC (20-60 mm/s); no PC-PBT-specific figure is published (unverified)."
  },
  "feeding": {
    "drive_system": "any",
    "ams_compatible": "conditional",
    "feeding_assistant_recommended": false,
    "notes": "Rigid, unfilled and non-abrasive, so any drive system feeds it and there is no PTFE wear or snap risk in the feed path. AMS status is recorded conditional rather than yes because no vendor documents this specific grade in a material station (unverified) and the practical obstacle is thermal, not mechanical: a 100-110 °C chamber is outside what consumer AMS units are rated to sit next to, and the PC phase remains hygroscopic enough to want a sealed desiccated path. Enclosure stays closed and hot, so enclosure_open_for_cooling is false."
  },
  "drying": {
    "required_before_use": "always",
    "temp_c": {
      "min": 70,
      "max": 80,
      "recommended": 75
    },
    "time_hours": {
      "min": 6,
      "max": 8,
      "recommended": 6
    },
    "methods": [
      "filament dryer",
      "convection oven at low temperature",
      "print directly from a heated dryer",
      "drybox with desiccant while printing"
    ],
    "dryness_validation": "Clear, glossy extrudate rather than hazy or bubbly; no popping at the nozzle; a test coupon that does not snap brittly. Polymaker publishes no explicit check for this grade (unverified) — these are the base PC criteria.",
    "notes": "Polymaker specifies 75 °C for 6 h, matching the base PC schedule exactly and running hotter and twice as long as pc-abs's 80 °C/3 h. Recorded 'always' for the same reason base PC is: the PC phase dominates moisture behaviour and the ABS-derived relief that softens pc-abs's requirement is absent here."
  },
  "storage": {
    "recommendations": "Airtight container with desiccant at all times; print from a drybox or heated dryer on long jobs. Follows base PC practice rather than pc-abs's lighter regime.",
    "max_humidity_pct": 20,
    "hygroscopy": "high"
  },
  "price": {
    "usd_per_kg_low": 36,
    "usd_per_kg_high": 37,
    "notes": "$49.99 CAD/kg for the natural grade at Voxel Factory (~$36-37 USD/kg). Comparable to or slightly below pc-abs at retail and toward the lower half of base PC's $30-65/kg band. Single-retailer, single-currency data point — the broader market range is unverified."
  },
  "use_cases": {
    "recommended": [
      "automotive and under-hood parts exposed to oils, fuels or solvents",
      "electrical connector housings and industrial brackets",
      "parts that must retain impact strength below freezing",
      "chemically exposed fixtures where base PC would craze",
      "load-bearing components needing better tensile strength than pc-abs"
    ],
    "not_recommended": [
      "maximum-heat applications (base PC is the better choice)",
      "printers without an actively heated chamber",
      "food-contact items",
      "jobs where pc-abs's easier processing would do",
      "long unprotected outdoor UV exposure without stabiliser or coating"
    ]
  },
  "suitability": {
    "food_contact": "no",
    "load_bearing": "high",
    "high_temperature": "yes",
    "outdoor": "limited"
  },
  "properties": {
    "density_g_cm3": 1.2,
    "grams_per_100cm3": 120,
    "cm3_per_100g": 83.3,
    "glass_transition_c": 140,
    "heat_deflection_c": 107,
    "tensile_strength_mpa": {
      "min": 49.8,
      "max": 51,
      "recommended": 50.4
    },
    "notes": "Density 1.2 g/cm³, matching base PC and above pc-abs's 1.1. Polymaker measures Tg 140 °C, HDT 107 °C at 0.45 MPa (91 °C at 1.8 MPa), a melting point of 223 °C from the semicrystalline PBT phase, tensile XY 50.4 ± 0.6 MPa and Young's modulus 1940.2 ± 76.5 MPa. Notched Charpy is the standout: 33.0 ± 0.3 kJ/m² at room temperature and 15.7 ± 2.9 kJ/m² at -30 °C, i.e. roughly half the toughness retained at automotive cold-soak temperatures. HDT at 1.8 MPa (91 °C) sits just below base PC's 99 °C, which is the honest measure of the heat-resistance trade. Shrinkage is not published; the semicrystalline PBT phase means it should not be assumed equal to base PC's 0.5-0.8 % (unverified)."
  },
  "scores": {
    "ease_of_print": 3,
    "dimensional_stability": 7,
    "warp_tendency": 8,
    "layer_adhesion": 7,
    "compression_strength": 8,
    "temperature_tolerance": 8,
    "uv_tolerance": 3,
    "weather_tolerance": 4,
    "water_tolerance": 7
  },
  "compatibility": {
    "bonds_with": [
      "pc",
      "pc-abs",
      "pc-gf",
      "pc-pbt"
    ],
    "support_materials": [
      "hips",
      "pc-pbt"
    ],
    "usable_as_support_for": [
      "pc-pbt"
    ],
    "notes": "Welds to itself and, on shared PC chemistry, to base pc and pc-abs — the pc-abs pairing is chemically plausible and marketed as a family but is not documented by a source (unverified). HIPS is the practical breakaway support at these bed temperatures; BVOH is listed for base PC but its stability in a 100-110 °C chamber for a long job is unverified here, so it is omitted. PVA degrades far below the print temperature. Not usable as a support for other materials — the melt window is too hot and adhesion too aggressive."
  },
  "plate_recommendations": [
    {
      "plate_id": "pei-textured",
      "rating": "recommended",
      "notes": "Textured PEI at 100-115 °C, following base PC practice, which explicitly prefers textured over smooth PEI because PC-family adhesion can tear a smooth sheet. No vendor names a specific adhesion promoter for this grade (unverified), but the very high bed temperature and large-part warp risk make a brim and a glue-stick separator the sensible default."
    },
    {
      "plate_id": "pei-smooth",
      "rating": "usable",
      "notes": "Backfilled from plate entry (Phase E reciprocity): As PC-ABS; separator strongly advised."
    },
    {
      "plate_id": "pei-satin",
      "rating": "usable",
      "notes": "Backfilled from plate entry (Phase E reciprocity): As PC-ABS."
    }
  ],
  "emissions": {
    "voc_level": "moderate",
    "particulate_level": "high",
    "primary_emissions": [
      "ultrafine particles",
      "unspecified high-temperature PC/PBT decomposition VOCs"
    ],
    "ventilation": "recommended",
    "notes": "No styrene: the ABS phase that pushes pc-abs into 'required' ventilation is absent here, so the VOC profile follows base PC's moderate rating. Particulates are rated high rather than PC's moderate because the 250-280 °C nozzle runs inside a 100-110 °C chamber, and hot enclosed printing concentrates ultrafine particles that all escape when the door opens. No measurement covers this blend (unverified) — vent or filter, and let the enclosure clear before opening."
  },
  "safety_notes": "Bisphenol-A based like all PC grades, so keep parts away from food and drink regardless of surface finish. The 250-280 °C hotend, 100-115 °C bed and a chamber held above 100 °C are all burn hazards and the chamber concentrates off-gassing. The 90 °C annealing step needs an oven that will hold temperature accurately — overshooting distorts parts.",
  "additional_notes": "Choose within the PC family by failure mode: base pc for maximum heat and stiffness, pc-abs for the easiest print and the lowest process overhead, pc-pbt when the part will meet solvents, fuels or sub-zero impact. The cold-toughness claim is the one to verify for your own use — see conflicts.",
  "provenance": {
    "sources": [
      "https://wiki.polymaker.com/polymaker-products/more-about-our-products/documents/technical-data-sheets/polycarbonate/polymaker-pc-pbt",
      "https://www.poly-maker.jp/download/TDS/Polymaker_PC-PBT_TDS_EN_V4.2.pdf",
      "https://filamentcheatsheet.com/filaments/pc-pbt/",
      "https://www.voxelfactory.com/collections/newest-products/products/polymaker-pc-pbt-1-75mm-1-0kg",
      "https://madisongroup.com/polymer-showdown-pc-abs-v-pc-pbt/",
      "https://www.ptonline.com/articles/polymer-showdown-pcabs-vs-pcpbt-may-the-best-material-win"
    ],
    "last_verified": "2026-07-31",
    "confidence": "medium",
    "conflicts": "Cold-impact performance is the substantive disagreement: Polymaker's own FDM data shows 15.7 kJ/m² notched Charpy retained at -30 °C and markets the grade specifically for cold toughness, while the Madison Group / Plastics Technology injection-moulding comparisons rate PC-ABS the better performer at sub-ambient temperatures because of its butadiene phase. Both are recorded; the entry follows Polymaker for the FDM grade and flags the literature position. Process figures also split by source: Polymaker 260-280 °C nozzle, 100-115 °C bed and a required 100-110 °C chamber, against filamentcheatsheet's 250-270 °C, 80-100 °C and 'enclosure recommended'. heated_chamber_required is set true on Polymaker's explicit chamber specification, making this the only PC-family entry with that flag — a deliberate deviation from base pc's false that reviewers should check against a second vendor's grade. AMS compatibility, shrinkage, adhesion promoters, BVOH support viability and print speed are all undocumented for this material; speed is carried from base PC. Price is one Canadian retailer converted to USD."
  },
  "trade_names": [
    {
      "manufacturer": "extrudr",
      "product": "DuraPro PC/PBT",
      "notes": "Polycarbonate/PBT alloy; density 1.20 g/cm3, VICAT A 126 C / HDT-B 85-110 C"
    },
    {
      "manufacturer": "push-plastic",
      "product": "PC+PBT",
      "notes": "TDS: specific gravity 1.18 (ASTM D792), tensile yield ~15,000 psi (ASTM D638). The CF-reinforced variant is excluded (see gaps)."
    }
  ]
}

File: data/filaments/pc.json
{
  "id": "pc",
  "name": "PC (Polycarbonate)",
  "aliases": [
    "Polycarbonate",
    "PC Blend",
    "PC-ABS",
    "PC-PBT"
  ],
  "status": "researched",
  "base_type": null,
  "variation_kind": null,
  "polymer_class": "polycarbonate",
  "chemical_makeup": "Bisphenol-A polycarbonate — an amorphous engineering thermoplastic. Catalog blends such as PC-ABS and PC-PBT share this base chemistry with toughening or flow modifiers",
  "summary": "The high-temperature structural workhorse of desktop FDM: the best heat resistance, stiffness and sustained-load performance of the common materials, with impact toughness to match. The price is process difficulty — 250-310 °C nozzle temperatures, an enclosure that is effectively mandatory, and hygroscopy on par with nylon.",
  "printing": {
    "nozzle_temp_c": {
      "min": 250,
      "max": 310,
      "recommended": 275
    },
    "bed_temp_c": {
      "min": 90,
      "max": 120,
      "recommended": 110
    },
    "ambient_temp_c": {
      "min": 45,
      "max": 70,
      "recommended": 55
    },
    "speed_mm_s": {
      "min": 20,
      "max": 60,
      "recommended": 40
    },
    "enclosure_recommended": true,
    "heated_chamber_required": false,
    "enclosure_open_for_cooling": false,
    "requires_hardened_nozzle": false,
    "part_cooling_fan_pct": {
      "min": 0,
      "max": 20,
      "recommended": 5
    },
    "notes": "Sources cluster into two bands: Polymaker PolyMax PC runs cooler at 250-270 °C, while Prusa (275 °C ±10) and Simplify3D (260-310 °C) push higher. Start at 275 °C and tune for layer bonding. Keep part cooling near zero — excessive cooling is the main cause of layer separation in PC. Drop to 20-40 mm/s for large or warp-prone geometry. An enclosure is near-required and 45-70 °C ambient is the target; an actively heated chamber is strongly beneficial for medium and large parts but is not the hard prerequisite it is for PEEK-class polymers, so heated_chamber_required is recorded as false. Unfilled PC prints fine on stock brass or steel nozzles; CF/GF PC variants need a hardened nozzle."
  },
  "feeding": {
    "drive_system": "any",
    "ams_compatible": "yes",
    "feeding_assistant_recommended": false,
    "notes": "Rigid and stiff, so it feeds through any drive system and Bambu's material table lists PC as AMS-compatible. The practical caveat is the same as nylon's: PC sits at the extreme end of hygroscopy and an unsealed AMS-style unit leaves the spool exposed to room air for the length of the job, which is enough to cause delamination on a material whose layer bonding is already moisture-sensitive. Use a sealed, desiccated unit or feed from a drybox. PC-CF/PC-GF are abrasive and wear the AMS PTFE tubes. Enclosure: PC needs 45-70 °C ambient, so enclosure_open_for_cooling is false."
  },
  "drying": {
    "required_before_use": "always",
    "temp_c": {
      "min": 60,
      "max": 80,
      "recommended": 75
    },
    "time_hours": {
      "min": 4,
      "max": 12,
      "recommended": 6
    },
    "methods": [
      "filament dryer",
      "convection oven at low temperature",
      "print directly from a heated dryer",
      "drybox with desiccant while printing"
    ],
    "dryness_validation": "Clear, glossy extrudate rather than hazy, matte or bubbly; no popping or hissing at the nozzle; consistent extrusion width; the part does not snap brittly on a test coupon",
    "notes": "Prusa describes PC as 'extremely hygroscopic'. Polymaker specifies 75 °C for 6 h on PolyMax PC; saturated spools benefit from longer. Prusament PC Blend is noted to absorb moisture much less than standard polycarbonates, so drying rigour is partly brand-dependent."
  },
  "storage": {
    "recommendations": "Airtight container with desiccant, with minimal ambient exposure between prints; print from a drybox or heated dryer for long jobs. Standard PC is at the extreme end of hygroscopy, while some PC blends are merely high.",
    "max_humidity_pct": 20,
    "hygroscopy": "extreme"
  },
  "price": {
    "usd_per_kg_low": 30,
    "usd_per_kg_high": 65,
    "notes": "2025-2026 pricing for standard unfilled PC: Polymaker PolyMax PC $38.99/0.75 kg (~$52/kg) or $144.99/3 kg (~$48/kg); Bambu and other mainstream brands generally $30-45/kg. Precise low end unverified."
  },
  "use_cases": {
    "recommended": [
      "functional prototypes needing heat plus impact resistance",
      "under-hood and automotive fixtures",
      "electronics enclosures and housings",
      "fan shrouds and heat-adjacent brackets",
      "tooling, jigs and fixtures",
      "load-bearing structural components",
      "optically clear lens and light-guide parts on clear grades"
    ],
    "not_recommended": [
      "food-contact items (standard grades are not food-safe)",
      "quick low-effort prints (drying plus enclosure overhead)",
      "fine-detail miniatures (high temperatures worsen stringing and detail)",
      "long-term outdoor UV exposure without coating or stabiliser",
      "beginner setups and open-frame printers"
    ]
  },
  "suitability": {
    "food_contact": "no",
    "load_bearing": "high",
    "high_temperature": "yes",
    "outdoor": "limited"
  },
  "properties": {
    "density_g_cm3": 1.2,
    "grams_per_100cm3": 120,
    "cm3_per_100g": 83.3,
    "shrinkage_pct": {
      "min": 0.5,
      "max": 0.8,
      "recommended": 0.6
    },
    "glass_transition_c": 145,
    "heat_deflection_c": 114,
    "max_service_temp_c": 112,
    "tensile_strength_mpa": {
      "min": 41,
      "max": 72,
      "recommended": 53
    },
    "notes": "Density 1.19-1.20 g/cm³. Shrinkage is numerically low-moderate yet PC still warps badly, because the driver is thermal stress from the high processing temperature rather than crystallisation. Tg is recorded at 145 °C to reflect general BPA-PC literature (~150 °C); Polymaker's PolyMax PC measured 113 °C by DSC, which likely reflects a modified grade. HDT@0.45 MPa: PolyMax PC 114 °C (HDT@1.8 MPa 99 °C), general literature to 140 °C. Tensile: PolyMax PC 53.4 MPa XY and 41.4 MPa Z, partmfg 52 MPa, 3dprinterly up to 65 MPa."
  },
  "scores": {
    "ease_of_print": 3,
    "dimensional_stability": 6,
    "warp_tendency": 8,
    "layer_adhesion": 8,
    "compression_strength": 8,
    "temperature_tolerance": 9,
    "uv_tolerance": 3,
    "weather_tolerance": 4,
    "water_tolerance": 5
  },
  "compatibility": {
    "bonds_with": [
      "abs",
      "abs-fr",
      "abs-plus",
      "asa",
      "pc",
      "pc-abs",
      "pc-gf",
      "pc-pbt"
    ],
    "support_materials": [
      "bvoh",
      "hips",
      "pc"
    ],
    "usable_as_support_for": [
      "pc",
      "pc-gf"
    ],
    "notes": "PC has the best cross-material affinity of the engineering trio: it is chemically related to ABS (PC-ABS blends are a commercial product) and interfaces can partially fuse, with ASA a weaker second. It does not weld reliably to pla, petg, pa, pp, pctg, pvb, pet, tpu or tpe. Prusa explicitly notes BVOH and HIPS as compatible supports including via MMU2/3; PVA is unsuitable because it degrades well below PC's print temperature. PC is not used as a support for other polymers — its melt temperature is too high and it bonds too aggressively."
  },
  "plate_recommendations": [
    {
      "plate_id": "pei-textured",
      "rating": "recommended",
      "notes": "Textured/satin PEI at ~90-115 °C bed is the recommended surface. Prusa explicitly warns against smooth PEI, where PC's adhesion is strong enough to tear the sheet. Use a glue stick as a SEPARATOR/release layer to protect the plate, matching the pattern for PETG and TPU rather than nylon's promoter role."
    },
    {
      "plate_id": "pei-smooth",
      "rating": "usable",
      "notes": "Backfilled from plate entry (Phase E reciprocity): Polycarbonate is the classic smooth-PEI killer: it welds to the film and tears chunks out. Never print PC on bare smooth PEI."
    },
    {
      "plate_id": "glass-borosilicate",
      "rating": "usable",
      "notes": "Backfilled from plate entry (Phase E reciprocity): Glass tolerates the temperature but is not a recommended PC surface — material guidance points at PEI or BuildTak-style surfaces instead."
    },
    {
      "plate_id": "g10-garolite",
      "rating": "usable",
      "notes": "Backfilled from plate entry (Phase E reciprocity): Bed temp taken from carbon/G10-family vendor guidance; unverified whether plain G10 without a CF blend performs identically. Enclosure strongly recommended."
    },
    {
      "plate_id": "pei-satin",
      "rating": "usable",
      "notes": "Backfilled from plate entry (Phase E reciprocity): Prusa states a clean satin sheet handles PC blends well, and recommends a glue stick for frequent PC work specifically to prevent coating wear. Satin has the broadest PC compatibil"
    },
    {
      "plate_id": "carbon-fiber-plate",
      "rating": "usable",
      "notes": "Backfilled from plate entry (Phase E reciprocity): Within the plate's thermal envelope but wants a promoter; PC's shrinkage makes a brim and an enclosure worthwhile."
    },
    {
      "plate_id": "buildtak-polymer",
      "rating": "usable",
      "notes": "Backfilled from plate entry (Phase E reciprocity): Listed as requiring special print settings to avoid fusion, same caution as PETG — and PC's bed temperature sits at the absolute top of the sheet's 110-125 degC rating, so there is"
    },
    {
      "plate_id": "pp-sheet",
      "rating": "avoid",
      "notes": "Backfilled from plate entry (Phase E reciprocity): Not listed compatible. Both the required bed temperature and PC's poor chemical affinity to polyolefins rule it out."
    },
    {
      "plate_id": "supertack",
      "rating": "avoid",
      "notes": "Backfilled from plate entry (Phase E reciprocity): Not listed; both the bed temperature and PC's tendency to pull surface coatings rule it out."
    },
    {
      "plate_id": "pc-plate",
      "rating": "avoid",
      "notes": "Backfilled from plate entry (Phase E reciprocity): Printing PC filament on a PC plate is self-defeating: the substrate is the same polymer with a ~150 C glass transition, and PC filament's 90-120 C bed brings the sheet toward its o"
    },
    {
      "plate_id": "pei-patterned",
      "rating": "avoid",
      "notes": "Backfilled from plate entry (Phase E reciprocity): PC bed temps exceed the roughly 120 degC ceiling of PEO/PEY coatings, and PC's bond strength would lift a thin film."
    }
  ],
  "emissions": {
    "voc_level": "moderate",
    "particulate_level": "moderate",
    "primary_emissions": [
      "ultrafine particles",
      "unspecified VOCs (no single dominant marker compound identified in the sources reviewed)"
    ],
    "ventilation": "recommended",
    "notes": "Prusa describes a moderate odour. PC's VOC profile is less characterised in the literature than nylon's caprolactam or ABS's styrene, so no marker compound is named here. UFP emission is moderate and brand/temperature dependent, sitting between the PLA and ABS extremes in the built-envi summary of ACS EST studies. Because PC is printed hot and enclosed, extended sessions should be vented or filtered rather than run in an occupied room."
  },
  "safety_notes": "Standard grades are bisphenol-A based, which is a further reason to keep them out of food- and drink-contact uses regardless of print-surface hygiene. The 250-310 °C hotend and 90-120 °C bed are burn hazards, and a hot enclosure concentrates off-gassing — vent before opening the door.",
  "additional_notes": "PC's weakness is process, not material: dry, hot and enclosed it delivers the strongest, most heat-tolerant parts in this catalog, but under-dried or under-enclosed it delaminates and prints worse than ABS. PC blends (PC-ABS, PC-PBT, Prusament PC Blend) trade some heat resistance for markedly easier printing and lower moisture uptake and are the pragmatic choice for most users.",
  "provenance": {
    "sources": [
      "https://help.prusa3d.com/article/polycarbonate-pc_165812",
      "https://www.simplify3d.com/resources/materials-guide/polycarbonate/",
      "https://wiki.polymaker.com/polymaker-products/more-about-our-products/documents/technical-data-sheets/polycarbonate/polymax-tm-pc",
      "https://3dprinterly.com/filament-printing-guide/polycarbonate/",
      "https://www.partmfg.com/3d-printing-filament-properties-table/",
      "https://shop.polymaker.com/products/polymax-pc",
      "http://built-envi.com/portfolio/ultrafine-particle-emissions-from-3d-printers/",
      "https://wiki.bambulab.com/en/general/filament-guide-material-table",
      "https://wiki.bambulab.com/en/knowledge-sharing/notes-ams"
    ],
    "last_verified": "2026-07-31",
    "confidence": "medium",
    "conflicts": "Glass transition is the main disagreement: Polymaker measured 113 °C by DSC on PolyMax PC while Simplify3D and general PC literature cite ~150 °C — the gap most likely reflects different grades and measurement conditions; 145 °C is recorded for generic BPA-PC and the Polymaker figure is preserved in properties.notes. Nozzle temperature splits similarly: Polymaker 250-270 °C vs Simplify3D 260-310 °C. Tensile strength spans 41-72 MPa across sources and is strongly anisotropic (PolyMax XY 53.4 vs Z 41.4 MPa). Hygroscopy is brand-dependent — Prusa calls standard PC extremely hygroscopic while noting Prusament PC Blend absorbs far less. Water tolerance is scored 5 as a compromise: PC as a filament behaves like nylon, but a finished PC part is far less water-permeable than a nylon one. The low end of the price range is unverified."
  },
  "trade_names": [
    {
      "manufacturer": "3dxtech",
      "product": "Triton3D PC (Stratasys-compatible)",
      "notes": "Repackaged/certified 3DXTECH base material."
    },
    {
      "manufacturer": "3dxtech",
      "product": "ezPC Polycarbonate",
      "notes": "Modified easy-print PC - lower warp than straight PC, same base chemistry."
    },
    {
      "manufacturer": "CC3D",
      "product": "PC",
      "notes": "About-page material range only; no product page reachable."
    },
    {
      "manufacturer": "Siddament",
      "product": "PC (Polycarbonate)",
      "notes": "Unfilled polycarbonate."
    },
    {
      "manufacturer": "Siddament",
      "product": "PCCF (Polycarbonate Carbon Fiber)",
      "notes": "Mapped to base pc because the catalog has pc-gf but no pc-cf id — see gaps; do not read this as an unfilled grade."
    },
    {
      "manufacturer": "Yoline Lab",
      "product": "PC",
      "notes": "Engineering Series polycarbonate."
    },
    {
      "manufacturer": "anycubic",
      "product": "PC",
      "notes": "270-290 C nozzle range consistent with unfilled PC"
    },
    {
      "manufacturer": "bambu-lab",
      "product": "PC",
      "notes": "Unfilled polycarbonate"
    },
    {
      "manufacturer": "creality",
      "product": "Hyper PC"
    },
    {
      "manufacturer": "elegoo",
      "product": "PC"
    },
    {
      "manufacturer": "formfutura",
      "product": "PC",
      "notes": "Standard polycarbonate"
    },
    {
      "manufacturer": "iemai-3d",
      "product": "PC",
      "notes": "Polycarbonate"
    },
    {
      "manufacturer": "iemai-3d",
      "product": "iSanmate (retail label)",
      "notes": "Translucent PC lamp-shade filament"
    },
    {
      "manufacturer": "inland",
      "product": "PC (Polycarbonate)",
      "notes": "Plain PC."
    },
    {
      "manufacturer": "inland",
      "product": "Tough PC",
      "notes": "Impact-modified PC; modifier not disclosed, so pc-abs is not asserted."
    },
    {
      "manufacturer": "kexcelled",
      "product": "PC (Functional series)",
      "notes": "Polycarbonate; some grades UL 94 V0"
    },
    {
      "manufacturer": "overture",
      "product": "PC Professional",
      "notes": "Neat vs blend not disclosed; print 250-270 C, thermal stability quoted to 110 C. pc-abs deliberately not asserted."
    },
    {
      "manufacturer": "polymaker",
      "product": "PolyLite PC / PolyMax PC",
      "notes": "Standard and toughened PC; a PC-FR flame-retardant variant also exists. The PC-PBT alloy cited in the prior entry was not found in this pass"
    },
    {
      "manufacturer": "prusa-research",
      "product": "Prusament PC Blend",
      "notes": "PC-based blend, not commodity PC: density 1.22 g/cm3, HDT 113 C @0.45 MPa / 93 C @1.8 MPa (commodity PC ~135-140 C), tensile yield 58+/-1 MPa; undisclosed PC+copolyester or PC+ABS-type modification"
    },
    {
      "manufacturer": "prusa-research",
      "product": "Prusament PC Blend Space Grade",
      "notes": "Glitter/metallic-effect grade on the same PC Blend base; same HDT/density caveats"
    },
    {
      "manufacturer": "spectrum-filaments",
      "product": "PC 275"
    },
    {
      "manufacturer": "sunlu",
      "product": "PC",
      "notes": "Polycarbonate"
    },
    {
      "manufacturer": "tinmorry",
      "product": "PC Reinforced Filament",
      "notes": "Filler type unspecified, so pc-gf (provisional) is not asserted"
    },
    {
      "manufacturer": "ultimaker",
      "product": "UltiMaker PC",
      "notes": "Generic polycarbonate."
    }
  ]
}
