Repository: pwsh/filament-field-guide

# Filament Field Guide

A structured, research-driven catalog of FDM 3D-printing materials, manufacturers, and
build plates — published as a filterable static site via GitHub Pages.

## Quick start

```bash

# Serve locally (fetch() requires http, not file://)
python -m http.server 8000

# Validate data + regenerate the manifest after any data change
pip install jsonschema
python scripts/validate.py
```

# that already exist, and --brands to scope to certain candidate files
python scripts/spoolman_import.py --url http://spoolman.local:7912 \
    --apply --update --brands amolen,insignia

File: data/filaments/pctg-cf.json
{
  "id": "pctg-cf",
  "name": "PCTG-CF (Carbon-Fiber-Filled PCTG)",
  "aliases": [
    "PCTG CF",
    "PCTG Carbon Fiber",
    "Carbon-filled PCTG",
    "Pro PCTG-CF10",
    "PCTG CF10"
  ],
  "status": "researched",
  "base_type": "pctg",
  "variation_kind": "carbon-fiber-filled",
  "polymer_class": "composite-other",
  "chemical_makeup": "The same glycol-modified PCT copolyester matrix as base PCTG — terephthalic acid with a high (>40-50 %) 1,4-cyclohexanedimethanol content — compounded with roughly 10 wt% chopped carbon fiber (3D-Fuel and Spectrum both state 10 %, an unusually clear disclosure for this category). The filler changes stiffness, surface finish and abrasiveness; it does not alter the copolyester chemistry, its amorphous nature or its hydrolysis behaviour.",
  "summary": "Base PCTG stiffened with ~10 % chopped carbon fiber — marketed by 3D-Fuel as 'PETG-CF on steroids', which is the right comparison: the same stiffness-and-matte-black bargain as petg-cf, but riding on PCTG's tougher, better-bonding base resin instead of PETG's. Deltas vs pctg: a hardened nozzle becomes mandatory, the nozzle window shifts up to 250-280 °C, warp drops and dimensional stability rises, and the base entry's headline near-isotropic layer bonding is partly given back. The unusual caveat is that 3D-Fuel's own datasheet still lists the mechanical numbers as 'coming soon', so nothing about this grade's strength is independently verified.",
  "printing": {
    "nozzle_temp_c": {
      "min": 250,
      "max": 280,
      "recommended": 265
    },
    "bed_temp_c": {
      "min": 70,
      "max": 90,
      "recommended": 80
    },
    "ambient_temp_c": {
      "min": 18,
      "max": 45,
      "recommended": 28
    },
    "speed_mm_s": {
      "min": 30,
      "max": 80,
      "recommended": 50
    },
    "enclosure_recommended": false,
    "heated_chamber_required": false,
    "enclosure_open_for_cooling": false,
    "requires_hardened_nozzle": true,
    "part_cooling_fan_pct": {
      "min": 0,
      "max": 30,
      "recommended": 10
    },
    "notes": "Deltas vs base PCTG: 3D-Fuel raises the nozzle window from base Pro PCTG's 250-270 °C to 250-280 °C for the fiber-filled grade, keeps the bed at 80 °C on textured PEI, and calls for cooling to be minimised or switched off — a tighter fan window than base PCTG's 20-60 %, because fiber-filled melt needs its heat to weld and the layer bond is the property the fiber costs you. An enclosure is explicitly not required (3D-Fuel notes it as optional at ~45 °C), a relaxation from the base entry's 'recommended', on the same logic as petg-cf: fiber loading cuts shrink-driven corner lift. An all-metal hotend is mandatory at these temperatures and so is a hardened steel or ruby nozzle at 0.4 mm or larger — 10 % chopped carbon fiber destroys brass exactly as in petg-cf and pla-cf. 3D-Fuel specifically calls for pressure-advance tuning and wipe/retraction tuning. The recorded speed band is a reasoned narrowing of base PCTG's 40-110 mm/s to allow for fiber packing; no vendor publishes a figure for this grade (unverified)."
  },
  "feeding": {
    "drive_system": "any",
    "ams_compatible": "conditional",
    "feeding_assistant_recommended": false,
    "notes": "Rigid and non-flexible, so any extruder feeds it; direct drive reduces grinding risk on a long Bowden path. AMS is recorded 'conditional' rather than base PCTG's 'yes' for the same two reasons as petg-cf: chopped fiber abrades PTFE feed tubes, and the low-elongation filled strand is more brittle on a tight bend radius than unfilled PCTG and can snap in a buffer. No vendor publishes an AMS statement for this grade specifically (unverified). Not an elastomer, so no shore hardness and no spool-side feeding assistant."
  },
  "drying": {
    "required_before_use": "if-exposed",
    "temp_c": {
      "min": 60,
      "max": 70,
      "recommended": 65
    },
    "time_hours": {
      "min": 6,
      "max": 8,
      "recommended": 6
    },
    "methods": [
      "dedicated filament dryer at 65 °C",
      "blast/convection oven at 65 °C",
      "food dehydrator",
      "drybox with desiccant"
    ],
    "dryness_validation": "No popping, hissing or steam at the nozzle and no voids or fuzz on a purge line. Unlike base PCTG, gloss is useless as an indicator here — the fiber-filled extrudate is matte by design — so judge by sound and by strand quality, as for petg-cf.",
    "notes": "3D-Fuel specifies 65 °C for 6-8 h and ships the material vacuum-sealed with desiccant. That is base PCTG's schedule (55-65 °C / 4-8 h) run at the top of the range. The carbon fiber adds little hygroscopicity of its own, but moisture defects show up more visibly and cost more strength in a low-elongation filled matrix than in unfilled PCTG."
  },
  "storage": {
    "recommendations": "Airtight container or drybox with fresh desiccant between prints; 3D-Fuel ships vacuum-sealed with desiccant and advises the same on reseal. PCTG's moisture uptake is lower than PETG's, so this is a routine rather than an urgent regime — but see the drying note on why neglect costs more in a filled grade.",
    "max_humidity_pct": 30,
    "hygroscopy": "moderate"
  },
  "price": {
    "usd_per_kg_low": 55,
    "usd_per_kg_high": 55,
    "notes": "Effectively a single-product price: 3D-Fuel Pro PCTG + 10 % Carbon Fiber is $54.95/kg in 1.75 mm, against $36.70/kg for base Pro PCTG and $59.95/kg for the glass-fiber sibling. That is a ~50 % premium over the base resin and roughly in line with petg-cf's upper band. Spectrum's PCTG CF10 and Atomic Filament's Carbon Fiber Extreme Black PCTG PRO exist but no per-kg figure was confirmed for either (unverified), so no wider range is recorded."
  },
  "use_cases": {
    "recommended": [
      "functional and engineering prototypes needing more stiffness than base PCTG",
      "jigs, fixtures and tooling",
      "drone, RC and robotics frames",
      "impact-exposed industrial parts that would be brittle in petg-cf",
      "large flat parts where base PCTG's shrink lifts corners",
      "matte cosmetic-functional parts where PCTG's gloss is unwanted"
    ],
    "not_recommended": [
      "parts needing PCTG's clarity or translucency — the fiber makes it opaque matte black",
      "snap-fits, living hinges and anything relying on the base resin's ductility",
      "sustained load above roughly 65-70 °C — carbon fiber does not raise an amorphous copolyester's HDT (see petg-cf)",
      "food-contact items",
      "printers without a hardened nozzle and an all-metal hotend",
      "0.2 mm nozzle detail work"
    ]
  },
  "suitability": {
    "food_contact": "no",
    "load_bearing": "moderate",
    "high_temperature": "no",
    "outdoor": "limited"
  },
  "properties": {
    "density_g_cm3": 1.27,
    "grams_per_100cm3": 127,
    "cm3_per_100g": 78.7,
    "glass_transition_c": 78,
    "notes": "ESTIMATED DENSITY: 1.27 g/cm³ is calculated by rule of mixtures for 10 wt% carbon fiber (~1.80 g/cm³) in base PCTG's measured 1.23 g/cm³ matrix; no vendor publishes a density for this grade, and the derived 127 g/100 cm³ and 78.7 cm³/100 g inherit that uncertainty. Tg is carried unchanged from the base pctg entry (78 °C) because fiber loading does not shift an amorphous polymer's glass transition (unverified for the filled grade). Tensile strength, flexural modulus, impact and HDT are deliberately NOT recorded: 3D-Fuel's product datasheet lists them as 'coming soon' and no independent measurement was found, so any number here would be invented. 3D-Fuel's technical library was checked on 2026-08-01: it publishes SDS/TDS pairs for Pro PCTG, Tough Pro PLA+, Standard PLA+, Pro ABS, Pro ASA, Pro PETG and 3D-Clean, but no datasheet of any kind for the fiber-filled PCTG grades, so the 'coming soon' gap is still open. For calibration when a datasheet does appear, 3D-Fuel's own Pro PCTG TDS (rev 9-2-25, published to their technical library) measures the unfilled base at specific gravity 1.23 (ASTM D792), tensile 44 MPa at yield / 46 MPa at break (ISO 527) with elongation 4.4 % / 220 %, flexural 60 MPa at 1,600 MPa modulus (ISO 178), notched Izod 93 kJ/m² (ISO 180), HDT 76/64 °C at 0.455/1.82 MPa (ISO 75) and Tg 84 °C — note that the base entry keeps Tg 78 °C on multi-source consensus, so this grade's carried-over 78 °C may be 5-6 °C low if 3D-Fuel's own figure is right. The petg-cf precedent says to expect a large modulus gain, a collapse in elongation, and essentially no HDT gain. Shrinkage is unpublished for base PCTG and remains unpublished here."
  },
  "scores": {
    "ease_of_print": 5,
    "dimensional_stability": 7,
    "warp_tendency": 4,
    "layer_adhesion": 7,
    "compression_strength": 8,
    "temperature_tolerance": 5,
    "uv_tolerance": 6,
    "weather_tolerance": 6,
    "water_tolerance": 8
  },
  "compatibility": {
    "bonds_with": [
      "cpe",
      "pctg",
      "pctg-cf",
      "pctg-gf",
      "petg",
      "petg-cf",
      "petg-esd",
      "petg-gf",
      "petg-plus"
    ],
    "support_materials": [
      "petg",
      "support-breakaway"
    ],
    "usable_as_support_for": [],
    "notes": "Welds to itself, to base pctg and across the copolyester family on the same ester-backbone logic the base entry uses — the nozzle windows overlap with petg-cf and petg-gf, so mixed filled/unfilled copolyester prints are practical. PLA is deliberately omitted from support_materials even though base pctg lists it: at a 250-280 °C nozzle, PLA supports soften and deform, the same reasoning petg-gf applies. PETG supports survive the window and separate cleanly from the copolyester family; Bambu's 280-300 °C Support for PA/PET grade is the breakaway option rated for this temperature range, though neither pairing is vendor-documented for PCTG-CF (unverified). Same-material supports fuse hard — use breakaway settings. Like petg-cf and unlike the glass-fiber grades, the carbon loading makes the surface mildly conductive, so pctg-gf is the safer filled copolyester against exposed electronics."
  },
  "plate_recommendations": [
    {
      "plate_id": "pei-textured",
      "rating": "recommended",
      "notes": "3D-Fuel explicitly recommends textured PEI at 80 °C for this grade. Fiber loading also helps with base PCTG's real problem on PEI, which is over-adhesion rather than adhesion: the filled surface releases more readily than neat PCTG, which can bond hard enough to tear the sheet. Let the plate cool fully before removal."
    },
    {
      "plate_id": "pei-satin",
      "rating": "recommended",
      "notes": "Inferred from the pctg and petg-cf entries rather than documented for this grade: filled copolyesters release cleanly from the fine coating (unverified)."
    },
    {
      "plate_id": "carbon-fiber-plate",
      "rating": "recommended",
      "notes": "Inferred from petg-cf: filled copolyesters are a common target for this plate. Brim large flats, since fiber loading raises corner-lift force even though it lowers overall warp (unverified)."
    },
    {
      "plate_id": "pp-sheet",
      "rating": "recommended",
      "notes": "Inferred from pctg and petg-cf: behaves as PETG, direct print, and the fiber fill makes release easier still (unverified)."
    },
    {
      "plate_id": "pei-smooth",
      "rating": "usable",
      "notes": "Inferred from pctg and petg-cf: fiber loading reduces but does not eliminate the copolyester over-adhesion and film-tearing risk, so still use a separator (glue stick, dish-soap film or talc) (unverified)."
    },
    {
      "plate_id": "glass-borosilicate",
      "rating": "usable",
      "notes": "Inferred: the same over-bonding risk as PETG on bare glass, plus fiber loading raising corner-lift force on a plate that cannot flex to release. Brim plus a glue barrier (unverified)."
    },
    {
      "plate_id": "g10-garolite",
      "rating": "usable",
      "notes": "Inferred from pctg, which treats G10 as PETG-equivalent. Garolite is a polyamide-family surface by reputation, not a copolyester one, so it is workable rather than a reason to buy the plate (unverified)."
    },
    {
      "plate_id": "pei-patterned",
      "rating": "usable",
      "notes": "Inferred from petg-cf: adheres, but the pattern will not read on an opaque matte-black filled surface (unverified)."
    },
    {
      "plate_id": "supertack",
      "rating": "usable",
      "notes": "Inferred from pctg and petg-cf: fiber fill lowers peak bond strength slightly versus neat copolyester, but a rigid part can still lift the coating on removal (unverified)."
    },
    {
      "plate_id": "buildtak-polymer",
      "rating": "usable",
      "notes": "Inferred from pctg and petg-cf: fiber fill reduces but does not eliminate the fusion risk (unverified)."
    },
    {
      "plate_id": "pc-plate",
      "rating": "avoid",
      "notes": "Inferred from pctg and petg-cf: the same copolyester chemistry and an 80 °C bed requirement above this plate's comfortable range, plus added corner-lift force from the fiber (unverified)."
    }
  ],
  "alternatives": [
    {
      "filament_id": "pctg",
      "reason": "Unfilled when bonding and clarity matter more than rigidity: the catalog's best layer adhesion (adh 10 vs 7), full transparency, no hardened nozzle, ease 6 vs 5 and $30-55 vs a flat $55 — you give up stab 7 vs 6 and warp 4 vs 5."
    },
    {
      "filament_id": "petg-cf",
      "reason": "The mainstream equivalent with a far broader brand ecosystem, published mechanicals and a wider price floor ($25-67 vs a flat $55) — bought with PETG's less ductile base and weaker layer bonding (adh 6 vs 7)."
    },
    {
      "filament_id": "pctg-gf",
      "reason": "Same base, glass instead of carbon: tougher, non-conductive, colourable, better bonded (adh 8 vs 7) and more dimensionally stable (stab 8 vs 7) with gentler nozzle wear — at $60 vs $55 and less peak stiffness (comp 7 vs 8)."
    },
    {
      "filament_id": "pet-cf",
      "reason": "If a carbon copolyester part must also take heat, this is the only one that does: temp 9 vs 5, HDT 205 °C against PCTG-CF's PETG-class ~70 °C — bought with a 45-60 °C chamber, no AMS and ease 3 vs 5."
    }
  ],
  "emissions": {
    "voc_level": "moderate",
    "particulate_level": "moderate",
    "primary_emissions": [
      "acetaldehyde (extrapolated from the PETG/PCTG family)",
      "phthalic acid esters (extrapolated)",
      "ultrafine particles",
      "carbon fiber fines (post-processing)"
    ],
    "ventilation": "recommended",
    "notes": "No emissions study covers PCTG-CF, or PCTG at all. This is the base pctg profile carried across: PETG-family literature measures ultrafine particle output roughly an order of magnitude below ABS, with acetaldehyde and phthalate esters as the notable VOCs, and emission rates rise sharply with nozzle temperature — which matters here because this grade runs to 280 °C, hotter than base PCTG. Carbon fiber does not meaningfully change the fume profile at the nozzle. The real delta is at the bench rather than the printer: sanding, drilling or machining finished CF parts liberates respirable carbon fiber dust, so use a respirator and dust capture for post-processing (unverified as a measurement, consistent across the filled-filament entries)."
  },
  "trade_names": [
    {
      "manufacturer": "3d-fuel",
      "product": "Pro PCTG + 10 % Carbon Fiber (Pro PCTG-CF10)",
      "notes": "The reference product for this entry: 10 % chopped carbon fiber, 1.75 mm, Midnight Black, ±0.02 mm tolerance, $54.95/kg, 250-280 °C nozzle, 80 °C bed, dry 65 °C for 6-8 h. Mechanical datasheet listed as 'coming soon' at time of research. Previously mapped to base pctg in the 3D-Fuel manufacturer entry with a 'no pctg-cf id exists' note — that mapping should now be retargeted here."
    },
    {
      "manufacturer": "spectrum-filaments",
      "product": "PCTG CF10",
      "notes": "PCTG + 10 % carbon fibre, the same loading as the 3D-Fuel reference. Carried over from the Spectrum manufacturer entry, which previously recorded 'no pctg-cf id exists' and asserted no mapping. Specs not independently verified."
    },
    {
      "manufacturer": "atomic-filament",
      "product": "Carbon Fiber Extreme Black PCTG PRO",
      "notes": "PCTG + carbon fibre, previously listed against base pctg 'for family context only' because no pctg-cf id existed. Fiber loading and mechanical specs undisclosed (unverified)."
    }
  ],
  "safety_notes": "Abrasive: 10 % chopped carbon fiber wears a brass nozzle visibly within a spool, so hardened steel or ruby is mandatory. An all-metal hotend is also mandatory — the whole printing window sits above the ~250 °C point at which PTFE liners degrade and release fluoropolymer decomposition products. Do not sand, drill or machine printed parts without respiratory protection and dust capture; carbon fiber fines are a respiratory irritant. Not food-contact suitable: the fiber-roughened surface traps bacteria on top of the usual FDM layer-crevice problem.",
  "additional_notes": "MECHANICAL DATA — VERIFY BEFORE PUBLISHING CLAIMS: this is the least-substantiated composite entry in the catalog. 3D-Fuel's own product page lists tensile, flexural and impact figures as 'coming soon', and no independent test of any PCTG-CF product was located, so every strength statement here is directional reasoning from base PCTG plus the petg-cf precedent, not measurement. Two things are worth trusting anyway. First, the fiber loading is disclosed (10 %), which is rarer than it should be in this category and makes cross-brand comparison at least possible. Second, the choice against petg-cf is about base resin, not filler: PCTG's tougher, better-bonding matrix should give a filled grade with better impact behaviour and interlayer strength at similar stiffness, which is exactly what a fiber-filled PETG is worst at. Choose pctg-gf instead when nozzle wear, colour choice or electrical non-conductivity matters more than peak stiffness.",
  "provenance": {
    "sources": [
      "https://www.3dfuel.com/products/pro-pctg-cf10-carbon-fiber-1-75mm",
      "https://www.3dfuel.com/products/pro-pctg-gf10-10-glass-fiber-pctg-1-75mm",
      "https://www.spoolscout.com/data-sheets/3d-fuel/pctg-pro-pctg",
      "https://www.3dfuel.com/blogs/news/what-is-pctg-filament-benefits-uses-comparison",
      "https://numakers.com/blogs/news/ultimate-3d-printing-guide-for-petg-cf",
      "https://printara3d.com/enhanced-petg-a-guide-to-composites-cf-gf-and-special-variants/",
      "https://support.3dfuel.com/hc/en-us/articles/360055661154-Technical-Library-SDS-TDS",
      "https://cdn.shopify.com/s/files/1/0027/5339/6848/files/3D-Fuel_Pro_PCTG_TDS_9-2-25.pdf"
    ],
    "last_verified": "2026-08-01",
    "confidence": "low",
    "conflicts": "No mechanical data exists for this grade from any source — 3D-Fuel's datasheet says 'coming soon' — so tensile, flexural, impact and HDT are omitted rather than guessed, and confidence is 'low' on that basis alone. Density is calculated by rule of mixtures, not measured. Speed range is reasoned from base PCTG, not published. Enclosure is recorded false against base pctg's true, following 3D-Fuel's 'optional, ~45 °C' guidance and the petg-cf warp precedent; this is a judgement call rather than a documented delta. AMS status is inferred from petg-cf's abrasion-and-brittleness reasoning with no vendor statement. Emissions are extrapolated twice over (PETG literature to PCTG to PCTG-CF). Price rests on one product. Scores are placed relative to pctg and petg-cf rather than measured: dimensional_stability +1 and warp -1 from base pctg mirror the PETG-to-PETG-CF deltas, layer_adhesion is dropped from base PCTG's exemplar 10 to 7 (a smaller drop than PETG's 9 to 6, on the reasoning that PCTG's tougher matrix keeps more of its interlayer strength), and temperature_tolerance is held at the base value because the petg-cf datasheet showed fiber loading gives an amorphous copolyester essentially no HDT gain. 2026-08-01 update (3D-Fuel technical library published — owner-provided link): the library carries SDS/TDS pairs for Pro PCTG, Tough Pro PLA+, Standard PLA+, Pro ABS, Pro ASA, Pro PETG and 3D-Clean but publishes NOTHING for Pro PCTG-CF, so no tensile, flexural, impact, HDT, density or shrinkage value could be filled and confidence deliberately stays 'low'. The only change made is that the base-PCTG calibration figures in properties.notes now come from 3D-Fuel's own Pro PCTG TDS rather than third-party aggregation, and that TDS reports Tg 84 °C against the 78 °C this entry carries from the base pctg consensus — an unresolved conflict affecting the carried-over glass_transition_c. A future session should re-check the library for a PCTG-CF TDS."
  }
}

File: data/filaments/pctg-gf.json
{
  "id": "pctg-gf",
  "name": "PCTG-GF (Glass-Fiber-Filled PCTG)",
  "aliases": [
    "PCTG GF",
    "PCTG Glass Fiber",
    "Glass-filled PCTG",
    "Pro PCTG-GF10",
    "PCTG GF10"
  ],
  "status": "researched",
  "base_type": "pctg",
  "variation_kind": "glass-fiber-filled",
  "polymer_class": "composite-other",
  "chemical_makeup": "The same glycol-modified PCT copolyester matrix as base PCTG — terephthalic acid with a high (>40-50 %) 1,4-cyclohexanedimethanol content — compounded with roughly 10 wt% chopped glass fiber (stated by both 3D-Fuel and Spectrum). Glass fiber is electrically non-conductive and light-coloured, so unlike the carbon-filled grade it does not force an opaque black part: 3D-Fuel sells it in ReFuel, Midnight Black, Olive Green, Toolbox Yellow, Toolbox Red, Industrial Gray and Toolbox Gunmetal Blue.",
  "summary": "The non-conductive, colour-capable counterpart to pctg-cf. Deltas vs pctg: markedly higher stiffness and dimensional stability, a hardened nozzle in practice, a 250-280 °C nozzle window, and lower warp — bought with some of base PCTG's exemplary layer bonding and all of its clarity. Against pctg-cf it trades peak stiffness for better toughness, gentler nozzle wear and tinted colours; against petg-gf it inherits PCTG's more ductile base resin, so it should be the tougher of the two glass-filled copolyesters. As with the carbon grade, no mechanical datasheet has been published, so the toughness claim is vendor marketing rather than measurement.",
  "printing": {
    "nozzle_temp_c": {
      "min": 250,
      "max": 280,
      "recommended": 265
    },
    "bed_temp_c": {
      "min": 70,
      "max": 90,
      "recommended": 80
    },
    "ambient_temp_c": {
      "min": 18,
      "max": 45,
      "recommended": 28
    },
    "speed_mm_s": {
      "min": 30,
      "max": 90,
      "recommended": 60
    },
    "enclosure_recommended": false,
    "heated_chamber_required": false,
    "enclosure_open_for_cooling": false,
    "requires_hardened_nozzle": true,
    "part_cooling_fan_pct": {
      "min": 0,
      "max": 30,
      "recommended": 10
    },
    "notes": "Process settings match the carbon sibling exactly on 3D-Fuel's guidance: 250-280 °C nozzle, 80 °C bed on textured PEI, cooling minimised, enclosure optional at ~45 °C rather than required. An all-metal hotend is mandatory at these temperatures. The speed ceiling is recorded slightly above pctg-cf's on the same logic petg-gf uses — glass fiber packs and clogs a nozzle less readily than carbon fiber — but no vendor publishes a figure for either grade, so both bands are reasoned narrowings of base PCTG's 40-110 mm/s (unverified). Note the nozzle-material nuance the boolean cannot express: glass fiber is more tolerable on a standard nozzle than carbon fiber over a short run, but it is still abrasive and 3D-Fuel-class guidance is to fit a hardened nozzle for spool-life reasons, so this is recorded true."
  },
  "feeding": {
    "drive_system": "any",
    "ams_compatible": "conditional",
    "feeding_assistant_recommended": false,
    "notes": "Rigid; any extruder feeds it. AMS is 'conditional' rather than base PCTG's 'yes' for the same reasons as petg-gf: chopped fiber abrades PTFE tubing, and 10 % fiber loading makes the strand more brittle on a tight AMS/Bowden bend radius than unfilled PCTG. Glass grades are generally treated a little more favourably than carbon ones here because they stay less brittle and snap less readily, but no vendor publishes an AMS statement for PCTG-GF (unverified). Not an elastomer, so no shore hardness and no feeding assistant."
  },
  "drying": {
    "required_before_use": "if-exposed",
    "temp_c": {
      "min": 60,
      "max": 70,
      "recommended": 65
    },
    "time_hours": {
      "min": 6,
      "max": 8,
      "recommended": 6
    },
    "methods": [
      "dedicated filament dryer at 65 °C",
      "blast/convection oven at 65 °C",
      "food dehydrator",
      "drybox with desiccant"
    ],
    "dryness_validation": "No popping, hissing or steam at the nozzle and no voids or fuzz on a purge line. Gloss is not a usable indicator — the filled extrudate is matte — so judge by sound and strand quality as for petg-gf.",
    "notes": "3D-Fuel specifies 65 °C for 6-8 h and ships the material vacuum-sealed with desiccant. Recorded 'if-exposed' rather than petg-gf's 'always': that entry escalates because several products sold under its label are built on unmodified PET, which carries PET's melt-hydrolysis risk. No such ambiguity exists here — every PCTG-GF product found is genuinely PCTG-based — and 3D-Fuel markets lower moisture absorption than standard PETG for the line."
  },
  "storage": {
    "recommendations": "Airtight container or drybox with fresh desiccant between prints; ships vacuum-sealed with desiccant. Less demanding than petg-gf, which needs vacuum storage because it dries back slowly once soaked — that behaviour belongs to the PET-based grades in that category and has not been reported for PCTG-GF.",
    "max_humidity_pct": 30,
    "hygroscopy": "moderate"
  },
  "price": {
    "usd_per_kg_low": 60,
    "usd_per_kg_high": 60,
    "notes": "Effectively a single-product price: 3D-Fuel Pro PCTG + 10 % Glass Fiber is $59.95/kg, the most expensive material in the Pro PCTG line — above both base Pro PCTG ($36.70/kg) and the carbon-fiber grade ($54.95/kg). That inverts the usual pattern, where glass fiber is the cheaper filler (petg-gf undercuts petg-cf), so it reflects this product's positioning rather than raw-material cost. Spectrum's PCTG GF10 exists but no per-kg figure was confirmed (unverified)."
  },
  "use_cases": {
    "recommended": [
      "functional and engineering-grade prototypes needing stiffness with impact tolerance",
      "brackets and housings near electronics, where a non-conductive filler matters",
      "multi-colour or brand-coloured durable parts that carbon fiber's all-black limitation rules out",
      "parts exposed to solvents, oils or fuels where base PCTG's chemical resistance is the draw",
      "jigs, fixtures and tooling",
      "large flat functional prints where base PCTG bows"
    ],
    "not_recommended": [
      "parts needing PCTG's clarity or translucency",
      "maximum-stiffness applications — pctg-cf is the stiffer filled grade",
      "sustained load above roughly 65-70 °C; unlike some PET-based petg-gf products this grade has no documented HDT gain",
      "cosmetic parts where a matte, fiber-flecked surface is unacceptable",
      "food-contact items",
      "printers without a hardened nozzle and an all-metal hotend"
    ]
  },
  "suitability": {
    "food_contact": "no",
    "load_bearing": "moderate",
    "high_temperature": "no",
    "outdoor": "limited"
  },
  "properties": {
    "density_g_cm3": 1.3,
    "grams_per_100cm3": 130,
    "cm3_per_100g": 76.9,
    "glass_transition_c": 78,
    "notes": "ESTIMATED DENSITY: 1.30 g/cm³ is calculated by rule of mixtures for 10 wt% E-glass (2.55 g/cm³) in base PCTG's measured 1.23 g/cm³ matrix — the same method petg-gf uses — and the derived 130 g/100 cm³ and 76.9 cm³/100 g inherit that uncertainty. No vendor publishes a density for this grade. Tg is carried unchanged from base pctg (78 °C); fiber loading does not shift an amorphous polymer's glass transition (unverified for the filled grade). Tensile, flexural, impact and HDT are deliberately NOT recorded: 3D-Fuel publishes no datasheet for this grade and its marketing claim of 'up to 5-10x tougher than PETG' with better chemical resistance and lower moisture absorption is unquantified and uncorroborated. 3D-Fuel's technical library was checked on 2026-08-01: it publishes SDS/TDS pairs for Pro PCTG, Tough Pro PLA+, Standard PLA+, Pro ABS, Pro ASA, Pro PETG and 3D-Clean, but no datasheet of any kind for the fiber-filled PCTG grades, so this grade remains undocumented by its own maker. For calibration, 3D-Fuel's own Pro PCTG TDS (rev 9-2-25, published to their technical library) measures the unfilled base at specific gravity 1.23 (ASTM D792), tensile 44 MPa at yield / 46 MPa at break (ISO 527) with elongation 4.4 % / 220 %, flexural 60 MPa at 1,600 MPa modulus (ISO 178), notched Izod 93 kJ/m² (ISO 180), HDT 76/64 °C at 0.455/1.82 MPa (ISO 75) and Tg 84 °C, and market PETG-GF composites run roughly 45-55 MPa tensile at 3-8 % elongation. The TDS's 84 °C Tg sits above the 78 °C this entry carries from base pctg, so the carried-over value may be low. Shrinkage is unpublished for base PCTG and remains unpublished here."
  },
  "scores": {
    "ease_of_print": 5,
    "dimensional_stability": 8,
    "warp_tendency": 4,
    "layer_adhesion": 8,
    "compression_strength": 7,
    "temperature_tolerance": 5,
    "uv_tolerance": 6,
    "weather_tolerance": 6,
    "water_tolerance": 7
  },
  "compatibility": {
    "bonds_with": [
      "cpe",
      "pctg",
      "pctg-cf",
      "pctg-gf",
      "petg",
      "petg-cf",
      "petg-esd",
      "petg-gf",
      "petg-plus"
    ],
    "support_materials": [
      "petg",
      "support-breakaway"
    ],
    "usable_as_support_for": [],
    "notes": "Welds to itself, to base pctg and across the copolyester family — same ester backbone, overlapping nozzle windows with pctg-cf, petg-cf and petg-gf. PLA is omitted from support_materials despite base pctg listing it: a 250-280 °C nozzle deforms PLA supports, the same call petg-gf makes. PETG survives the window and separates cleanly; Bambu's 280-300 °C Support for PA/PET grade is the temperature-rated breakaway option. Neither pairing is vendor-documented for PCTG-GF (unverified). The practical selection point against pctg-cf is electrical, exactly as with the PETG pair: glass fiber is non-conductive, so this is the filled copolyester to put against circuit boards and inside electronics enclosures."
  },
  "plate_recommendations": [
    {
      "plate_id": "pei-textured",
      "rating": "recommended",
      "notes": "3D-Fuel recommends textured PEI at 80 °C for the Pro PCTG line including the filled grades. Fiber loading eases base PCTG's over-adhesion problem, which is the real risk on PEI — neat copolyester can bond hard enough to tear the sheet. Let the plate cool fully before removal."
    },
    {
      "plate_id": "pei-satin",
      "rating": "recommended",
      "notes": "Inferred from pctg and petg-gf: filled copolyesters release cleanly from the fine coating (unverified)."
    },
    {
      "plate_id": "carbon-fiber-plate",
      "rating": "recommended",
      "notes": "Inferred from the filled-copolyester pattern: a common target for this plate, with a brim on large flats (unverified)."
    },
    {
      "plate_id": "pp-sheet",
      "rating": "recommended",
      "notes": "Inferred from pctg and petg-cf: behaves as PETG, direct print, with fiber fill easing release (unverified)."
    },
    {
      "plate_id": "pei-smooth",
      "rating": "usable",
      "notes": "Inferred from pctg and petg-gf: fiber loading reduces but does not eliminate the copolyester over-adhesion and film-tearing risk; use a separator (unverified)."
    },
    {
      "plate_id": "glass-borosilicate",
      "rating": "usable",
      "notes": "Inferred: the same over-bonding risk as PETG on bare glass, on a rigid plate that cannot flex to release. Brim plus a glue barrier (unverified)."
    },
    {
      "plate_id": "g10-garolite",
      "rating": "usable",
      "notes": "Inferred from pctg, which treats G10 as PETG-equivalent; workable rather than a reason to buy the plate (unverified)."
    },
    {
      "plate_id": "pei-patterned",
      "rating": "usable",
      "notes": "Inferred: adheres, but the pattern reads poorly on a matte fiber-flecked surface — less completely lost than on the opaque black carbon grade (unverified)."
    },
    {
      "plate_id": "supertack",
      "rating": "usable",
      "notes": "Inferred from pctg and petg-cf: fiber fill lowers peak bond strength slightly, but a rigid part can still lift the coating on removal (unverified)."
    },
    {
      "plate_id": "buildtak-polymer",
      "rating": "usable",
      "notes": "Inferred from pctg and petg-cf: fiber fill reduces but does not eliminate the fusion risk (unverified)."
    },
    {
      "plate_id": "pc-plate",
      "rating": "avoid",
      "notes": "Inferred from pctg and petg-cf: the same copolyester chemistry and an 80 °C bed above this plate's comfortable range (unverified)."
    }
  ],
  "emissions": {
    "voc_level": "moderate",
    "particulate_level": "moderate",
    "primary_emissions": [
      "acetaldehyde (extrapolated from the PETG/PCTG family)",
      "phthalic acid esters (extrapolated)",
      "ultrafine particles",
      "glass fiber fines (post-processing)"
    ],
    "ventilation": "recommended",
    "notes": "No emissions study covers PCTG-GF or PCTG at all; this carries the base pctg profile, itself extrapolated from PETG-family literature (ultrafine particle output roughly an order of magnitude below ABS, with acetaldehyde and phthalate esters the notable VOCs). Emission rate scales with nozzle temperature and this grade runs to 280 °C, hotter than base PCTG, which is why the levels are not recorded lower. Glass fiber does not change the fume profile at the nozzle, but sanding, drilling or cutting finished parts liberates glass fines that irritate skin, eyes and airways — same PPE and dust capture as for a carbon-filled grade (unverified as a measurement)."
  },
  "trade_names": [
    {
      "manufacturer": "3d-fuel",
      "product": "Pro PCTG + 10 % Glass Fiber (Pro PCTG-GF10)",
      "notes": "The reference product for this entry: 10 % chopped glass fiber, 1.75 mm, ±0.02 mm tolerance, $59.95/kg, 250-280 °C nozzle, 80 °C bed, dry 65 °C for 6-8 h, sold in seven colourways (ReFuel, Midnight Black, Olive Green, Toolbox Yellow, Toolbox Red, Industrial Gray, Toolbox Gunmetal Blue). No mechanical datasheet published. Previously mapped to base pctg with a 'no pctg-gf id exists' note — that mapping should now be retargeted here."
    },
    {
      "manufacturer": "spectrum-filaments",
      "product": "PCTG GF10",
      "notes": "PCTG + 10 % glass fibre, the same loading as the 3D-Fuel reference. Carried over from the Spectrum manufacturer entry, which previously recorded 'no pctg-gf id exists' and asserted no mapping. Specs not independently verified."
    }
  ],
  "safety_notes": "Abrasive — hardened steel or ruby nozzle strongly recommended even though glass fiber is gentler on a hot end than carbon fiber. An all-metal hotend is mandatory: the entire printing window sits above the ~250 °C point at which PTFE liners degrade and release fluoropolymer decomposition products. Glass fiber fines from sanding, drilling or cutting irritate skin, eyes and airways; wear a mask and gloves and capture dust. Not food-contact suitable: the fiber-roughened surface traps bacteria on top of the usual FDM layer-crevice problem.",
  "additional_notes": "MECHANICAL DATA — VERIFY BEFORE PUBLISHING CLAIMS: 3D-Fuel's '5-10x tougher than PETG' claim is marketing with no published test behind it, and no independent measurement of any PCTG-GF product was located. Every mechanical statement in this entry is reasoning from base PCTG plus the petg-gf precedent. Two selection points are solid regardless. First, this is the filled copolyester to choose when the part sits near electronics or needs a colour other than black — glass fiber is non-conductive and light-coloured, carbon fiber is neither. Second, do not carry petg-gf's headline 133 °C annealed HDT across to this entry: that figure belongs to products built on unmodified PET, and a genuinely PCTG-based grade softens near base PCTG's ~76 °C. Note also that the usual price logic inverts here — glass fiber normally undercuts carbon (petg-gf is cheaper than petg-cf), but 3D-Fuel prices PCTG-GF above PCTG-CF.",
  "provenance": {
    "sources": [
      "https://www.3dfuel.com/products/pro-pctg-gf10-10-glass-fiber-pctg-1-75mm",
      "https://www.3dfuel.com/collections/glass-fiber-pro-pctg",
      "https://www.3dfuel.com/products/pro-pctg-cf10-carbon-fiber-1-75mm",
      "https://www.spoolscout.com/data-sheets/3d-fuel/pctg-pro-pctg",
      "https://www.3dfuel.com/blogs/news/what-is-pctg-filament-benefits-uses-comparison",
      "https://printara3d.com/enhanced-petg-a-guide-to-composites-cf-gf-and-special-variants/",
      "https://support.3dfuel.com/hc/en-us/articles/360055661154-Technical-Library-SDS-TDS",
      "https://cdn.shopify.com/s/files/1/0027/5339/6848/files/3D-Fuel_Pro_PCTG_TDS_9-2-25.pdf"
    ],
    "last_verified": "2026-08-01",
    "confidence": "low",
    "conflicts": "No datasheet exists for this grade from any vendor, so tensile, flexural, impact and HDT are omitted rather than guessed and confidence is 'low'. The '5-10x tougher than PETG' and 'better chemical resistance / lower moisture absorption' claims are 3D-Fuel marketing with no test method, load case or comparison grade stated — recorded in prose, never as numbers. Density is calculated by rule of mixtures, not measured. Speed is reasoned, not published. requires_hardened_nozzle is recorded true even though glass fiber is genuinely more forgiving than carbon on a standard nozzle over a short run; the boolean cannot express 'recommended for spool life', so the conservative value is recorded and the nuance sits in printing.notes. Price inverts the usual GF-cheaper-than-CF pattern and rests on a single vendor. Drying is 'if-exposed' where petg-gf is 'always' — a deliberate divergence, because petg-gf's escalation is driven by PET-based products mislabelled into that category and no such ambiguity exists here. Scores are relative placements, not measurements: dimensional_stability +2 and warp -1 from base pctg mirror the PETG-to-PETG-GF deltas; layer_adhesion drops from base PCTG's exemplar 10 to 8, one notch above pctg-cf on the standard GF-versus-CF toughness argument; temperature_tolerance is held at the base value rather than following petg-gf's 7, because that entry's heat score comes from PET-based products, not from glass fiber. 2026-08-01 update (3D-Fuel technical library published — owner-provided link): the library carries SDS/TDS pairs for Pro PCTG, Tough Pro PLA+, Standard PLA+, Pro ABS, Pro ASA, Pro PETG and 3D-Clean but publishes NOTHING for Pro PCTG-GF, so the '5-10x tougher than PETG' marketing claim is still unquantified and no tensile, flexural, impact, HDT, density or shrinkage value could be filled — confidence deliberately stays 'low'. The only change made is that the base-PCTG calibration figures in properties.notes now come from 3D-Fuel's own Pro PCTG TDS rather than third-party aggregation, and that TDS reports Tg 84 °C against the 78 °C this entry carries from the base pctg consensus. A future session should re-check the library for a PCTG-GF TDS."
  }
}
