Repository: pwsh/filament-field-guide

# Filament Field Guide

A structured, research-driven catalog of FDM 3D-printing materials, manufacturers, and
build plates — published as a filterable static site via GitHub Pages.

## Quick start

```bash

# Serve locally (fetch() requires http, not file://)
python -m http.server 8000

# Validate data + regenerate the manifest after any data change
pip install jsonschema
python scripts/validate.py
```

# that already exist, and --brands to scope to certain candidate files
python scripts/spoolman_import.py --url http://spoolman.local:7912 \
    --apply --update --brands amolen,insignia

File: data/filaments/pctg.json
{
  "id": "pctg",
  "name": "PCTG (Glycol-Modified PCT Copolyester)",
  "aliases": [
    "PCTG",
    "Glycol-modified PCT",
    "Tritan-type copolyester"
  ],
  "status": "researched",
  "base_type": null,
  "variation_kind": null,
  "polymer_class": "polyester-copolyester",
  "chemical_makeup": "Poly(cyclohexylenedimethylene terephthalate), glycol-modified — a copolyester of terephthalic acid with a high 1,4-cyclohexanedimethanol (CHDM) content, typically >40-50 % versus roughly 30 % in PETG. The heavier CHDM substitution suppresses crystallinity entirely, giving a fully amorphous, tougher polymer closely related to Eastman Tritan chemistry.",
  "summary": "PETG's tougher, clearer, more expensive sibling: the same easy-going amorphous copolyester behaviour with markedly better impact strength, optical clarity, chemical resistance and near-isotropic layer bonding. The costs are a hotter nozzle (250-270 °C, all-metal hotend), more shrink-driven warp than PETG, and roughly double the price.",
  "printing": {
    "nozzle_temp_c": {
      "min": 240,
      "max": 275,
      "recommended": 260
    },
    "bed_temp_c": {
      "min": 60,
      "max": 100,
      "recommended": 80
    },
    "ambient_temp_c": {
      "min": 20,
      "max": 40,
      "recommended": 28
    },
    "speed_mm_s": {
      "min": 40,
      "max": 110,
      "recommended": 60
    },
    "enclosure_recommended": true,
    "heated_chamber_required": false,
    "enclosure_open_for_cooling": false,
    "requires_hardened_nozzle": false,
    "part_cooling_fan_pct": {
      "min": 20,
      "max": 60,
      "recommended": 30
    },
    "notes": "An all-metal hotend is effectively mandatory: the useful window sits above 250 °C and CNC Kitchen ran Essentium PCTG at 270 °C. Brass nozzles are fine — unfilled PCTG is not abrasive. Moderate cooling (~30 %) preserves layer bonding; Spectrum's datasheet permits up to 100 % but full cooling costs Z strength. Enclosure is optional for small parts and genuinely helpful on large flats, where shrink-induced stress lifts corners. Legacy Bowden machines should stay at 40-60 mm/s; direct-drive CoreXY machines handle 80-110 mm/s."
  },
  "feeding": {
    "drive_system": "any",
    "ams_compatible": "yes",
    "feeding_assistant_recommended": false,
    "notes": "PCTG is not named in Bambu's filament-guide material table, but it is a rigid, non-abrasive amorphous copolyester that feeds exactly like PETG, which Bambu does list as AMS-compatible, and it appears nowhere on the AMS notes' excluded list. Moisture uptake is lower than PETG's, so an unsealed unit is not the concern it is for PA or PC. Enclosure: this entry already treats an enclosure as genuinely helpful on large flats where shrink lifts corners, so the chamber heat is wanted and enclosure_open_for_cooling is false — the opposite of the PLA case."
  },
  "drying": {
    "required_before_use": "if-exposed",
    "temp_c": {
      "min": 55,
      "max": 65,
      "recommended": 60
    },
    "time_hours": {
      "min": 4,
      "max": 8,
      "recommended": 6
    },
    "methods": [
      "filament dryer",
      "food dehydrator",
      "convection oven at lowest setting",
      "drybox with desiccant"
    ],
    "dryness_validation": "No popping, hissing or crackling as the filament extrudes; no visible steam or bubbles at the nozzle tip; the extrudate is glossy rather than matte/frosted",
    "notes": "Multiple sources rate PCTG's moisture uptake as lower than PETG's, so a sealed spool straight out of the bag usually prints without drying. Treat drying as mandatory after any prolonged open-air exposure. The 55 °C/8 h PETG-family default (Bambu) is a safe starting point; 60 °C is fine given Tg ~78 °C."
  },
  "storage": {
    "recommendations": "Reseal in a bag or drybox with fresh desiccant between prints; store at 18-25 °C. Spectrum quotes roughly 24 months of shelf life in dry storage.",
    "max_humidity_pct": 40,
    "hygroscopy": "moderate"
  },
  "price": {
    "usd_per_kg_low": 30,
    "usd_per_kg_high": 55,
    "notes": "Notably pricier than PETG: general market $30-45/kg, Fiberlogy around EUR 36/kg in Europe, Essentium around $53/kg in the US. The premium reflects a small number of CHDM raw-material suppliers and few filament makers offering the grade."
  },
  "use_cases": {
    "recommended": [
      "functional prototypes",
      "drone and robotics frames",
      "protective cases and enclosures needing impact toughness",
      "mechanical parts exposed to solvents, oils or fuels",
      "optically clear parts (better clarity than PETG)",
      "outdoor parts needing yellowing resistance at moderate temperatures",
      "jigs and fixtures",
      "snap-fit and living-hinge-adjacent parts leveraging ductility"
    ],
    "not_recommended": [
      "high-temperature or near-boiling applications (HDT ~64-76 °C, softens near 80 °C)",
      "parts needing maximum rigidity or stiffness (flexural modulus below PET and ABS)",
      "structural loads applied along Z (standing impact collapses to ~1.5 kJ/m²)",
      "budget or high-volume printing (cost and limited availability)",
      "printers without a heated bed and an all-metal hotend"
    ]
  },
  "suitability": {
    "food_contact": "conditional",
    "load_bearing": "moderate",
    "high_temperature": "no",
    "outdoor": "limited"
  },
  "properties": {
    "density_g_cm3": 1.23,
    "grams_per_100cm3": 123,
    "cm3_per_100g": 81.3,
    "glass_transition_c": 78,
    "heat_deflection_c": 76,
    "max_service_temp_c": 62,
    "tensile_strength_mpa": {
      "min": 44,
      "max": 51,
      "recommended": 47
    },
    "notes": "Density 1.23 g/cm³ (Spectrum TDS). Tg ~78 °C (3DXTech; other sources mid-70s). HDT 76 °C @0.45 MPa (Spectrum); other sources report 74-78 °C. Tensile: Spectrum quotes 44 MPa yield / 46 MPa break, CNC Kitchen measured 48-51 MPa flat. Flat (XY) impact ~24 kJ/m², approaching ABS levels and several times PETG's Izod rating, but standing/Z impact falls to ~1.5 kJ/m² — strongly anisotropic in impact even though Z tensile holds up well at 38-40 MPa. Max service temperature is an estimate from Tg minus margin, not a datasheet figure; one community report describes failure under load at 65 °C. Shrinkage is not published by any source found and is omitted deliberately — described only qualitatively as greater than PETG's."
  },
  "scores": {
    "ease_of_print": 6,
    "dimensional_stability": 6,
    "warp_tendency": 5,
    "layer_adhesion": 10,
    "compression_strength": 7,
    "temperature_tolerance": 5,
    "uv_tolerance": 6,
    "weather_tolerance": 6,
    "water_tolerance": 9
  },
  "compatibility": {
    "bonds_with": [
      "pctg",
      "pet",
      "petg",
      "petg-cf",
      "petg-esd",
      "petg-gf"
    ],
    "support_materials": [
      "petg",
      "pla"
    ],
    "usable_as_support_for": [],
    "notes": "Same ester backbone as PETG and PET, so co-printing and welding within the copolyester family is expected and PETG/PCTG are routinely printed together; direct fusion testing against PET was not found (unverified). No reliable structural bond to PLA, ABS, ASA, PA, PC, PP, TPU or TPE — incidental adhesion is possible but should not be designed around. No water-soluble support (PVA, BVOH) is documented to bond chemically to PCTG, so supports are in practice mechanical/breakaway: PLA and PETG separate cleanly from PCTG in the same way they do from each other. PCTG is not used as a support material for other filaments."
  },
  "plate_recommendations": [
    {
      "plate_id": "pei-textured",
      "rating": "recommended",
      "notes": "Sticks readily at 70-100 °C bed — the problem is over-adhesion, not adhesion. Like PETG, PCTG can bond hard enough to tear PEI off the plate, so use a release-agent separator: glue stick, a wiped film of window cleaner or dish soap, or talcum powder. CNC Kitchen found glue stick unreliable on powder-coated PEI specifically for PCTG, so test on a small part first and lift the part only once the bed is fully cool."
    },
    {
      "plate_id": "pp-sheet",
      "rating": "recommended",
      "notes": "Backfilled from plate entry (Phase E reciprocity): Behaves as PETG; direct print."
    },
    {
      "plate_id": "g10-garolite",
      "rating": "recommended",
      "notes": "Backfilled from plate entry (Phase E reciprocity): Treated as PETG-equivalent; not separately documented by vendors (inferred from copolyester behavior)."
    },
    {
      "plate_id": "pei-satin",
      "rating": "recommended",
      "notes": "Backfilled from plate entry (Phase E reciprocity): As PETG."
    },
    {
      "plate_id": "carbon-fiber-plate",
      "rating": "recommended",
      "notes": "Backfilled from plate entry (Phase E reciprocity): Same copolyester family as PETG; same non-over-bonding behavior."
    },
    {
      "plate_id": "pei-smooth",
      "rating": "usable",
      "notes": "Backfilled from plate entry (Phase E reciprocity): Same over-adhesion and film-tearing risk as PETG."
    },
    {
      "plate_id": "glass-borosilicate",
      "rating": "usable",
      "notes": "Backfilled from plate entry (Phase E reciprocity): Same over-bonding risk as PETG; not separately documented but the copolyester chemistry is the same."
    },
    {
      "plate_id": "supertack",
      "rating": "usable",
      "notes": "Backfilled from plate entry (Phase E reciprocity): Treat exactly as PETG, including the rule that no copolyester support may print directly on the coating."
    },
    {
      "plate_id": "buildtak-polymer",
      "rating": "usable",
      "notes": "Backfilled from plate entry (Phase E reciprocity): Treat as PETG; the fusion risk is the same."
    },
    {
      "plate_id": "pei-patterned",
      "rating": "usable",
      "notes": "Backfilled from plate entry (Phase E reciprocity): As PETG."
    },
    {
      "plate_id": "pc-plate",
      "rating": "avoid",
      "notes": "Backfilled from plate entry (Phase E reciprocity): Same copolyester chemistry and same bed-temperature requirement as PETG; assume the same bubbling/sticking damage."
    }
  ],
  "emissions": {
    "voc_level": "moderate",
    "particulate_level": "low",
    "primary_emissions": [
      "acetaldehyde",
      "phthalic acid esters",
      "ultrafine particles"
    ],
    "ventilation": "recommended",
    "notes": "No emissions study of PCTG specifically was found; this profile is extrapolated from the PETG-family literature (MDPI Materials), which measures ultrafine particle output roughly 10x lower than ABS with acetaldehyde and phthalate esters as the notable VOCs. Odour is reported as minimal (3DXTech). The extrapolation is conservative on VOCs because PCTG runs 250-270 °C, well above PETG, and emission rates rise sharply with nozzle temperature."
  },
  "safety_notes": "Requires an all-metal hotend; PTFE-lined hotends degrade and release fluoropolymer decomposition products above ~250 °C, which is inside PCTG's normal printing window.",
  "additional_notes": "Layer adhesion is scored 10 to match the glossary rubric, which names PCTG as its near-isotropic exemplar and is supported by CNC Kitchen's 38-40 MPa standing tensile against 48-51 MPa flat. Note that this near-isotropy holds for tensile loading only — impact energy in Z is roughly 6 % of the flat value, so 'near-isotropic' should not be read as 'safe to shock-load in Z'.",
  "provenance": {
    "sources": [
      "https://spectrumfilaments.com/wp-content/uploads/2022/05/en_tds_spectrum_pctg.pdf",
      "https://siraya.tech/blogs/news/pctg-vs-petg-vs-pet-a-balanced-guide-to-3d-printing-copolyesters",
      "https://www.cnckitchen.com/blog/essentium-pctg-review",
      "https://hackaday.com/2021/03/24/pctg-filament-has-interesting-properties/",
      "https://www.3dxtech.com/blogs/featured/pctg-vs-petg-which-filament-delivers-superior-performance",
      "https://filamentcheatsheet.com/filaments/pctg/",
      "https://www.mdpi.com/1996-1944/19/9/1895",
      "https://forum.prusa3d.com/forum/filament-materials-and-techniques/pctg-a-better-petg/",
      "https://wiki.bambulab.com/en/general/filament-guide-material-table",
      "https://wiki.bambulab.com/en/knowledge-sharing/notes-ams",
      "https://wiki.bambulab.com/en/filament-acc/filament/heat-creep"
    ],
    "last_verified": "2026-07-31",
    "confidence": "medium",
    "conflicts": "Nozzle temperature: most guidance says 250-270 °C but some vendors list a window starting at 230 °C; 240-275 °C recorded as the union with 260 °C recommended. Bed temperature: Spectrum's TDS says 60-100 °C while most practical guidance says 70-85 °C. Part cooling: CNC Kitchen recommends ~30 % while Spectrum permits up to 100 %; low-moderate cooling recorded. HDT: 76 °C (Spectrum) versus a 74-78 °C spread elsewhere. Shrinkage is not published by any source (omitted rather than guessed). Food contact: industrial PCT food grades exist for bottles and blender jars, but no 3D-printing PCTG filament found carries a food-contact certification — recorded as conditional and unverified for any specific brand. UV/weathering advantage over PETG is asserted qualitatively by several sources but never quantified, and no head-to-head against ASA was found."
  },
  "trade_names": [
    {
      "manufacturer": "3djake",
      "product": "PCTG"
    },
    {
      "manufacturer": "3dxtech",
      "product": "MAX-G PCTG",
      "notes": "CHDM-modified copolyester; tougher/clearer than the PETG in the same MAX-G family."
    },
    {
      "manufacturer": "atomic-filament",
      "product": "PCTG PRO",
      "notes": "Opaque, translucent/clear, marble, metallic and neon colourways; the CF variant is excluded (see gaps)."
    },
    {
      "manufacturer": "coex-3d",
      "product": "PCTG Prime",
      "notes": "Premium-tier glycol-modified copolyester."
    },
    {
      "manufacturer": "extrudr",
      "product": "PCTG",
      "notes": "Modified copolyester, UL94 V2; density 1.21 g/cm3, VICAT A 88 C / HDT-B 76 C"
    },
    {
      "manufacturer": "fiberlogy",
      "product": "PCTG",
      "notes": "~90 kJ/m2 impact strength, distinctly higher-impact than PETG"
    },
    {
      "manufacturer": "formfutura",
      "product": "PCTG",
      "notes": "Glycol-modified PCT copolyester"
    },
    {
      "manufacturer": "fusion-filaments",
      "product": "PCTG",
      "notes": "Standard glycol-modified copolyester."
    },
    {
      "manufacturer": "push-plastic",
      "product": "PCTG",
      "notes": "Glycol-modified copolyester."
    },
    {
      "manufacturer": "rosa3d",
      "product": "PCTG",
      "notes": "transparent variants"
    },
    {
      "manufacturer": "spectrum-filaments",
      "product": "PCTG Premium",
      "notes": "higher impact than PETG"
    }
  ]
}

File: data/filaments/pe.json
{
  "id": "pe",
  "name": "PE (Polyethylene)",
  "aliases": [
    "Polyethylene",
    "HDPE",
    "LDPE",
    "PE"
  ],
  "status": "researched",
  "base_type": null,
  "variation_kind": null,
  "polymer_class": "polyolefin",
  "chemical_makeup": "Polyethylene \u2014 a semi-crystalline polyolefin with a linear (HDPE) or branched (LDPE) hydrocarbon backbone; the same chemical family as pp but without the methyl branch, giving higher crystallinity, higher shrinkage on cooling and the same hydrophobic, chemically inert, low-surface-energy behaviour",
  "summary": "PP's blunter cousin: waterproof, chemically inert, food-safe on certified lines and famously hard to stick to anything, but with higher crystallinity so it shrinks and warps at least as badly as polypropylene while topping out lower on useful mechanical performance. Filament availability is thin \u2014 a handful of HDPE grades led by Spectrum's low-warp line \u2014 and most published numbers come from a single TDS or from bulk-resin literature rather than from print testing.",
  "printing": {
    "nozzle_temp_c": {
      "min": 200,
      "max": 290,
      "recommended": 255
    },
    "bed_temp_c": {
      "min": 80,
      "max": 130,
      "recommended": 105
    },
    "speed_mm_s": {
      "min": 20,
      "max": 60,
      "recommended": 40
    },
    "enclosure_recommended": true,
    "heated_chamber_required": false,
    "enclosure_open_for_cooling": false,
    "requires_hardened_nozzle": true,
    "part_cooling_fan_pct": {
      "min": 0,
      "max": 50,
      "recommended": 25
    },
    "notes": "Nozzle guidance spans 200-290 \u00b0C across the three sources: Spectrum's HDPE TDS 240-290 \u00b0C, 3DSourced 200-260 \u00b0C (citing a University of Akron study that found 260 \u00b0C the best single compromise for strength, warp and shrinkage together), filaments.ca 230-260 \u00b0C \u2014 the recorded 255 \u00b0C sits inside all three. The clearest delta from base pp is the bed: 80-130 \u00b0C (Spectrum 80-100 \u00b0C, 3DSourced 100-130 \u00b0C) against PP's 50-105 \u00b0C, so PE wants a distinctly hotter plate. Fan 0-50 % per Spectrum. An enclosure is recommended for larger parts (Spectrum) but an actively heated chamber is not stated as necessary by any source; like PP the material wants warm, draft-free air, so enclosure_open_for_cooling is false. Hardened nozzle: Spectrum recommends one 'due to the material's abrasion resistance', which is unusual for an unfilled polymer and is corroborated by no other source \u2014 treat the requirement as brand-specific and unverified. Speed is not published by any source; the recorded range follows base pp."
  },
  "feeding": {
    "drive_system": "any",
    "feeding_assistant_recommended": false,
    "notes": "ams_compatible is deliberately omitted rather than guessed: no vendor, community report or wiki statement about PE in an AMS, MMU or CFS was found in this research. The relevant prior is base pp, which is recorded 'conditional' after a documented AMS jam attributed to PP being limp and low-friction in the feeder rollers; PE shares the low surface energy that works against gear bite, so it should be treated at least as cautiously, but the caution is reasoning rather than data. PE is rigid enough to feed on any drive system directly from a spool holder, and needs no feeding assistant."
  },
  "drying": {
    "required_before_use": "rarely",
    "temp_c": {
      "min": 60,
      "max": 80,
      "recommended": 70
    },
    "time_hours": {
      "min": 4,
      "max": 6,
      "recommended": 5
    },
    "methods": [
      "filament dryer",
      "convection oven at low temperature",
      "sealed bag with desiccant"
    ],
    "dryness_validation": "Largely a non-issue \u2014 watch only for minor surface popping or inconsistent extrusion as the rare sign that a spool has picked up surface humidity, exactly as on base pp",
    "notes": "Spectrum describes PE as having 'very low moisture absorption' and does not publish a drying protocol; no other brand publishes one for PE either. The recorded 60-80 \u00b0C / 4-6 h is carried over from the base pp entry as a plausible corrective procedure and is unverified for PE specifically. Keep the temperature well under the ~130 \u00b0C melting point."
  },
  "storage": {
    "recommendations": "Tolerates open-shelf storage well. Spectrum states a 24-month shelf life stored dry at 18-25 \u00b0C away from sunlight and heat; a sealed box with desiccant is good practice rather than a requirement.",
    "max_humidity_pct": 60,
    "hygroscopy": "low"
  },
  "price": {
    "usd_per_kg_low": 25,
    "usd_per_kg_high": 45,
    "notes": "3DSourced describes HDPE as 'one of the cheapest plastic filaments on the market' at under about $30/kg, which is the only pricing signal found and is qualitative. The recorded $25-45/kg band is an estimate around that single data point and is unverified against current retail; note that the low availability of PE filament means real-world prices can sit well above the commodity-resin price it implies."
  },
  "use_cases": {
    "recommended": [
      "waterproof containers, bottles and fluid-handling parts",
      "chemical and lab hardware needing broad solvent resistance",
      "living hinges and repeated-flex features",
      "marine and wet-environment components",
      "food-contact items on certified brand lines",
      "prosthetic and orthotic components",
      "replacement parts that must match production HDPE"
    ],
    "not_recommended": [
      "high-precision dimensional parts (severe shrinkage and warp)",
      "rigid load-bearing structures",
      "glued or solvent-bonded assemblies \u2014 chemical inertness defeats nearly every adhesive, as with pp",
      "fine-detail miniatures",
      "parts relying on out-of-the-box bed adhesion",
      "printing on an open-frame machine in a draughty room"
    ]
  },
  "suitability": {
    "food_contact": "yes-certified-lines",
    "load_bearing": "light",
    "high_temperature": "moderate",
    "outdoor": "yes"
  },
  "properties": {
    "density_g_cm3": 0.95,
    "grams_per_100cm3": 95,
    "cm3_per_100g": 105.3,
    "max_service_temp_c": 110,
    "tensile_strength_mpa": {
      "min": 15,
      "max": 45,
      "recommended": 29
    },
    "notes": "Density is the entry's main unresolved number. The recorded 0.95 g/cm\u00b3 follows bulk-HDPE literature (k-mac 0.948; industrial HDPE typically 0.941-0.965), which conflicts with the only filament TDS found \u2014 Spectrum states 1.1 g/cm\u00b3, plausibly because its 'Low Warp technology' additive package is denser than neat HDPE. If a Spectrum spool is what is on the shelf, use 1.1 (110 g per 100 cm\u00b3, 90.9 cm\u00b3 per 100 g) instead. Even at 0.95 PE is one of the lightest filaments in the catalog, second only to base pp at 0.90. Tensile: Spectrum reports 29 MPa at break with 18 % elongation for the printed filament; bulk resin (k-mac) spans 15-45 MPa with 500-1000 % elongation, which reflects unprinted resin ductility rather than achievable FDM performance, so the recommended value follows the filament figure and the range carries the resin bounds as context only. Max service temperature 110 \u00b0C (Spectrum). Melting point ~130 \u00b0C (k-mac). Glass transition is omitted deliberately: PE's amorphous-phase Tg sits around -100 to -120 \u00b0C, far below room temperature and useless as a service limit, and no filament-specific figure exists. HDT@0.45 MPa is not published for any PE filament; general industrial HDPE runs roughly 60-90 \u00b0C by grade, which is not specific enough to record. Shrinkage is described only qualitatively as high (3DSourced, filaments.ca) and is omitted rather than guessed."
  },
  "scores": {
    "ease_of_print": 2,
    "dimensional_stability": 3,
    "warp_tendency": 9,
    "layer_adhesion": 6,
    "compression_strength": 6,
    "temperature_tolerance": 5,
    "uv_tolerance": 3,
    "weather_tolerance": 3,
    "water_tolerance": 10
  },
  "compatibility": {
    "support_materials": [],
    "usable_as_support_for": [],
    "notes": "Bonds only to itself. It is tempting to assume PE welds to pp because both are polyolefins, but no source confirms cross-bonding and the two have different crystalline structures and melting points (~130 \u00b0C vs ~137 \u00b0C), so pp is deliberately left out of bonds_with. Nothing else in the catalog fuses to it: not pla, petg, abs, asa, pa, pc, pva, hips, bvoh, pctg, pvb, pet, tpu or tpe. No soluble support exists \u2014 PE is inert to water and to most solvents \u2014 so supports must be same-material PE breakaway. Like PP it is a poor support for other polymers precisely because it will not bond to them, though that same non-stick behaviour is what makes polyolefin tapes useful release layers."
  },
  "plate_recommendations": [
    {
      "plate_id": "glass-borosilicate",
      "rating": "usable",
      "notes": "The workaround both consumer sources actually describe: 3DSourced recommends taping the build plate, filaments.ca recommends a raft or brim on a heated bed. Tape the plate with a polyolefin tape so PE prints onto its own polymer family, and expect to run the bed at the hot end of the 80-130 \u00b0C band. Unverified for PE specifically \u2014 extrapolated from the identical PP practice."
    },
    {
      "plate_id": "pp-sheet",
      "rating": "usable",
      "notes": "The nearest chemically matched surface in the catalog, but not a validated one: a PP sheet is formulated to bond polypropylene, and PE is a different polyolefin, so adhesion is plausible rather than documented. No PE-specific commercial print surface was identified in this research. Try it before buying a dedicated sheet, and fall back to polyolefin tape."
    },
    {
      "plate_id": "g10-garolite",
      "rating": "usable",
      "notes": "No PE source addresses G10. Assume the base pp position: adhesion is a surface-energy problem the plate material does not solve, so expect to need tape or a polyolefin primer here as everywhere else."
    },
    {
      "plate_id": "carbon-fiber-plate",
      "rating": "usable",
      "notes": "Undocumented for PE. As with PP, treat as usable only with a polyolefin tape or a PP/PE adhesion promoter on top; bare it will not hold."
    },
    {
      "plate_id": "pei-textured",
      "rating": "avoid",
      "notes": "Same low-surface-energy adhesion failure as base pp: PEI gives essentially no grip on a polyolefin and first layers lift. Both consumer sources skip PEI entirely and recommend taping the plate or printing on a raft/brim. Ordinary glue sticks, hairspray and painter's tape do not work \u2014 what is needed is a promoter, not a release layer."
    },
    {
      "plate_id": "pei-smooth",
      "rating": "avoid",
      "notes": "As textured PEI, with less mechanical keying to compensate. Inferred from base pp; no PE-specific source."
    },
    {
      "plate_id": "pei-satin",
      "rating": "avoid",
      "notes": "As textured PEI. Inferred from base pp; no PE-specific source."
    },
    {
      "plate_id": "pex-sheet",
      "rating": "usable",
      "notes": "Backfilled from plate entry (reciprocity)"
    }
  ],
  "alternatives": [
    {
      "filament_id": "pp",
      "reason": "The far better-documented polyolefin with the same chemical inertness and water tolerance (10, equal), more heat (temp 6 vs 5), a better layer bond (7 vs 6) and no hardened-nozzle requirement \u2014 but it warps even worse (10 vs 9) and its food-contact status is conditional rather than certified-line."
    },
    {
      "filament_id": "pp-gf",
      "reason": "Glass fiber gives the polyolefin family a printable geometry envelope: warp 4 vs 9, dimensional stability 7 vs 3, compression 8 vs 6 and HDT 127 \u00b0C (temp 7 vs 5) while keeping water tolerance 10 \u2014 at $85-215/kg against $25-45 and no food-contact claim."
    },
    {
      "filament_id": "petg",
      "reason": "The practical everyday alternative: open-frame, sticks to anything (ease 7 vs 2, warp 3 vs 9), far better layer adhesion (9 vs 6) and universally available at $18-42/kg \u2014 giving up PE's certified food-contact lines, its full outdoor rating and its perfect chemical/water resistance (water 9 vs 10)."
    },
    {
      "filament_id": "sbs",
      "reason": "For food-contact-certified flexible or squeeze parts, SBS prints far easier (ease 5 vs 2, warp 3 vs 9) at $25-40/kg with the same certified-line food status \u2014 with much less chemical resistance (water 8 vs 10) and no heat capability (temp 4 vs 5)."
    }
  ],
  "emissions": {
    "voc_level": "low",
    "particulate_level": "low",
    "primary_emissions": [
      "ultrafine particles"
    ],
    "ventilation": "recommended",
    "notes": "No PE-specific VOC or ultrafine-particle measurement was found in any source, so both levels are inferred from base pp \u2014 a polyolefin with no dominant marker compound comparable to ABS's styrene or nylon's caprolactam. The inference is weaker than for PP because PE prints hotter (up to 290 \u00b0C), and thermal degradation of polyethylene is known in the general literature to release aldehydes and short-chain hydrocarbons; nothing quantifies this for FDM. Ventilate as general good practice rather than in response to a documented PE-specific hazard, and treat both levels as low-confidence."
  },
  "safety_notes": "Because PE resists solvents and adhesives, post-print assembly relies on mechanical fasteners, heat staking or polyolefin welding rather than glue. Food-contact claims are brand-specific (Spectrum cites FDA-approved raw material) and do not transfer between spools; as with any FDM part, layer crevices harbour bacteria, so certified material alone does not make a printed part food-safe. Spectrum's hardened-nozzle recommendation is worth honouring on that brand even though no other source corroborates it.",
  "additional_notes": "PE is the rarest of the commodity polyolefins in filament form and is chosen for chemistry rather than for printing: the reason to reach for it is that the finished part must be polyethylene \u2014 for chemical compatibility, food contact or matching an existing HDPE product \u2014 not because it prints better than anything else. Practically everything that makes base pp difficult applies here and several things are worse: higher crystallinity means more shrinkage-driven internal stress, and the bed runs 20-30 \u00b0C hotter. Budget a dedicated adhesion strategy before buying a spool, and expect single-source numbers throughout this entry.",
  "provenance": {
    "sources": [
      "https://www.3dsourced.com/3d-printer-materials/hdpe-3d-printing/",
      "https://filaments.ca/blogs/3d-printing/a-complete-guide-to-hdpe-filaments",
      "https://spectrumfilaments.com/wp-content/uploads/2025/11/en_tds_spectrum_hdpe.pdf",
      "https://3d.nice-cdn.com/upload/file/EN_TDS_Spectrum_HDPE.pdf",
      "https://www.3devo.com/blog/versatility-hdpe-filament-3d-printing",
      "http://k-mac-plastics.com/data-sheets/hdpe.htm"
    ],
    "last_verified": "2026-08-01",
    "confidence": "low",
    "conflicts": "Density is the headline conflict and is unresolved: Spectrum's HDPE TDS states 1.1 g/cm\u00b3 while bulk-HDPE literature (k-mac) gives 0.948 g/cm\u00b3 and industrial HDPE runs 0.941-0.965. The recorded 0.95 follows the resin literature on the reasoning that Spectrum's figure reflects its 'Low Warp technology' additive package, but a second filament-specific TDS is needed before either number is trusted \u2014 this matters because density drives the volume-per-spool figures. Hardened nozzle is a single-source claim (Spectrum, 'abrasion resistance') that no other source corroborates and that is unusual for an unfilled polymer; recorded true to follow the only TDS available, but treat as brand-specific. Nozzle temperature spans 90 \u00b0C across sources (200-290 \u00b0C) and bed 50 \u00b0C (80-130 \u00b0C) with no consensus. Shrinkage percentage, Tg, HDT and any print-tested tensile figure beyond Spectrum's single 29 MPa are unpublished. Tensile is split between a filament figure (29 MPa, 18 % elongation) and bulk-resin figures (15-45 MPa, 500-1000 % elongation) that are not achievable in an FDM part. AMS compatibility is omitted rather than guessed \u2014 no statement exists in any direction. Drying protocol, emissions levels and every plate rating are extrapolated from the base pp entry rather than sourced for PE. Price rests on one qualitative 'under $30/kg' remark. Food-contact suitability is a brand claim (Spectrum, FDA-approved raw material), not a property of PE filament generally. Re-verification 2026-08-01 \u2014 density conflict STILL OPEN, values unchanged: Spectrum's 1.1 g/cm\u00b3 was re-confirmed from the live TDS and from an identical third-party CDN mirror (3d.nice-cdn.com), so it is what Spectrum publishes and not a scrape error. The same TDS lists Young's modulus 3.5 GPa and flexural modulus 3.2 GPa, roughly 2-3x typical unfilled HDPE resin (~0.8-1.5 GPa); elevated density and elevated modulus together are the signature of a filled or compounded HDPE (mineral/talc, for instance) rather than neat resin, even though the datasheet discloses no filler and describes only proprietary 'Low Warp technology'. No competing brand publishes an HDPE filament datasheet \u2014 Spectrum appears to be the only mainstream producer of an HDPE-branded FFF filament \u2014 so there is no same-material independent cross-check available, and a Prusa forum thread on Spectrum HDPE discusses shrinkage only, not composition. The recorded 0.95 therefore stays as the bulk-HDPE figure for generic PE, with 1.1 retained as the correct number for a Spectrum spool specifically; treat the two as describing different compounds rather than as a disagreement about one. Confidence stays low."
  },
  "trade_names": [
    {
      "manufacturer": "spectrum-filaments",
      "product": "HDPE",
      "notes": "The only filament-specific PE datasheet located: 240-290 \u00b0C nozzle, 80-100 \u00b0C bed, 0-50 % fan, density 1.1 g/cm\u00b3, 29 MPa at break, 18 % elongation, max service 110 \u00b0C, 24-month shelf life. Marketed with 'Low Warp technology', which is the likely reason its stated density sits above neat HDPE."
    }
  ]
}
