Repository: pwsh/filament-field-guide

# Filament Field Guide

A structured, research-driven catalog of FDM 3D-printing materials, manufacturers, and
build plates — published as a filterable static site via GitHub Pages.

## Quick start

```bash

# Serve locally (fetch() requires http, not file://)
python -m http.server 8000

# Validate data + regenerate the manifest after any data change
pip install jsonschema
python scripts/validate.py
```

# that already exist, and --brands to scope to certain candidate files
python scripts/spoolman_import.py --url http://spoolman.local:7912 \
    --apply --update --brands amolen,insignia

File: data/filaments/peba.json
{
  "id": "peba",
  "name": "PEBA (Polyether Block Amide)",
  "aliases": [
    "PEBA",
    "Polyether block amide",
    "PEBAX",
    "Pebax-type elastomer",
    "PA-PE block copolymer",
    "TPA (thermoplastic polyamide elastomer)"
  ],
  "status": "researched",
  "base_type": null,
  "variation_kind": null,
  "polymer_class": "elastomer",
  "chemical_makeup": "Polyether block amide \u2014 a thermoplastic elastomer of alternating rigid polyamide hard blocks (typically PA11 or PA12) and flexible polyether soft blocks, produced by polycondensation of a carboxylic-acid-terminated polyamide with an alcohol-terminated polyether. The commercial reference resin family is Arkema's Pebax. Chemically distinct from TPU (polyurethane hard/soft blocks) and from SEBS-based TPE (styrenic hard domains): the polyamide hard phase carries the oil and solvent resistance, the polyether soft phase the very high elastic rebound",
  "summary": "The high-rebound elastomer: a polyamide/polyether block copolymer sold mostly at 85A-95A that returns roughly 70 % of the energy put into it instead of damping it like TPU, stays flexible to -60 \u00b0C, shrugs off automotive oils and solvents, and weighs ~17 % less than TPU at 1.01 g/cm\u00b3. It prints in the firm-TPU tier \u2014 direct drive preferred, moderate speeds, light cooling \u2014 but inherits nylon-adjacent moisture appetite from its polyamide blocks and costs roughly three times what standard TPU does.",
  "printing": {
    "nozzle_temp_c": {
      "min": 225,
      "max": 260,
      "recommended": 240
    },
    "bed_temp_c": {
      "min": 60,
      "max": 90,
      "recommended": 80
    },
    "ambient_temp_c": {
      "min": 18,
      "max": 35,
      "recommended": 25
    },
    "speed_mm_s": {
      "min": 25,
      "max": 110,
      "recommended": 40
    },
    "enclosure_recommended": false,
    "heated_chamber_required": false,
    "enclosure_open_for_cooling": false,
    "requires_hardened_nozzle": false,
    "part_cooling_fan_pct": {
      "min": 10,
      "max": 50,
      "recommended": 20
    },
    "notes": "Brand windows agree closely: eSUN 230-260 \u00b0C (240 \u00b0C recommended) with a 60-90 \u00b0C bed, Fillamentum Flexfill PEBA 90A 225-245 \u00b0C at 70-90 \u00b0C, Kimya PEBA-S a fixed 240 \u00b0C at 85 \u00b0C. Note the bed runs markedly hotter than TPU's 20-60 \u00b0C \u2014 a real delta driven by the polyamide hard phase. eSUN's published speed range is unusually wide at 25-110 mm/s; treat the low end as the safe starting point, since elastomer flow and not the machine sets the ceiling. Light part cooling (eSUN 10-50 %) rather than TPU's 20-50 % or TPE's fan-off. No enclosure is needed at desktop scale for a 90A grade; large or thin-walled parts benefit from a warm draft-free chamber (unverified \u2014 no brand publishes a chamber spec). Unfilled, so a standard brass nozzle is fine. Foamed PEBA Air/LW sub-grades add a temperature-controlled expansion axis on top of this window and behave like the lw-tpu entry in that respect."
  },
  "feeding": {
    "drive_system": "direct-drive-recommended",
    "ams_compatible": "conditional",
    "feeding_assistant_recommended": true,
    "notes": "Deliberately one notch more permissive than base tpu on both fields, and both deltas are inferences rather than vendor statements. Drive system: PEBA ships mainly at 85A-95A, and at a given durometer its polyamide hard phase makes the strand less prone to buckling than urethane \u2014 sourced guidance is that direct drive is 'strongly preferred' and that Bowden setups work with a flexible-filament guide tube, which is 'recommended' rather than tpu's 'required' (unverified for PEBA specifically). AMS: no manufacturer publishes a pass/fail verdict. Applying Bambu's own TPU threshold logic (firm grades feed, soft grades bend and jam the feed tube), 90A-95A PEBA is workable at reduced feed speed while foamed PEBA Air/LW grades reaching 66A-80A effective hardness should be run from an external spool holder \u2014 hence 'conditional' rather than tpu's flat 'no'. A spool-side feeding assistant is worth it at the soft end and for the foamed grades, where spool drag stretches the filament into under-extrusion. Enclosure open for cooling: no PEBA-specific door-open guidance exists, so false is recorded rather than inherited from the TPU row (same treatment as the tpe entry)."
  },
  "drying": {
    "required_before_use": "always",
    "temp_c": {
      "min": 70,
      "max": 75,
      "recommended": 70
    },
    "time_hours": {
      "min": 6,
      "max": 8,
      "recommended": 8
    },
    "methods": [
      "dedicated filament dryer at 70-75 \u00b0C",
      "convection or hot-air oven at 70 \u00b0C",
      "print directly from a drybox with desiccant",
      "in-print drying for long jobs"
    ],
    "dryness_validation": "No popping, crackling or visible steam at the nozzle; no foamy or bubbled surface on a hand-pulled test strand; consistent elastic extrudate rather than surging flow; no rise in stringing on a retraction test. On foamed PEBA Air/LW grades the foam itself makes a bubbled extrudate normal, so judge by popping and by whether the expansion ratio is repeatable rather than by surface texture.",
    "notes": "eSUN publishes 70-75 \u00b0C for 6-8 h for PEBA-90A \u2014 the only brand-published schedule found; Fillamentum and Kimya publish none (unverified). Treat drying as routine rather than occasional: the polyamide hard blocks are hygroscopic in the nylon sense, which is the main handling difference from TPU and the reason 'always' is recorded. For long prints, feeding from an active dryer is worthwhile."
  },
  "storage": {
    "recommendations": "Sealed with fresh desiccant at all times, targeting under 20 % RH, and ideally printed straight from a drybox. No brand publishes storage specifics for PEBA (unverified); the polyamide content means nylon-grade discipline is the safe default rather than TPU-grade.",
    "max_humidity_pct": 20,
    "hygroscopy": "high"
  },
  "price": {
    "usd_per_kg_low": 75,
    "usd_per_kg_high": 110,
    "notes": "Firm data point: eSUN PEBA-90A Black, 800 g spool at $71.77 (3DJake) works out to about $90/kg. Fillamentum Flexfill PEBA and Kimya PEBA-S are premium European lines and sit at or above that; no per-kg listing was confirmed for either (unverified), so the upper bound is an estimate. Roughly 2-3x standard TPU's $20-40/kg and among the most expensive non-high-performance filaments in the catalog."
  },
  "use_cases": {
    "recommended": [
      "footwear midsoles, insoles and soft-goods prototypes",
      "sports equipment padding (cycling, golf, helmet liners)",
      "high-cycle fatigue parts for drones and robotics",
      "energy-return and rebound elements where TPU's damping is a drawback",
      "prosthetics, orthotics and medical device components",
      "vibration and impact isolation with fast recovery",
      "parts exposed to automotive oils, toluene or acetone",
      "cold-environment flexible parts (rated to -60 \u00b0C)",
      "cushioning packaging and wearables"
    ],
    "not_recommended": [
      "rigid structural or load-bearing parts",
      "sustained service above roughly 80 \u00b0C",
      "damping and shock-absorbing duty where energy should be dissipated rather than returned (use TPU)",
      "budget-sensitive flexible parts where TPU would do (2-3x the cost)",
      "tight-tolerance mating parts (elastic recovery causes dimensional drift)",
      "unqualified food-contact use"
    ]
  },
  "suitability": {
    "food_contact": "conditional",
    "load_bearing": "no",
    "high_temperature": "no",
    "outdoor": "limited"
  },
  "properties": {
    "shore_hardness": "85A-95A",
    "density_g_cm3": 1.01,
    "grams_per_100cm3": 101,
    "cm3_per_100g": 99.0,
    "tensile_strength_mpa": {
      "min": 7.5,
      "max": 36,
      "recommended": 30
    },
    "notes": "Density is the tightest-agreeing figure in the entry: Fillamentum 1.00, eSUN 1.01, Kimya 1.013 g/cm\u00b3 \u2014 1.01 recorded, and the derived 101 g/100 cm\u00b3 and 99.0 cm\u00b3/100 g follow from it. That is 15-20 % below TPU's 1.22, so a PEBA spool yields ~21 % more printed volume than a TPU spool of the same weight, and finished parts are correspondingly lighter. Shore hardness clusters at 85A-95A across brands (eSUN PEBA-90A, Kimya PEBA-S measured 93A per ISO 868, Fillamentum Flexfill PEBA 90A); foamed Air/LW sub-grades reach 66A-95A by foaming ratio rather than by resin choice. Tensile strength is recorded as the full reported spread because test methods differ, not because grades do: eSUN reports 7.5 MPa in Z and >16.5 MPa in XY, while Fillamentum (36 MPa) and Kimya (32.8 MPa, ISO 37/2/500) use high-elongation dumbbell methods that are not directly comparable. Elongation at break likewise spans 150 % (eSUN Z) / >520 % (eSUN XY) / >550 % (Kimya) / >1000 % (Fillamentum). Resilience is the defining number: ~70 % energy return per eSUN, versus the hysteretic damping behaviour of TPU. Melting point 149 \u00b0C (Kimya). Tg is not published by any brand and is omitted rather than guessed; HDT is not meaningful for an elastomer and is likewise omitted. Low-temperature flexibility is rated to -60 \u00b0C (Fillamentum). Shrinkage is not published (unverified) but is low, as for all elastomers."
  },
  "scores": {
    "ease_of_print": 4,
    "dimensional_stability": 5,
    "warp_tendency": 1,
    "layer_adhesion": 4,
    "compression_strength": 2,
    "temperature_tolerance": 3,
    "uv_tolerance": 4,
    "weather_tolerance": 5,
    "water_tolerance": 5
  },
  "compatibility": {
    "support_materials": [],
    "usable_as_support_for": [],
    "notes": "Deliberately sparse: no sourced page documents co-printing PEBA with anything. Same-material welding is the only claim made here. Chemically it is a polyamide block copolymer, so a weld to the pa family is plausible in principle \u2014 but PEBA prints at 225-260 \u00b0C against unfilled PA's 250-290 \u00b0C, and no source tests the joint, so pa is left out rather than asserted (unverified). Bonding to TPU and TPE is likewise undocumented despite all three being elastomers; urethane, styrenic and polyamide hard phases are not interchangeable. Supports: PEBA is normally printed single-material, and neither PVA nor BVOH nor HIPS is documented as a working interface for it (unverified). Cross-reference: the foamed grades (eSUN PEBA-LW, Siraya Tech Rebound PEBA Air) are chemically this material with a blowing agent, not foamed TPU \u2014 they now live in the lw-peba entry, and the lw-tpu entry explicitly excludes them."
  },
  "plate_recommendations": [
    {
      "plate_id": "pei-textured",
      "rating": "usable",
      "notes": "No PEBA-specific build-surface guidance was found in any sourced page (unverified); this is inferred from TPU practice. Textured PEI grips elastomers well at a 60-90 \u00b0C bed, and the usual failure mode is over-adhesion rather than lifting \u2014 a glue stick is often applied as a release layer so the soft first layer is not torn on removal. The heavy plate texture also prints through into the soft first layer more visibly than it does on rigid materials."
    },
    {
      "plate_id": "pei-smooth",
      "rating": "usable",
      "notes": "Inferred from TPU behaviour (unverified). Smooth PEI at PEBA's 70-90 \u00b0C bed can fuse hard enough to damage the sheet on removal; lay down a full glue-stick separator if using it. Some elastomer users prefer smooth PEI plus glue precisely because it leaves a clean, untextured underside."
    },
    {
      "plate_id": "g10-garolite",
      "rating": "usable",
      "notes": "Inferred from the TPU entry, where G10 is a standout because it grips elastomers without fusing and needs no release agent (unverified for PEBA). Start at a low bed temperature and raise only if the first layer lifts."
    },
    {
      "plate_id": "supertack",
      "rating": "avoid",
      "notes": "Inferred from the explicit TPU prohibition (unverified for PEBA): the tacky coating bonds to soft elastomers and tears when the part is pulled. PEBA's 70-90 \u00b0C bed also sits above this surface's intended low-temperature range."
    },
    {
      "plate_id": "buildtak-polymer",
      "rating": "avoid",
      "notes": "Inferred from the TPU entry (unverified): the vendor states flexibles typically fuse with the surface on large parts, and the film tears on removal."
    }
  ],
  "alternatives": [
    {
      "filament_id": "tpu-95a",
      "reason": "Half to two-thirds the price ($40-70 vs $75-110), better documented and slightly easier to print (ease 5 vs 4) \u2014 you give up the ~70 % energy return, the -60 \u00b0C flexibility and the 17 % weight saving."
    },
    {
      "filament_id": "tpu",
      "reason": "The generic flexible across the same 85A-95A band at a quarter of the entry price ($20-70 vs $75-110), if damping rather than rebound is what the part needs \u2014 at ease 3 vs 4 and worse oil resistance."
    },
    {
      "filament_id": "tpe",
      "reason": "The cheapest route to a soft, rubbery, food/skin-contact-certified part ($25-45), with better water tolerance (7 vs 5) \u2014 but much weaker in tension and harder to print (ease 3 vs 4)."
    },
    {
      "filament_id": "pa12",
      "reason": "If the polyamide side of the chemistry matters more than the rebound: a rigid nylon with better layer adhesion (8 vs 4), higher temperature tolerance (6 vs 3) and weather 6 vs 5 at $55-90 \u2014 same moisture discipline, none of the flex."
    },
    {
      "filament_id": "tpu-gf",
      "reason": "For springy-but-load-bearing parts: dimensional stability 7 vs 5, temp 6 vs 3 and load-bearing moderate rather than none, at $34-40 \u2014 with essentially no elastic rebound left."
    }
  ],
  "emissions": {
    "voc_level": "low",
    "particulate_level": "low",
    "primary_emissions": [
      "ultrafine particles",
      "polyamide/polyether thermal decomposition products (unverified)"
    ],
    "ventilation": "recommended",
    "notes": "No VOC or ultrafine-particle measurement for PEBA was found in any sourced page, so both levels are estimates by chemistry and print temperature rather than measurements (unverified). PEBA is neither a styrenic nor a urethane: there is no styrene pathway as with ABS/ASA/HIPS and no isocyanate pathway as with TPU, and polyamide-based materials print with modest odour at 225-260 \u00b0C. Caprolactam \u2014 the named VOC for PA6 \u2014 is not expected here, since PEBA's hard blocks are PA11/PA12 rather than PA6. Ventilate as general FDM practice; this is well below styrenic territory."
  },
  "safety_notes": "Fillamentum offers food-contact declarations for Flexfill PEBA on request, which is why food contact is 'conditional' rather than 'no' \u2014 but certification is per SKU and does not transfer between brands, and FDM layer crevices harbour bacteria regardless of resin certification. Unfilled PEBA is not abrasive and needs no hardened nozzle; compounded or filled PEBA grades would. Avoid running far above 260 \u00b0C, where polyamide decomposition chemistry becomes unpredictable.",
  "additional_notes": "The reason to choose PEBA over TPU is rebound, not flexibility: at the same durometer TPU absorbs and dissipates energy while PEBA returns roughly 70 % of it, which is why the entire commercial market for this filament sits in footwear, sports padding and high-cycle fatigue parts. Everything else about it is a trade \u2014 three times the price, nylon-grade drying, and thinner slicer-profile support than TPU enjoys. Its secondary advantages are genuine though: 1.01 g/cm\u00b3 (the lightest elastomer in this catalog), flexibility down to -60 \u00b0C, and resistance to automotive oils, toluene and acetone that neither TPU nor SEBS TPE matches. Foamed PEBA Air/LW grades add operator-controlled density on top, spanning roughly 66A-95A from a single spool.",
  "provenance": {
    "sources": [
      "https://www.esun3d.com/uploads/PEBA90A-TDS-EN.pdf",
      "https://www.esun3d.com/peba-product/",
      "https://www.esun3d.com/peba-lw-product/",
      "https://fillamentum.com/collections/flexfill-peba-filament/",
      "https://3dee.at/wp-content/uploads/2023/05/kimya-peba-s-filament-tds.pdf",
      "https://siraya.tech/blogs/news/what-is-peba-meet-the-super-tpu-revolutionizing-3d-printing",
      "https://siraya.tech/products/siraya-tech-rebound-peba-air-70a-95a-foamed-elastic-filament",
      "https://www.3djake.com/esun/peba-90a-black"
    ],
    "last_verified": "2026-09-20",
    "confidence": "medium",
    "conflicts": "Tensile strength and elongation disagree by method, not by grade: eSUN splits Z (7.5 MPa / 150 %) from XY (>16.5 MPa / >520 %) while Fillamentum (36 MPa, >1000 %) and Kimya (32.8 MPa, >550 %) publish single high-elongation dumbbell figures \u2014 no single number is meaningful without stating the axis and method, so the full spread is recorded. Suitability for high temperature is also unsettled: sourced material describes it as 'moderate', but with no HDT published anywhere and a 149 \u00b0C melting point, this entry records 'no' and a temperature_tolerance of 3 matching base TPU rather than crediting an unquantified claim. Drying is single-source (eSUN only); Fillamentum and Kimya publish nothing. Storage specifics, chamber requirement, build-plate behaviour, support pairings, bonding to any other material, shrinkage, Tg and the entire emissions profile are unverified or inferred from TPU/nylon practice rather than sourced for PEBA. The feeding fields are the most consequential inferences in the entry: 'direct-drive-recommended' and 'conditional' AMS are both one notch more permissive than base tpu on the strength of reasoning about durometer and hard-phase stiffness, with no vendor statement behind either. Housekeeping 2026-09-20: the Siraya Tech trade name now carries the catalog manufacturer id 'siraya-tech' rather than a display name, following creation of the siraya-tech manufacturer entry. The foaming sub-grades referenced throughout this entry (PEBA Air / PEBA-LW, operator-set 66A-95A) now have their own entry at lw-peba; the property, printing and feeding figures here describe SOLID PEBA and should not be read across to the foamed grades."
  },
  "trade_names": [
    {
      "manufacturer": "3dxtech",
      "product": "3DXLabs PEBA 90A",
      "notes": "Shore 90A polyether-block-amide; marketed on higher rebound than TPU at equal hardness."
    },
    {
      "manufacturer": "amolen",
      "product": "PEBA Basic",
      "notes": "Declared 100 % polyether block amide: Shore 90A \u00b11, density ~1.01 g/cm\u00b3, tensile ~30 MPa, elongation >500 %, 78 % energy return, elastic to -60 \u00b0C, melt 175-185 \u00b0C. The melt figure runs above Kimya's 149 \u00b0C \u2014 grade-dependent hard-block content."
    },
    {
      "manufacturer": "esun",
      "product": "PEBA-90A / PEBA-85A",
      "notes": "The reference commodity grades for this entry; PEBA-90A TDS supplies the drying schedule, ~70 % resilience and the Z/XY tensile split."
    },
    {
      "manufacturer": "esun",
      "product": "PEBA-LW",
      "notes": "Chemically foamed lightweight PEBA \u2014 eSUN's own product page names PEBA, not TPU, as the base polymer, so it belongs here rather than under lw-tpu despite the naming parallel with eSUN's PLA-LW and ASA-LW foam line. Adjustable ~66A-92A by foaming ratio. The candidate id formerly tracked as peba-lw now exists as lw-peba, and this product is recorded there as well; it is kept here as a cross-reference from the solid grade."
    },
    {
      "manufacturer": "fillamentum",
      "product": "Flexfill PEBA 90A",
      "notes": "Shore 90A, density 1.00 g/cm\u00b3, tensile 36 MPa, elongation >1000 %, rated to -60 \u00b0C, resistant to automotive oils, toluene and acetone; food-contact declaration available on request."
    },
    {
      "manufacturer": "kimya",
      "product": "PEBA-S",
      "notes": "TDS explicitly identifies the resin as Arkema Pebax-based. Measured 93A (ISO 868), density 1.013 g/cm\u00b3, tensile 32.8 MPa (ISO 37/2/500), elongation >550 %, melt 149 \u00b0C, fixed 240 \u00b0C nozzle / 85 \u00b0C bed."
    },
    {
      "manufacturer": "spectrum-filaments",
      "product": "PEBA",
      "notes": "Polyether block amide elastomer; distinct from this catalog's tpu, tpe and cope entries. Grade hardness not confirmed on the pages reviewed."
    },
    {
      "manufacturer": "siraya-tech",
      "product": "Rebound PEBA Air (70A-95A)",
      "notes": "Foamed PEBA with operator-set hardness across 70A-95A; Siraya's own marketing positions PEBA as the 'super TPU' and cites 15-20 % lower density than standard TPU, which matches the measured 1.01 vs 1.22 g/cm\u00b3 gap. Foamed rather than solid, so the lw-peba entry created 2026-09-20 is the primary home for this product; the listing is retained here as a cross-reference."
    }
  ]
}

File: data/filaments/peek-cf.json
{
  "id": "peek-cf",
  "name": "PEEK-CF (Carbon-Fiber-Filled PEEK)",
  "aliases": [
    "PEEK CF",
    "CF-PEEK",
    "PEEK+CF10",
    "CarbonX PEEK+CF10",
    "Carbon fiber PEEK"
  ],
  "status": "researched",
  "base_type": "peek",
  "variation_kind": "carbon-fiber-filled",
  "polymer_class": "high-performance",
  "chemical_makeup": "The same semi-crystalline polyaryletherketone backbone as the peek grade \u2014 aromatic rings joined by alternating ether and ketone linkages \u2014 compounded with chopped carbon fiber, disclosed at 10 wt% by 3DXTech (CarbonX PEEK+CF10). The fiber raises stiffness and, more usefully for printing, nucleates crystallisation more evenly, which is why the filled grade warps somewhat less than unfilled peek despite identical polymer chemistry.",
  "summary": "PEEK with the stiffness problem solved and the printability problem unchanged. Deltas vs the peek grade: tensile rises to 105-119 MPa, HDT climbs to 265 \u00b0C @0.45 MPa against ~145 \u00b0C unfilled, and warp eases slightly because the fiber nucleates crystallisation more evenly \u2014 paid for with a mandatory hardened nozzle, worse layer adhesion in Z, and a price around $715/kg. Everything else is unchanged and unforgiving: a 400 \u00b0C industrial hotend no consumer machine can reach, an actively heated 70-150 \u00b0C chamber that is genuinely mandatory, and a 120 \u00b0C drying cycle.",
  "printing": {
    "nozzle_temp_c": {
      "min": 380,
      "max": 410,
      "recommended": 400
    },
    "bed_temp_c": {
      "min": 120,
      "max": 160,
      "recommended": 140
    },
    "ambient_temp_c": {
      "min": 70,
      "max": 150,
      "recommended": 120
    },
    "enclosure_recommended": true,
    "heated_chamber_required": true,
    "enclosure_open_for_cooling": false,
    "requires_hardened_nozzle": true,
    "part_cooling_fan_pct": {
      "min": 0,
      "max": 5,
      "recommended": 0
    },
    "notes": "3DXTech's 380-410 \u00b0C window is recorded and is consistent with the unfilled peek grade's 375-410 \u00b0C. Tectonic's KRATIR rPEEK CF listing gives 250-270 \u00b0C, which is roughly 140 \u00b0C below any plausible PEEK melt and is treated as a datasheet anomaly or a different process entirely rather than a competing specification (see conflicts). heated_chamber_required is true and means it: PEEK crystallises almost immediately on cooling and 70-150 \u00b0C ambient is what stands between a part and severe warp with delamination. Part cooling at or near zero for the same reason. A hardened nozzle is mandatory here where it is optional for unfilled peek \u2014 carbon fiber destroys brass \u2014 with 0.4 mm the practical minimum (Tectonic specifies 0.6 mm for its grade). This is industrial hardware only: the 400 \u00b0C requirement is above the X1E/H2D high-temp hotend's ~350 \u00b0C ceiling."
  },
  "feeding": {
    "drive_system": "direct-drive-recommended",
    "ams_compatible": "no",
    "feeding_assistant_recommended": false,
    "notes": "Rigid and easy to push mechanically, but direct drive is strongly preferred \u2014 a long Bowden path fights the extrusion pressure needed at 400 \u00b0C with a fiber-loaded melt. AMS is a flat 'no' on two independent grounds: the process temperature is far outside any material station's range, and the 120 \u00b0C drying specification exceeds what an AMS-HT dryer delivers. Feed from a heated drybox on the industrial machine."
  },
  "drying": {
    "required_before_use": "always",
    "temp_c": {
      "min": 120,
      "max": 120,
      "recommended": 120
    },
    "time_hours": {
      "min": 4,
      "max": 8,
      "recommended": 4
    },
    "methods": [
      "high-temperature filament dryer rated to 120 \u00b0C",
      "convection/blast oven at 120 \u00b0C",
      "print directly from a heated drybox"
    ],
    "dryness_validation": "No popping, hissing or visible steam at the nozzle and no foaming in the purge \u2014 at 400 \u00b0C trace moisture flashes to steam violently, making the audible test unusually reliable. Extrudate should be a continuous strand, not a blistered one.",
    "notes": "3DXTech specifies 120 \u00b0C for 4 h, matching the unfilled peek grade exactly. Tectonic specifies 80 \u00b0C for 6-8 h for its recycled grade \u2014 40 \u00b0C cooler and twice as long (see conflicts). Recorded 'always' and, as with unfilled PEEK, the practical rule is that the material is stored and printed from a dry box rather than dried once and left out: moisture that would merely string in PETG bubbles catastrophically at 400 \u00b0C."
  },
  "storage": {
    "recommendations": "Sealed with desiccant at all times and fed from a heated drybox during the print. Equilibrium moisture uptake is modest, but the consequence at 400 \u00b0C is severe, so the drybox is part of the machine rather than an accessory.",
    "max_humidity_pct": 20,
    "hygroscopy": "high"
  },
  "price": {
    "usd_per_kg_low": 715,
    "usd_per_kg_high": 715,
    "notes": "Approximately $715/kg for the 3DXTech CarbonX PEEK+CF10 1 kg spool \u2014 a single-vendor datapoint. That sits within the unfilled peek grade's $400-900/kg band rather than above it, so the fiber loading does not carry a clear premium at this tier. The broader market band is unverified."
  },
  "use_cases": {
    "recommended": [
      "metal replacement where stiffness-to-weight is the driver",
      "aerospace structural brackets and fittings",
      "semiconductor and wafer-handling fixtures",
      "oil and gas downhole and sealing components",
      "parts facing combined chemical attack and sustained high temperature",
      "high-temperature jigs and tooling above what pei-ultem can hold"
    ],
    "not_recommended": [
      "any consumer printer \u2014 400 \u00b0C is above every stock and high-temp consumer hotend",
      "cost-sensitive work of any kind",
      "parts loaded in Z \u2014 fiber reinforcement makes the anisotropy worse, not better",
      "large flat geometry (immediate crystallisation drives warp even with a chamber)",
      "brass-nozzle machines",
      "prototyping and iteration \u2014 failed prints cost hundreds of dollars"
    ]
  },
  "suitability": {
    "food_contact": "no",
    "load_bearing": "high",
    "high_temperature": "yes",
    "outdoor": "yes"
  },
  "properties": {
    "density_g_cm3": 1.39,
    "grams_per_100cm3": 139,
    "cm3_per_100g": 71.9,
    "glass_transition_c": 143,
    "heat_deflection_c": 265,
    "tensile_strength_mpa": {
      "min": 105,
      "max": 119
    },
    "notes": "HDT 265 \u00b0C at 0.45 MPa (3DXTech) against roughly 145 \u00b0C for the unfilled peek grade \u2014 the largest HDT gain from fiber loading anywhere in this catalog, and the main reason to choose the filled grade. Tectonic's recycled grade quotes 270 \u00b0C at the harsher 1.8 MPa load, which would be a stronger result still (see conflicts). Tensile 105-119 MPa. Tg 143 \u00b0C is unchanged from unfilled PEEK, as expected \u2014 fiber does not move the glass transition, only the load-bearing behaviour above it. Density 1.39 g/cm\u00b3 (Tectonic gives 1.36 for its grade), against 1.30 for unfilled peek, the expected increase from a ~10 wt% fiber loading. Melting point 343 \u00b0C carries over from the base grade. Shrinkage is not published and is left blank, but as with unfilled PEEK it is driven by near-immediate crystallisation rather than simple thermal contraction, which is what makes chamber control mandatory."
  },
  "scores": {
    "ease_of_print": 1,
    "dimensional_stability": 7,
    "warp_tendency": 8,
    "layer_adhesion": 4,
    "compression_strength": 10,
    "temperature_tolerance": 10,
    "uv_tolerance": 6,
    "weather_tolerance": 8,
    "water_tolerance": 9
  },
  "compatibility": {
    "bonds_with": [],
    "support_materials": [
      "pekk"
    ],
    "usable_as_support_for": [],
    "notes": "Inherits the base peek grade's position exactly. No soluble support chemistry survives anywhere near 380-410 \u00b0C \u2014 pva and bvoh degrade more than 200 \u00b0C below this window \u2014 so the options are self-supporting geometry or a breakaway PAEK interface. pekk is listed as a plausible breakaway support partner on shared PAEK chemistry and overlapping melt behaviour, carried over from the peek entry, but no source in this pass tested that interface for the filled grade specifically (unverified). It bonds to nothing in the commodity half of this catalog; pla, petg, abs, asa, pc, pa and pp are all destroyed on contact."
  },
  "alternatives": [
    {
      "filament_id": "peek",
      "reason": "Unfilled PEEK at a similar or lower price with a better layer bond (adhesion 6 vs 4) and no hardened nozzle \u2014 giving up roughly 120 \u00b0C of HDT (145 vs 265 \u00b0C) and the stiffness that is the whole point of the filled grade."
    },
    {
      "filament_id": "pekk",
      "reason": "The more printable member of the PAEK family at $495-700: 345-375 \u00b0C rather than 400 \u00b0C, better layer adhesion and less warp, with Tg 162 \u00b0C against 143 \u00b0C \u2014 but nothing like the filled grade's stiffness or its 265 \u00b0C HDT."
    },
    {
      "filament_id": "ppa-cf",
      "reason": "A fraction of the price ($172-266 vs ~$715) and printable on a good enclosed machine at 280-315 \u00b0C with no industrial hotend \u2014 HDT 227 \u00b0C gets surprisingly close, but continuous service and chemical resistance are not comparable, and PPA is far more moisture-sensitive."
    }
  ],
  "emissions": {
    "voc_level": "moderate",
    "particulate_level": "high",
    "primary_emissions": [
      "ultrafine particles",
      "respirable carbon fiber dust (post-processing)",
      "unspecified high-temperature process VOCs"
    ],
    "ventilation": "required",
    "notes": "No PEEK-CF-specific VOC or particulate measurement was found. Carried from the unfilled peek entry, where the reasoning is that emission scales steeply with process temperature and 380-410 \u00b0C is near the top of this catalog's range, so ventilation is 'required' \u2014 enclosure plus external exhaust, or serious HEPA-plus-carbon filtration. VOC is 'moderate' rather than 'high' because PEEK is thermally stable within its own processing window. The one addition over the unfilled grade is post-processing carbon fiber dust, which is a respiratory hazard the unfilled material does not have. Both printing levels are inferred, not measured (unverified)."
  },
  "safety_notes": "Abrasive: a hardened steel or ruby nozzle is mandatory and brass will not survive a spool. Wear respiratory protection with dust capture when sanding or machining printed parts \u2014 carbon fiber fines are a respiratory irritant. A 400 \u00b0C hotend, a 160 \u00b0C bed and a chamber holding 150 \u00b0C are all severe burn hazards, and the chamber must be allowed to cool and vent before the door is opened. Do not attempt to push a hotend beyond its rated temperature to reach these numbers. Not food-contact suitable: no certified grade was found and the fiber-roughened surface compounds the usual FDM layer-crevice problem.",
  "additional_notes": "Choose the filled grade over unfilled peek when stiffness or heat-under-load is the binding constraint, and accept that layer adhesion gets worse rather than better \u2014 design the part so the load never runs through Z. Tectonic's KRATIR rPEEK CF is notable as a 100 % recycled PEEK-CF feedstock, which is unusual at this tier, but its published process figures do not reconcile with any other PEEK source and should be checked directly with the vendor before use.",
  "provenance": {
    "sources": [
      "https://www.3dxtech.com/products/carbonx-peek-cf10-1",
      "https://cdn.shopify.com/s/files/1/0625/4185/6821/files/CarbonX_CF_PEEK_TDS_v3.pdf",
      "https://3dgbire.com/products/tectonic-kratir-rpeek-cf"
    ],
    "last_verified": "2026-09-20",
    "confidence": "medium",
    "conflicts": "The Tectonic KRATIR rPEEK CF listing disagrees with 3DXTech on four figures and one of them is not reconcilable. Nozzle: Tectonic lists 250-270 \u00b0C against 3DXTech's 380-410 \u00b0C \u2014 roughly 140 \u00b0C apart and far below the 343 \u00b0C melting point of PEEK, so it is treated as a datasheet anomaly or a listing for a materially different process rather than a competing specification; 3DXTech is treated as authoritative throughout. Density: 1.39 (3DXTech) against 1.36 (Tectonic); 1.39 is recorded and the derived weight/volume figures follow it. HDT: 265 \u00b0C @0.45 MPa (3DXTech) against 270 \u00b0C @1.8 MPa (Tectonic) \u2014 different load conditions, not directly comparable, and the 3DXTech figure is recorded because it matches the load condition used elsewhere in this catalog. Drying: 120 \u00b0C / 4 h (3DXTech) against 80 \u00b0C / 6-8 h (Tectonic). Minimum nozzle diameter: 0.4 mm (3DXTech) against 0.6 mm (Tectonic). Price rests on one 3DXTech 1 kg listing. Fiber loading is disclosed only by 3DXTech (10 wt%). Emissions are inferred from the unfilled peek entry with no measurement for either grade. The pekk breakaway-support pairing is reasoned from shared PAEK chemistry and was not tested for the filled grade."
  },
  "trade_names": [
    {
      "manufacturer": "3dxtech",
      "product": "CarbonX PEEK+CF10",
      "notes": "10 wt% chopped carbon fiber; the source of this entry's recorded figures (380-410 \u00b0C, HDT 265 \u00b0C @0.45 MPa, density 1.39)."
    },
    {
      "manufacturer": "Tectonic 3D",
      "product": "KRATIR rPEEK CF",
      "notes": "100 % recycled PEEK-CF feedstock. Published figures diverge sharply from 3DXTech's, including a 250-270 \u00b0C nozzle range below PEEK's melting point (see conflicts)."
    }
  ]
}
