Repository: pwsh/filament-field-guide

# Filament Field Guide

A structured, research-driven catalog of FDM 3D-printing materials, manufacturers, and
build plates — published as a filterable static site via GitHub Pages.

## Quick start

```bash

# Serve locally (fetch() requires http, not file://)
python -m http.server 8000

# Validate data + regenerate the manifest after any data change
pip install jsonschema
python scripts/validate.py
```

# that already exist, and --brands to scope to certain candidate files
python scripts/spoolman_import.py --url http://spoolman.local:7912 \
    --apply --update --brands amolen,insignia

File: data/filaments/peek.json
{
  "id": "peek",
  "name": "PEEK (Polyetheretherketone)",
  "aliases": [
    "Polyetheretherketone",
    "PAEK",
    "Victrex PEEK",
    "3DXTech ThermaX PEEK"
  ],
  "status": "researched",
  "base_type": null,
  "variation_kind": null,
  "polymer_class": "high-performance",
  "chemical_makeup": "Unfilled semi-crystalline polyaryletherketone \u2014 an aromatic backbone of alternating ether and ketone linkages. The ketone-to-ether ratio is what separates it from pekk: PEEK carries more ether linkages and crystallises faster and more sharply, while PEKK's two ketone linkages slow crystallisation down. Fully ketone/ether aromatic chemistry also distinguishes it from the aryl sulfide backbone of pps and the amorphous imide and sulfone backbones of pei-ultem and ppsu.",
  "summary": "The ceiling of FDM materials and the hardest thing in this catalog to print. Continuous-use temperature of 240-260 \u00b0C, Tg 143 \u00b0C and Tm 343 \u00b0C put it above every other entry here, and its chemical resistance is near-total. The cost is total hardware gating: a 375-410 \u00b0C industrial hotend that no Bambu machine (not even the X1E high-temp hotend at ~350 \u00b0C) can reach, an actively heated 70-140 \u00b0C chamber that is genuinely mandatory rather than merely helpful, non-standard build surfaces, and ~$400-900/kg. Deltas vs siblings: it beats pekk on peak temperature but loses to it on printability, layer adhesion and warp; it beats pei-ultem and ppsu on service temperature but loses to both on dimensional stability because it is semi-crystalline; and it loses to pps on raw chemical/solvent resistance while beating it comprehensively on Tg.",
  "printing": {
    "nozzle_temp_c": {
      "min": 375,
      "max": 410,
      "recommended": 400
    },
    "bed_temp_c": {
      "min": 130,
      "max": 145,
      "recommended": 140
    },
    "ambient_temp_c": {
      "min": 70,
      "max": 140,
      "recommended": 120
    },
    "enclosure_recommended": true,
    "heated_chamber_required": true,
    "enclosure_open_for_cooling": false,
    "requires_hardened_nozzle": false,
    "part_cooling_fan_pct": {
      "min": 0,
      "max": 5,
      "recommended": 0
    },
    "notes": "The single hardest hardware gate in the catalog: 375-410 \u00b0C requires an industrial-class hotend with a titanium or steel heat-break rated to 400 \u00b0C or above. This exceeds Bambu's stock hotend and also exceeds the X1E/H2D high-temp hotend's ~350 \u00b0C ceiling, so PEEK is not printable on any current Bambu hardware \u2014 a delta shared with pekk, pei-ultem and ppsu but NOT with pps-cf, which runs at 310-350 \u00b0C. heated_chamber_required is true and means it: PEEK crystallises almost immediately on cooling, and without 70-140 \u00b0C ambient the resulting shrinkage causes severe warp and delamination rather than merely poor cosmetics. Part cooling stays at or near zero for the same reason. Unfilled, so a hardened nozzle is not strictly required, but many operators fit one anyway for wear life at these temperatures \u2014 recorded as false to match the material rather than the habit."
  },
  "feeding": {
    "drive_system": "direct-drive-recommended",
    "ams_compatible": "no",
    "feeding_assistant_recommended": false,
    "notes": "Rigid and stiff, so it pushes easily, but direct drive is strongly preferred \u2014 a long Bowden path fights the very high extrusion pressure needed at 400 \u00b0C. AMS/material-station compatibility is a flat no on every consumer system, and for a different reason than the flexibles: the process temperature is far outside what any AMS-fed hotend can reach, and the AMS-HT dryer tops out well below PEEK's 120 \u00b0C drying spec. Feed from a heated drybox on the industrial machine instead. No feeding assistant applies (not an elastomer, no shore hardness)."
  },
  "drying": {
    "required_before_use": "always",
    "temp_c": {
      "min": 120,
      "max": 120,
      "recommended": 120
    },
    "time_hours": {
      "min": 4,
      "max": 8,
      "recommended": 4
    },
    "methods": [
      "high-temperature filament dryer rated to 120 \u00b0C",
      "convection/blast oven at 120 \u00b0C",
      "print directly from a heated drybox"
    ],
    "dryness_validation": "No popping, hissing or visible steam at the nozzle and no bubbles or foaming in the purge \u2014 at 400 \u00b0C even trace moisture flashes to steam violently, so the audible test is unusually reliable here. Extrudate should be a continuous glossy strand, not a blistered one.",
    "notes": "3DXTech specifies 120 \u00b0C for 4 hours. Same regimen as pekk; less aggressive than pei-ultem 1010's 150 \u00b0C spec and hotter than ppsu's and pps's 110 \u00b0C. The practical delta vs lower-temperature materials is that brief ambient exposure matters more, not less: moisture that would merely string in PETG bubbles catastrophically at 400 \u00b0C, so PEEK is stored and printed from a dry box rather than dried once and left out."
  },
  "storage": {
    "recommendations": "Sealed with desiccant at all times and fed from a heated drybox during the print. PEEK's equilibrium moisture uptake is modest compared with nylon, but the consequence of the moisture it does pick up is far worse because of the process temperature \u2014 treat the drybox as part of the machine, not an accessory.",
    "max_humidity_pct": 20,
    "hygroscopy": "high"
  },
  "price": {
    "usd_per_kg_low": 400,
    "usd_per_kg_high": 900,
    "notes": "3DXTech ThermaX PEEK is the reference listing: $385/500 g (~$770/kg), $588/1 kg, $1,175/2 kg (~$588/kg). Broader market spans roughly $400-900/kg depending on brand and base resin grade (Victrex/Solvay-class resin at the top). Comparable to ppsu, roughly on par with or slightly above pekk, and 3-5x pei-ultem 1010 or pps."
  },
  "use_cases": {
    "recommended": [
      "aerospace structural and bracket components",
      "oil and gas downhole and sealing parts",
      "automotive fluid-contact and under-hood parts at sustained high temperature",
      "metal-replacement brackets where weight matters",
      "chemically aggressive environments (near-total solvent resistance)",
      "sterilisable and high-temperature medical fixtures"
    ],
    "not_recommended": [
      "any printer without a 400 \u00b0C-rated hotend and an actively heated chamber \u2014 including every current Bambu machine",
      "hobbyist and open-frame setups",
      "large flat geometry (immediate crystallisation drives severe warp)",
      "fast-turnaround work \u2014 prints are slow, fussy and expensive to fail",
      "food-contact items without a certified line and post-print sealing",
      "cost-sensitive parts where pei-ultem or pps would do the job"
    ]
  },
  "suitability": {
    "food_contact": "conditional",
    "load_bearing": "high",
    "high_temperature": "yes",
    "outdoor": "yes"
  },
  "properties": {
    "density_g_cm3": 1.3,
    "grams_per_100cm3": 130,
    "cm3_per_100g": 76.9,
    "glass_transition_c": 143,
    "heat_deflection_c": 145,
    "max_service_temp_c": 250,
    "notes": "Tg 143 \u00b0C and Tm 343 \u00b0C; continuous-use temperature 240-260 \u00b0C, recorded here at 250 \u00b0C as the midpoint and the highest figure in this catalog. HDT is the soft number: the comparative source used for this cluster gives ~145 \u00b0C unfilled (against ~280 \u00b0C for PEEK-CF), while industrial datasheets for moulded PEEK commonly show ~152-160 \u00b0C, so treat the exact value as source-dependent and unverified. Density 1.30 g/cm\u00b3 is the standard literature figure for unfilled PEEK rather than a filament datasheet value. Shrinkage is not published in the sources reviewed and is deliberately left blank, but it is high and \u2014 critically \u2014 driven by near-immediate crystallisation on cooling rather than by simple thermal contraction, which is why chamber control is mandatory and why the semi-crystalline siblings (peek, pekk, pps) warp far more than the amorphous ones (pei-ultem, ppsu)."
  },
  "scores": {
    "ease_of_print": 1,
    "dimensional_stability": 5,
    "warp_tendency": 10,
    "layer_adhesion": 6,
    "compression_strength": 9,
    "temperature_tolerance": 10,
    "uv_tolerance": 6,
    "weather_tolerance": 8,
    "water_tolerance": 9
  },
  "compatibility": {
    "support_materials": [
      "pekk"
    ],
    "usable_as_support_for": [
      "pekk"
    ],
    "notes": "No soluble support chemistry survives anywhere near 375-410 \u00b0C \u2014 pva and bvoh degrade 200 \u00b0C+ below this window \u2014 so the options are self-supporting geometry or breakaway same-material/PAEK support. PEEK and pekk share the PAEK family and overlapping melt behaviour, which is why pekk is listed as a plausible breakaway support partner, but no source in this pass tested that interface directly (unverified). It bonds to nothing in the commodity half of the catalog: pla, petg, abs, asa, pc, pa, pp and the rest are all destroyed on contact at this temperature."
  },
  "plate_recommendations": [
    {
      "plate_id": "pei-textured",
      "rating": "avoid",
      "notes": "Standard textured PEI spring steel is not recommended for PEEK, on two grounds: adhesion is poor, and the sheet's own PEI chemistry (Tg ~217 \u00b0C) is pushed toward its limit by a 130-145 \u00b0C bed plus radiant heat from a 400 \u00b0C nozzle. Industry practice is polyimide (Kapton) tape, garolite/G10 laminate, or a high-temperature adhesive layer such as Magigoo HT or PEI 'juice'. No garolite or polyimide plate entry exists in the catalog yet, so those recommendations live here in notes."
    },
    {
      "plate_id": "pei-smooth",
      "rating": "avoid",
      "notes": "Backfilled from plate entry (Phase E reciprocity): Processing bed temps exceed what a laminated PEI sheet and its adhesive are rated for."
    },
    {
      "plate_id": "glass-borosilicate",
      "rating": "avoid",
      "notes": "Backfilled from plate entry (Phase E reciprocity): Not covered in sources. PEEK needs 130-160 C beds and a heated chamber; the glass itself would cope but no adhesion route on glass is documented and the thermal-shock risk in a hot"
    },
    {
      "plate_id": "pp-sheet",
      "rating": "avoid",
      "notes": "Backfilled from plate entry (Phase E reciprocity): Bed temperature is far above the softening range of a polypropylene coating; the surface would deform before the print succeeded."
    },
    {
      "plate_id": "g10-garolite",
      "rating": "avoid",
      "notes": "Backfilled from plate entry (Phase E reciprocity): Some vendors market a 'high-temp upgrade' G10 sheet alongside PEEK/PEKK/ULTEM name-drops, but no bed-temp or adhesion data was found and PEEK bed temps (130-160 C) exceed anything "
    },
    {
      "plate_id": "pei-satin",
      "rating": "avoid",
      "notes": "Backfilled from plate entry (Phase E reciprocity): Outside the satin sheet's rated range."
    },
    {
      "plate_id": "supertack",
      "rating": "avoid",
      "notes": "Backfilled from plate entry (Phase E reciprocity): Bed temperatures roughly three times the plate's design point; the coating would be destroyed."
    },
    {
      "plate_id": "pc-plate",
      "rating": "avoid",
      "notes": "Backfilled from plate entry (Phase E reciprocity): Far outside the plate's thermal envelope \u2014 PEEK beds run 130-160 C in a heated chamber. Categorically unsuitable."
    },
    {
      "plate_id": "carbon-fiber-plate",
      "rating": "avoid",
      "notes": "Backfilled from plate entry (Phase E reciprocity): Generic vendor listings sometimes name-drop PEEK/PEKK/ULTEM but publish no data, and PEEK bed temps (130-160 C) exceed the vendor-stated ~140 C operational ceiling. Treat as unsupp"
    },
    {
      "plate_id": "buildtak-polymer",
      "rating": "avoid",
      "notes": "Backfilled from plate entry (Phase E reciprocity): Bed temperature exceeds the sheet's 125 degC ceiling outright."
    },
    {
      "plate_id": "pei-patterned",
      "rating": "avoid",
      "notes": "Backfilled from plate entry (Phase E reciprocity): Far outside the rated range."
    }
  ],
  "alternatives": [
    {
      "filament_id": "pekk",
      "reason": "The more printable cousin at nearly the same ceiling: nozzle 345-375 \u00b0C instead of 375-410, Tg 162 vs 143 \u00b0C, warp 8 vs 10, layer adhesion 7 vs 6 and ease 2 vs 1 \u2014 for a little peak stiffness, and no saving ($495-700)."
    },
    {
      "filament_id": "pei-ultem",
      "reason": "Three to four times cheaper ($195-290 vs $400-900), prints 20-40 \u00b0C cooler, and being amorphous it holds tolerance far better (stability 8 vs 5, warp 6 vs 10) \u2014 but continuous service drops to ~180 \u00b0C from 240-260 \u00b0C."
    },
    {
      "filament_id": "ppsu",
      "reason": "Broadly similar money ($400-600) for far lower warp (5 vs 10), better dimensional stability (8 vs 5) and impact toughness that survives knocks which crack a PEEK part, plus steam sterilisation \u2014 at temp 8 vs 10."
    },
    {
      "filament_id": "pps-cf",
      "reason": "The only member of this cluster with a real consumer-printer path: 310-350 \u00b0C nozzle inside an X1E/H2D high-temp hotend's reach, no heated chamber, warp 3 vs 10, at $100-200 \u2014 but Tg 85 \u00b0C means stiffness falls away far earlier under load."
    },
    {
      "filament_id": "pc",
      "reason": "If the part needs a high but not extreme ceiling: PC carries temp 9 vs 10 on ordinary enclosed hardware at $30-65 \u2014 a 10-20x price drop, no industrial hotend and no heated chamber, in exchange for chemical resistance and creep performance that are not comparable."
    }
  ],
  "emissions": {
    "voc_level": "moderate",
    "particulate_level": "high",
    "primary_emissions": [
      "ultrafine particles",
      "unspecified high-temperature process VOCs (no PEEK-specific speciation found in this research pass)"
    ],
    "ventilation": "required",
    "notes": "No PEEK-specific VOC or particulate study was found. The general finding that VOC and ultrafine-particle emission scales steeply with process temperature puts PEEK at the top of this catalog's range at 375-410 \u00b0C, so ventilation is recorded as required \u2014 enclosure plus outdoor exhaust or serious HEPA-plus-carbon filtration, at or above the level appropriate for pc. VOC is recorded as moderate rather than high because PEEK is thermally stable at its own processing window (that stability is why it can be processed there at all); the particulate figure is the one driving the requirement. Both levels are inferred, not measured (unverified)."
  },
  "safety_notes": "A 400 \u00b0C hotend, a 145 \u00b0C bed and a chamber that can hold 140 \u00b0C are all serious burn hazards, and the chamber must be allowed to cool and vent before the door is opened. Overheating PEEK past its processing window degrades it; do not attempt to push a hotend beyond its rated temperature to reach these numbers. Food contact is recorded as conditional rather than yes: the resin itself is FDA-compliant in injection moulding, but FDM layer-line porosity harbours bacteria, so a printed part needs a certified filament line plus sealing or single-use handling (unverified for printed parts specifically).",
  "additional_notes": "PEEK is the reference point the rest of this cluster is measured against, and in practice it is chosen only when nothing else will do. If print quality and dimensional accuracy matter more than the last 20 \u00b0C of service temperature, pekk is the better buy \u2014 it prints 30-40 \u00b0C cooler, crystallises slowly enough to give a real processing window, and bonds layers better. If the part is dimensionally fussy rather than thermally extreme, pei-ultem is easier, cheaper and more stable. If the driver is chemical resistance rather than heat, pps is a fraction of the price. PEEK wins on exactly one axis \u2014 sustained service temperature \u2014 and charges heavily for it.",
  "provenance": {
    "sources": [
      "https://www.3dxtech.com/products/thermax-peek-1",
      "https://www.spoolscout.com/data-sheets/3dxtech/peek-thermax-peek",
      "https://www.filamentive.com/peek-vs-pekk-vs-ppsu-vs-ultem-pei-comparing-high-performance-3d-printing-filament/",
      "https://www.aon3d.com/material-science/peek-and-pekk/",
      "https://help.prusa3d.com/article/pei-ultem_725809",
      "https://filamentspecs.com/3d-printer-ventilation-by-filament-type/"
    ],
    "last_verified": "2026-07-31",
    "confidence": "medium",
    "conflicts": "HDT is the main disagreement: the cluster's comparative source gives ~145 \u00b0C for unfilled PEEK while industrial moulding datasheets commonly show ~152-160 \u00b0C; 145 \u00b0C is recorded and the discrepancy is flagged rather than resolved. Continuous-use temperature is cited as a 240-260 \u00b0C band and recorded at the 250 \u00b0C midpoint. Density 1.30 g/cm\u00b3 is a literature value, not a filament datasheet figure (unverified for any specific spool). Price spans a wide $400-900/kg across brands; only the 3DXTech listing was verified. Emissions levels are inferred entirely from the temperature-scaling rule with no PEEK-specific measurement found (unverified). Food-contact status is unresolved: FDA-compliant resin but no evidence for printed parts. The pekk breakaway-support pairing is reasoned from shared PAEK chemistry, not tested in any source reviewed."
  },
  "trade_names": [
    {
      "manufacturer": "3dxtech",
      "product": "ThermaX PEEK",
      "notes": "Ultra-performance line; observed site pricing $158-$1175 per spool across this tier."
    },
    {
      "manufacturer": "filamentive",
      "product": "3F PEEK 9581",
      "notes": "unfilled PEEK, 260C, biocompatible"
    },
    {
      "manufacturer": "formfutura",
      "product": "PEEK",
      "notes": "High-temperature engineering polymer"
    },
    {
      "manufacturer": "iemai-3d",
      "product": "PEEK",
      "notes": "Unfilled PEEK"
    },
    {
      "manufacturer": "sunlu",
      "product": "PEEK",
      "notes": "Unusual for this brand tier but listed on the official store"
    }
  ]
}

File: data/filaments/pei-ultem.json
{
  "id": "pei-ultem",
  "name": "PEI / ULTEM (Polyetherimide)",
  "aliases": [
    "PEI",
    "ULTEM",
    "Ultem 1010",
    "Ultem 9085",
    "Polyetherimide",
    "3DXTech ThermaX PEI-1010"
  ],
  "status": "researched",
  "base_type": null,
  "variation_kind": null,
  "polymer_class": "high-performance",
  "chemical_makeup": "Polyetherimide \u2014 an amorphous aromatic polymer built from imide and ether linkages, sold under SABIC/Stratasys's ULTEM name. The amorphous structure is the defining difference from the semi-crystalline members of this cluster (peek, pekk, pps): there is no crystallisation shrinkage on cooling, only thermal contraction. Two grades dominate filament: ULTEM 1010 (Tg 217 \u00b0C, higher strength and chemical resistance, ESD-safe variants available) and ULTEM 9085 (Tg 186 \u00b0C, aerospace FST-rated, UL94 V-0/5VA with low smoke and toxicity, lower strength).",
  "summary": "The dimensionally sane member of the high-performance cluster. Being amorphous rather than semi-crystalline, it has no crystallisation shrinkage to fight, so it holds tolerances and welds layers better than peek or pekk \u2014 dimensional stability 8 and layer adhesion 8, the joint best here. Deltas vs peek: cheaper by 3-4x (ULTEM 1010 ~$195/kg against $400-900/kg), prints 20-40 \u00b0C cooler, warps far less, but tops out around 170-200 \u00b0C continuous instead of 240-260 \u00b0C. Deltas vs ppsu: essentially the same printing story and the same amorphous stability, but PEI is stiffer and stronger while PPSU is far tougher and better in steam and water. Its own weakness is moisture: it is the most hygroscopic material in this cluster, needing 110-150 \u00b0C drying and a dry box during the print, not just before it.",
  "printing": {
    "nozzle_temp_c": {
      "min": 350,
      "max": 420,
      "recommended": 380
    },
    "bed_temp_c": {
      "min": 120,
      "max": 160,
      "recommended": 150
    },
    "ambient_temp_c": {
      "min": 85,
      "max": 90,
      "recommended": 90
    },
    "enclosure_recommended": true,
    "heated_chamber_required": true,
    "enclosure_open_for_cooling": false,
    "requires_hardened_nozzle": false,
    "part_cooling_fan_pct": {
      "min": 0,
      "max": 10,
      "recommended": 0
    },
    "notes": "The recorded band is a union across grades and sources: ULTEM 1010 at 365-390 \u00b0C nozzle with a 120-160 \u00b0C bed, ULTEM 9085 at ~350-390 \u00b0C with bed 120 \u00b0C and chamber 90 \u00b0C, and Prusa's consolidated figures at 370-420 \u00b0C nozzle with a 150-155 \u00b0C bed and 85-90 \u00b0C chamber. Start at 380 \u00b0C. This exceeds Bambu's stock hotend and the X1E/H2D high-temp hotend's ~350 \u00b0C ceiling, so there is no consumer Bambu path \u2014 the same gate as peek, pekk and ppsu, and unlike pps-cf. Chamber heating is required. The characteristic failure is not the wild corner lift of peek but warp on square, flat geometry, which persists even with chamber heating and is best managed with a brim plus 2-3 layers of high-temperature adhesive. Unfilled, so no hardened nozzle."
  },
  "feeding": {
    "drive_system": "direct-drive-recommended",
    "ams_compatible": "no",
    "feeding_assistant_recommended": false,
    "notes": "Rigid; direct drive recommended for extrusion pressure at 380 \u00b0C rather than for buckling. AMS/material-station compatibility is no on two independent grounds here rather than one: the process temperature is far outside any AMS-fed hotend, and PEI is hygroscopic enough that an unsealed feed path exposed to room air for the length of a long high-temperature job would itself cause bubbling \u2014 this is the strongest moisture-driven AMS objection in the cluster. Feed from a heated drybox. No feeding assistant applies."
  },
  "drying": {
    "required_before_use": "always",
    "temp_c": {
      "min": 110,
      "max": 150,
      "recommended": 130
    },
    "time_hours": {
      "min": 4,
      "max": 8,
      "recommended": 4
    },
    "methods": [
      "high-temperature filament dryer or blast oven at 110-150 \u00b0C",
      "print directly from a heated drybox",
      "sealed drybox with desiccant while printing"
    ],
    "dryness_validation": "No popping, hissing or steam at the nozzle; purge line continuous and free of blisters or foam. Because PEI reabsorbs moisture quickly, re-validate at the start of each session rather than trusting a dry spool from yesterday.",
    "notes": "Grade-dependent and the most aggressive regimen in this cluster: ULTEM 1010 wants 150 \u00b0C for 4 h, ULTEM 9085 110 \u00b0C for 4 h minimum \u2014 against 120 \u00b0C/4 h for peek and pekk and 110 \u00b0C for ppsu and pps. The delta that matters is not the temperature but the persistence: PEI must stay in a dry box during printing, because drying it once and leaving it on an open spool holder is enough to undo the work."
  },
  "storage": {
    "recommendations": "Sealed with fresh desiccant at all times and printed from a heated drybox \u2014 treat this as mandatory rather than best practice. PEI is the most hygroscopic material in the high-performance cluster and its moisture defects (bubbling, voids, poor layer weld) appear at 380 \u00b0C rather than merely degrading surface finish.",
    "max_humidity_pct": 15,
    "hygroscopy": "extreme"
  },
  "price": {
    "usd_per_kg_low": 195,
    "usd_per_kg_high": 290,
    "notes": "ULTEM 1010 from 3DXTech: $98/500 g, $195/1 kg, $390/2 kg \u2014 comfortably the cheapest of the very-high-temperature group and roughly a third to a fifth of peek or ppsu. ULTEM 9085 is dearer at ~\u20ac256/kg (~$270-290/kg, Formfutura), and was listed as not available for sale at the time of checking, so that end of the band is soft."
  },
  "use_cases": {
    "recommended": [
      "aerospace interior and FST-rated parts (ULTEM 9085, UL94 V-0/5VA with low smoke and toxicity)",
      "automotive high-temperature components",
      "medical device housings and fixtures",
      "electrical and ESD-sensitive housings (ESD-safe 1010 variants exist)",
      "dimensionally critical high-temperature parts where peek would warp",
      "extreme-durability prototypes at moderate-to-high temperature"
    ],
    "not_recommended": [
      "printers without a 400 \u00b0C-class hotend and heated chamber \u2014 Bambu machines included",
      "the highest continuous-service-temperature applications, where peek, pekk and annealed pps-cf all lead",
      "large square flat plates, which warp even with chamber heating",
      "any workflow without drybox discipline through the whole print",
      "outdoor and UV-exposed parts (weathering behaviour poorly documented)",
      "food-contact items"
    ]
  },
  "suitability": {
    "food_contact": "no",
    "load_bearing": "high",
    "high_temperature": "yes",
    "outdoor": "limited"
  },
  "properties": {
    "density_g_cm3": 1.3,
    "grams_per_100cm3": 130,
    "cm3_per_100g": 76.9,
    "glass_transition_c": 217,
    "max_service_temp_c": 180,
    "notes": "Recorded Tg 217 \u00b0C is ULTEM 1010, the more common filament grade; ULTEM 9085 is 186 \u00b0C. Density is recorded at 1.30 g/cm\u00b3 as a midpoint between the two grades \u2014 9085 is 1.34 g/cc per Stratasys, unfilled 1010 is nearer 1.27 \u2014 so part-weight estimates for a specific grade should use that grade's figure rather than this one. Max service temperature 180 \u00b0C is the midpoint of the ~170-200 \u00b0C operational range cited in the comparative source; note the gap to peek (240-260 \u00b0C) is the single most important trade in choosing between them, and it exists despite PEI's higher Tg because PEI is amorphous and loses stiffness through Tg rather than retaining a crystalline structure above it. HDT is not recorded: no figure appeared in the sources reviewed for either grade. The amorphous structure is the property that drives the scores \u2014 low shrinkage, high dimensional stability, strong layer welding \u2014 while 9085's UL94 V-0/5VA FST rating is the differentiator against 1010 for aerospace interiors."
  },
  "scores": {
    "ease_of_print": 3,
    "dimensional_stability": 8,
    "warp_tendency": 6,
    "layer_adhesion": 8,
    "compression_strength": 7,
    "temperature_tolerance": 9,
    "uv_tolerance": 4,
    "weather_tolerance": 5,
    "water_tolerance": 6
  },
  "compatibility": {
    "support_materials": [],
    "usable_as_support_for": [],
    "notes": "Bonds well to itself \u2014 amorphous polymers weld cleanly, which is why layer adhesion scores 8 here against peek's 6. No soluble support chemistry exists at 350-420 \u00b0C; pva and bvoh are 150-200 \u00b0C out of range. Prusa's first-layer recipe is 2-3 layers of Magigoo HT plus a brim rather than a support-material trick. No bonding to any commodity material in the catalog."
  },
  "plate_recommendations": [
    {
      "plate_id": "pei-textured",
      "rating": "usable",
      "notes": "The one material in this cluster where a standard textured PEI spring steel plate is workable \u2014 but only with a high-temperature adhesive on top. Prusa's guidance centres on 2-3 layers of Magigoo HT plus a brim rather than on bare-sheet adhesion, so the plate is a carrier for the adhesive, not the adhesion mechanism. Garolite is also used. Contrast peek and pekk, where PEI sheets are rated avoid outright. No garolite plate entry exists in the catalog yet."
    },
    {
      "plate_id": "pei-smooth",
      "rating": "avoid",
      "notes": "Backfilled from plate entry (Phase E reciprocity): Printing PEI onto PEI at these bed temps risks welding part to plate outright."
    },
    {
      "plate_id": "pp-sheet",
      "rating": "avoid",
      "notes": "Backfilled from plate entry (Phase E reciprocity): As PEEK."
    },
    {
      "plate_id": "g10-garolite",
      "rating": "avoid",
      "notes": "Backfilled from plate entry (Phase E reciprocity): Same as PEEK \u2014 marketing mentions exist, verified data does not."
    },
    {
      "plate_id": "pei-satin",
      "rating": "avoid",
      "notes": "Backfilled from plate entry (Phase E reciprocity): Out of range, plus same-polymer welding risk."
    },
    {
      "plate_id": "supertack",
      "rating": "avoid",
      "notes": "Backfilled from plate entry (Phase E reciprocity): As PEEK."
    },
    {
      "plate_id": "carbon-fiber-plate",
      "rating": "avoid",
      "notes": "Backfilled from plate entry (Phase E reciprocity): Same as PEEK \u2014 marketing mentions without supporting specs, and bed requirements sit at or above the plate's stated limit."
    },
    {
      "plate_id": "buildtak-polymer",
      "rating": "avoid",
      "notes": "Backfilled from plate entry (Phase E reciprocity): As PEEK; also note BuildTak's separate PEI film line is a different product and does not change this."
    },
    {
      "plate_id": "pei-patterned",
      "rating": "avoid",
      "notes": "Backfilled from plate entry (Phase E reciprocity): Far outside the rated range."
    }
  ],
  "alternatives": [
    {
      "filament_id": "ppsu",
      "reason": "The same amorphous low-warp behaviour and the same 8/8 stability-and-adhesion profile, with far better impact toughness, water and steam tolerance (10 vs 6) and a gentler 110 \u00b0C drying spec against 1010's 150 \u00b0C \u2014 at roughly double the price ($400-600) and lower stiffness (compressive 6 vs 7)."
    },
    {
      "filament_id": "peek",
      "reason": "Higher continuous service (240-260 \u00b0C vs 170-200 \u00b0C) and near-total chemical resistance \u2014 at 2-4x the price ($400-900), a 375-410 \u00b0C industrial hotend, and much worse dimensional behaviour (stability 5 vs 8, warp 10 vs 6)."
    },
    {
      "filament_id": "pekk",
      "reason": "A higher service ceiling (260 \u00b0C) with PEEK-beating printability \u2014 but it still warps more (8 vs 6), holds tolerance less well (stability 7 vs 8) and costs $495-700 against $195-290."
    },
    {
      "filament_id": "pps-cf",
      "reason": "The same temp 9 rating at half the price ($100-200), with far lower warp (3 vs 6) and no heated chamber \u2014 but Tg 85 \u00b0C means it softens under load long before PEI's 217 \u00b0C Tg does, and layer adhesion drops to 5 vs 8."
    },
    {
      "filament_id": "pc",
      "reason": "If ~110-130 \u00b0C service is genuinely enough: PC carries the same temp 9 score off a 145 \u00b0C Tg rather than PEI's 217 \u00b0C, prints on ordinary enclosed hardware at $30-65, and needs no 150 \u00b0C drying regime \u2014 with much weaker chemical resistance and creep performance."
    }
  ],
  "emissions": {
    "voc_level": "moderate",
    "particulate_level": "high",
    "primary_emissions": [
      "ultrafine particles",
      "unspecified high-temperature process VOCs (no PEI-specific speciation found in this research pass)"
    ],
    "ventilation": "required",
    "notes": "No PEI-specific VOC or particulate measurement was found. By the temperature-scaling rule a 350-420 \u00b0C process sits alongside peek at the top of this catalog, so ventilation is recorded as required: enclosure plus outdoor exhaust or HEPA-plus-carbon filtration, at or above pc's tier. VOC is recorded moderate because the polymer is stable inside its own processing window; the particulate figure carries the requirement. Both inferred, not measured (unverified)."
  },
  "safety_notes": "380 \u00b0C hotend, 150-160 \u00b0C bed and a 90 \u00b0C chamber are burn hazards; vent and cool before opening. ULTEM 9085's flame retardancy is inherent rather than additive-based, so no separate additive hazard applies. Food contact is not verified for printed parts and is recorded as no. Handle high-temperature bed adhesives (Magigoo HT and similar) per their own datasheets \u2014 they are applied to a plate that will exceed 150 \u00b0C.",
  "additional_notes": "Grade choice is the real decision here, and this entry deliberately covers both: ULTEM 1010 for strength, chemical resistance, the higher 217 \u00b0C Tg and ESD-safe variants; ULTEM 9085 for aerospace interiors, where the UL94 V-0/5VA flame, smoke and toxicity rating outweighs its lower 186 \u00b0C Tg and lower strength. Against the cluster, PEI is the pragmatic pick: a third of PEEK's price, meaningfully easier, dimensionally the best behaved along with ppsu, and only outclassed when the part must genuinely run above ~200 \u00b0C. Its Achilles heel is moisture discipline rather than temperature.",
  "provenance": {
    "sources": [
      "https://www.3dxtech.com/products/thermax-pei-1010",
      "https://www.formfutura.com/filaments/pei/pei-ultem-9085",
      "https://help.prusa3d.com/article/pei-ultem_725809",
      "https://www.filamentive.com/peek-vs-pekk-vs-ppsu-vs-ultem-pei-comparing-high-performance-3d-printing-filament/",
      "https://aerospace.stratasys.com/assets/downloads/metal-forming/Data_Sheet-ULTEM_9085_EN_A4.pdf"
    ],
    "last_verified": "2026-07-31",
    "confidence": "medium",
    "conflicts": "The entry covers two genuinely different grades under one id, which is the largest source of spread: Tg 217 \u00b0C (1010) vs 186 \u00b0C (9085), density 1.27 vs 1.34 g/cc, drying 150 \u00b0C vs 110 \u00b0C, and flame rating present only on 9085. Recorded values follow 1010 for Tg and midpoint the density; a Fable-level decision on splitting this into two entries would remove the ambiguity. Printing parameters also disagree across sources: 3DXTech 365-390 \u00b0C nozzle for 1010, Formfutura ~350-390 \u00b0C for 9085, Prusa 370-420 \u00b0C consolidated, with beds spanning 120-160 \u00b0C. Max service temperature 180 \u00b0C is a midpoint of a cited 170-200 \u00b0C range, not a datasheet figure. No HDT figure was found for either grade. ULTEM 9085 pricing was taken from a listing marked not available for sale. Emissions are inferred from process temperature with no PEI-specific measurement (unverified). Outdoor/UV behaviour is undocumented in the sources reviewed and the uv_tolerance score of 4 is a reasoned estimate for an aromatic polymer, not evidence-based."
  },
  "trade_names": [
    {
      "manufacturer": "3dxtech",
      "product": "ThermaX PEI 1010",
      "notes": "ULTEM-brand PEI 1010 resin."
    },
    {
      "manufacturer": "3dxtech",
      "product": "Triton3D PEI (Stratasys-compatible)",
      "notes": "Repackaged/certified ThermaX PEI on Stratasys-compatible spools."
    },
    {
      "manufacturer": "filament-pm",
      "product": "PEIJET 1010 ULTEM",
      "notes": "SKU targets Ultem 1010 chemistry; genuine-resin vs PEI blend not independently confirmed"
    },
    {
      "manufacturer": "filamentive",
      "product": "Ultem 1010 (PEI)",
      "notes": "genuine PEI, HDT ~216C, UL94 V-0"
    },
    {
      "manufacturer": "filamentive",
      "product": "Ultem 9085 (PEI)",
      "notes": "genuine aerospace-grade PEI, UL94 V-0"
    },
    {
      "manufacturer": "formfutura",
      "product": "PEI",
      "notes": "Polyetherimide / ULTEM; the old 'pei' id in this file did not exist"
    },
    {
      "manufacturer": "iemai-3d",
      "product": "PEI 9085 / PEI 1010 (ULTEM-class)",
      "notes": "Both ULTEM-equivalent grades collapse onto the single pei-ultem entry"
    },
    {
      "manufacturer": "kimya",
      "product": "PEI-9085",
      "notes": "ULTEM 9085-grade polyetherimide (ivory)."
    },
    {
      "manufacturer": "prusa-research",
      "product": "Prusament PEI 1010",
      "notes": "ULTEM 1010 resin grade, which the pei-ultem entry explicitly describes"
    },
    {
      "manufacturer": "push-plastic",
      "product": "PEI 1010",
      "notes": "ULTEM 1010 chemistry, unfilled polyetherimide \u2014 the same grade 3DXTech and others sell. Replaces the invalid 'pei' id previously in this file."
    },
    {
      "manufacturer": "Tectonic 3D",
      "product": "VULCAN 1010 / 9085"
    }
  ]
}
