Repository: pwsh/filament-field-guide

# Filament Field Guide

A structured, research-driven catalog of FDM 3D-printing materials, manufacturers, and
build plates — published as a filterable static site via GitHub Pages.

## Quick start

```bash

# Serve locally (fetch() requires http, not file://)
python -m http.server 8000

# Validate data + regenerate the manifest after any data change
pip install jsonschema
python scripts/validate.py
```

# that already exist, and --brands to scope to certain candidate files
python scripts/spoolman_import.py --url http://spoolman.local:7912 \
    --apply --update --brands amolen,insignia

File: data/filaments/pekk.json
{
  "id": "pekk",
  "name": "PEKK (Polyetherketoneketone)",
  "aliases": [
    "Polyetherketoneketone",
    "PEKK-A",
    "PEKK-C",
    "Kepstan",
    "3DXTech ThermaX PEKK-A"
  ],
  "status": "researched",
  "base_type": null,
  "variation_kind": null,
  "polymer_class": "high-performance",
  "chemical_makeup": "Polyaryletherketone isomer of PEEK carrying two ketone linkages in place of PEEK's ether/ketone pair, typically from Arkema Kepstan resin. The ketone-to-ether ratio is the tuning knob: PEKK-A (about 60/40) crystallises slowly, PEKK-C is more amorphous still. Same aromatic ketone family as peek, chemically unrelated to the aryl sulfide of pps and the amorphous imide/sulfone backbones of pei-ultem and ppsu.",
  "summary": "PEEK's more printable cousin. The two-ketone structure crystallises far more slowly \u2014 roughly a 3.5-minute half-time at 250 \u00b0C against 1-2 minutes for PEEK \u2014 which is the whole story: lower internal stress, better layer welding, a genuinely wider processing window. Deltas vs peek: nozzle drops to 345-375 \u00b0C from 375-410 \u00b0C, Tg rises to 162 \u00b0C from 143 \u00b0C, warp and layer adhesion both improve markedly, and ease of print doubles from the catalog floor. It gives up a little peak stiffness and a little service temperature. Deltas vs the amorphous siblings: still warps more than pei-ultem and ppsu and still needs a chamber, but runs hotter in service than either. Like peek it is outside every consumer printer's hotend range, including Bambu's.",
  "printing": {
    "nozzle_temp_c": {
      "min": 345,
      "max": 375,
      "recommended": 360
    },
    "bed_temp_c": {
      "min": 120,
      "max": 140,
      "recommended": 130
    },
    "ambient_temp_c": {
      "min": 70,
      "max": 150,
      "recommended": 110
    },
    "enclosure_recommended": true,
    "heated_chamber_required": true,
    "enclosure_open_for_cooling": false,
    "requires_hardened_nozzle": false,
    "part_cooling_fan_pct": {
      "min": 0,
      "max": 5,
      "recommended": 0
    },
    "notes": "The delta that matters vs peek is the 30-35 \u00b0C drop in nozzle temperature (345-375 \u00b0C against 375-410 \u00b0C) combined with slow crystallisation: 3DXTech describe the 'slower crystallization rate and lower internal stress' as producing better layer adhesion and a wider processing window, and that is exactly what the ease and warp scores reflect. It is still an industrial-hotend material \u2014 345-375 \u00b0C is above Bambu's stock hotend and above the X1E/H2D high-temp hotend's ~350 \u00b0C ceiling for most of its range, so there is no consumer-printer path here either. Chamber 70-150 \u00b0C remains required rather than merely recommended; the wider window buys forgiveness, not chamber independence. Cooling stays off. Unfilled, so no hardened nozzle is required."
  },
  "feeding": {
    "drive_system": "direct-drive-recommended",
    "ams_compatible": "no",
    "feeding_assistant_recommended": false,
    "notes": "Same feeding picture as peek: rigid filament, direct drive recommended for extrusion-pressure reasons rather than buckling, and no AMS or material-station compatibility on any current desktop system \u2014 the process temperature is far outside AMS-fed hotend ranges and the 120 \u00b0C drying spec is above what an AMS-HT dryer can hold. Feed from a heated drybox. No feeding assistant applies."
  },
  "drying": {
    "required_before_use": "always",
    "temp_c": {
      "min": 120,
      "max": 120,
      "recommended": 120
    },
    "time_hours": {
      "min": 4,
      "max": 8,
      "recommended": 4
    },
    "methods": [
      "high-temperature filament dryer rated to 120 \u00b0C",
      "convection/blast oven at 120 \u00b0C",
      "print directly from a heated drybox"
    ],
    "dryness_validation": "No popping or steam at the nozzle and no bubbling in the purge line; extrudate glossy and continuous. Slightly more forgiving than peek only because the melt is 30-40 \u00b0C cooler, so trace moisture flashes less violently \u2014 the requirement itself is unchanged.",
    "notes": "120 \u00b0C for 4 hours (3DXTech), identical to peek's regimen. Less aggressive than pei-ultem 1010's 150 \u00b0C, hotter than the 110 \u00b0C specified for ppsu and pps."
  },
  "storage": {
    "recommendations": "Sealed with desiccant between prints and fed from a heated drybox during the job \u2014 same discipline as peek. Uptake is modest but the process temperature makes what little it absorbs expensive.",
    "max_humidity_pct": 20,
    "hygroscopy": "high"
  },
  "price": {
    "usd_per_kg_low": 495,
    "usd_per_kg_high": 700,
    "notes": "3DXTech ThermaX PEKK-A: $295/500 g (~$590/kg), $550/1 kg, $995/2 kg (~$497/kg). Comparative sources describe PEKK as 'inherently more expensive' than PEEK, but 3DXTech's own 1 kg PEKK price ($550) sits slightly BELOW their 1 kg PEEK price ($588) \u2014 so the premium claim is a generalised industry statement that does not hold for every brand. Recorded band covers the verified 3DXTech listings plus headroom for brands where the premium does apply."
  },
  "use_cases": {
    "recommended": [
      "aerospace structural and interior components",
      "oil and gas hardware",
      "defence parts requiring high-temperature performance with dimensional accuracy",
      "high-temperature parts where print quality matters more than the last 20 \u00b0C of service temperature",
      "large or geometrically awkward high-performance parts that peek would warp",
      "inherently flame-retardant parts (UL94 V-0 without additives)"
    ],
    "not_recommended": [
      "consumer and prosumer printers \u2014 the hotend range is out of reach, Bambu included",
      "unheated-chamber setups",
      "budget projects (~$500-700/kg)",
      "absolute peak stiffness or service temperature, where peek still leads",
      "food-contact items (no verification for printed parts)"
    ]
  },
  "suitability": {
    "food_contact": "no",
    "load_bearing": "high",
    "high_temperature": "yes",
    "outdoor": "yes"
  },
  "properties": {
    "density_g_cm3": 1.28,
    "grams_per_100cm3": 128,
    "cm3_per_100g": 78.1,
    "glass_transition_c": 162,
    "heat_deflection_c": 160,
    "max_service_temp_c": 260,
    "notes": "Tg 162 \u00b0C \u2014 19 \u00b0C above peek's 143 \u00b0C, the clearest property delta between the two \u2014 with Tm 335 \u00b0C (slightly below PEEK's 343 \u00b0C) and continuous-use temperature 260 \u00b0C, comparable to or slightly above PEEK. HDT ~160 \u00b0C per the cluster's comparative source, against ~145 \u00b0C for unfilled peek; note this sits awkwardly beside the same source's claim that PEEK's mechanical and thermal properties are 'arguably superior', which is recorded as a conflict rather than resolved. Inherently UL94 V-0 without flame-retardant additives. Density 1.28 g/cm\u00b3 is a literature/resin-family value rather than a filament datasheet figure. Shrinkage is not published in the sources reviewed, but the mechanism is the point: crystallisation half-time is roughly 3.5 minutes at 250 \u00b0C against 1-2 minutes for PEEK, so shrinkage develops slowly enough for the chamber to keep up \u2014 'shrinkage between layers is not as significant' as PEEK's."
  },
  "scores": {
    "ease_of_print": 2,
    "dimensional_stability": 7,
    "warp_tendency": 8,
    "layer_adhesion": 7,
    "compression_strength": 8,
    "temperature_tolerance": 9,
    "uv_tolerance": 6,
    "weather_tolerance": 8,
    "water_tolerance": 9
  },
  "compatibility": {
    "support_materials": [
      "peek"
    ],
    "usable_as_support_for": [
      "peek"
    ],
    "notes": "Identical constraint set to peek: no soluble support survives 345-375 \u00b0C, so self-supporting geometry or breakaway same-material/PAEK support is the answer. peek is listed as a plausible PAEK-family breakaway partner on shared-chemistry grounds, not on tested evidence (unverified). No bonding to pla, petg, abs, asa, pc, pa, pp or any other commodity material \u2014 they degrade on contact at this temperature."
  },
  "plate_recommendations": [
    {
      "plate_id": "pei-textured",
      "rating": "avoid",
      "notes": "Same verdict and same reasoning as peek: standard textured PEI spring steel is not the industry surface here, because adhesion is poor and the sheet's own PEI chemistry is stressed by a 120-140 \u00b0C bed under a 360 \u00b0C nozzle. Use polyimide (Kapton) tape, garolite/G10, or a high-temperature adhesive such as Magigoo HT. Those surfaces have no catalog plate entries yet, so the recommendation lives in notes."
    },
    {
      "plate_id": "pei-smooth",
      "rating": "avoid",
      "notes": "Backfilled from plate entry (Phase E reciprocity): As PEEK."
    },
    {
      "plate_id": "pei-satin",
      "rating": "avoid",
      "notes": "Backfilled from plate entry (Phase E reciprocity): As PEEK."
    },
    {
      "plate_id": "pei-patterned",
      "rating": "avoid",
      "notes": "Backfilled from plate entry (Phase E reciprocity): As PEEK."
    }
  ],
  "alternatives": [
    {
      "filament_id": "peek",
      "reason": "The reference material of the cluster \u2014 higher peak service temperature (temp 10 vs 9) and better-established data \u2014 but harder in every printing respect (ease 1 vs 2, warp 10 vs 8, 375-410 \u00b0C nozzle), and its $400-900 band undercuts PEKK's $495 floor."
    },
    {
      "filament_id": "pei-ultem",
      "reason": "Half the price or less ($195-290 vs $495-700), amorphous so it holds tolerance (stability 8 vs 7) and warps far less (6 vs 8), and it prints cooler \u2014 at a lower ceiling (~180 \u00b0C continuous vs 260 \u00b0C)."
    },
    {
      "filament_id": "ppsu",
      "reason": "Comparable money ($400-600) for much better impact toughness, water and steam tolerance (10 vs 9) and lower warp (5 vs 8) \u2014 service temperature drops to 180 \u00b0C and compressive strength to 6 vs 8."
    },
    {
      "filament_id": "pps-cf",
      "reason": "A fifth to a quarter of the cost ($100-200) at the same temp 9, with better UV and weather ratings and a printable path on a high-temp consumer hotend without a heated chamber \u2014 the catch is a Tg of 85 \u00b0C and layer adhesion 5 vs 7."
    },
    {
      "filament_id": "ppa-cf",
      "reason": "If the requirement is high-temperature structural rather than polyketone chemistry: the catalog's highest compressive strength (10 vs 8) at temp 9 for $172-266, and no mandatory heated chamber \u2014 but nylon-grade moisture uptake and far worse chemical resistance."
    }
  ],
  "emissions": {
    "voc_level": "moderate",
    "particulate_level": "high",
    "primary_emissions": [
      "ultrafine particles",
      "unspecified high-temperature process VOCs (no PEKK-specific speciation found in this research pass)"
    ],
    "ventilation": "required",
    "notes": "No PEKK-specific emissions data was found. Applying the temperature-scaling rule, PEKK should sit at or slightly below peek because it runs 30-40 \u00b0C cooler (345-375 \u00b0C against 375-410 \u00b0C) \u2014 but 'slightly below the worst in the catalog' is still enough that ventilation is recorded as required: enclosure plus outdoor exhaust or HEPA-plus-carbon filtration. VOC is recorded moderate rather than high on the same reasoning as peek \u2014 the polymer is thermally stable within its own window \u2014 while the particulate figure carries the requirement. Both inferred, not measured (unverified)."
  },
  "safety_notes": "360 \u00b0C hotend, 140 \u00b0C bed and a chamber to 150 \u00b0C are burn hazards; vent and cool the chamber before opening. The UL94 V-0 rating is inherent to the chemistry rather than additive-driven, so there are no flame-retardant additives to worry about in handling. Food contact is not verified for printed parts and is recorded as no.",
  "additional_notes": "PEKK-A is the grade almost every filament listing means; PEKK-C shifts further toward amorphous behaviour, trading crystallinity and stiffness for even easier printing, but its datasheet could not be retrieved in this pass so this entry describes the A grade (unverified for C). The practical framing against peek: choose PEKK when dimensional accuracy, layer strength and print success rate matter more than the top of the temperature curve, and peek only when the service temperature genuinely demands it. Against pei-ultem and ppsu, PEKK is the choice when the part must run hot AND take load; the amorphous pair are easier and more stable but top out lower.",
  "provenance": {
    "sources": [
      "https://www.3dxtech.com/products/pekk-a",
      "https://www.3dxtech.com/blogs/featured/pekk-filament-for-3d-printing-high-temperature-performance-with-improved-printability",
      "https://www.filamentive.com/peek-vs-pekk-vs-ppsu-vs-ultem-pei-comparing-high-performance-3d-printing-filament/",
      "https://www.aon3d.com/material-science/peek-and-pekk/",
      "https://onlinelibrary.wiley.com/doi/full/10.1002/mame.202200668"
    ],
    "last_verified": "2026-07-31",
    "confidence": "medium",
    "conflicts": "The comparative source states PEEK's mechanical and thermal properties are 'arguably superior' while simultaneously giving PEKK the higher HDT (~160 \u00b0C vs ~145 \u00b0C) and the higher Tg (162 \u00b0C vs 143 \u00b0C) \u2014 an internal contradiction in the literature that this entry records rather than resolves; the scores split the difference by giving peek the higher compression and temperature scores and pekk the higher stability and adhesion scores. Pricing is the second disagreement: PEKK is widely described as more expensive than PEEK, yet 3DXTech's own 1 kg PEKK is cheaper than their 1 kg PEEK. Density 1.28 g/cm\u00b3 is a resin-family literature value, unverified against a filament datasheet. PEKK-C properties are unverified (datasheet unavailable at fetch time). Emissions are inferred from process temperature with no PEKK-specific measurement (unverified). The peek breakaway-support pairing is reasoned from shared PAEK chemistry, not tested."
  },
  "trade_names": [
    {
      "manufacturer": "3dxtech",
      "product": "ThermaX PEKK",
      "notes": "Polyetherketoneketone."
    },
    {
      "manufacturer": "formfutura",
      "product": "PEKK",
      "notes": "High-temperature engineering polymer"
    },
    {
      "manufacturer": "iemai-3d",
      "product": "PEKK",
      "notes": "Polyetherketoneketone"
    },
    {
      "manufacturer": "kimya",
      "product": "PEKK Semicrystalline",
      "notes": "Semicrystalline-processed PEKK - higher HDT and different post-processing, same polymer."
    },
    {
      "manufacturer": "kimya",
      "product": "PEKK-A",
      "notes": "Amorphous PEKK grade (amber)."
    },
    {
      "manufacturer": "Tectonic 3D",
      "product": "VULCAN PEKK-A / SC"
    }
  ]
}

File: data/filaments/pet-cf.json
{
  "id": "pet-cf",
  "name": "PET-CF (Carbon-Fiber-Filled PET)",
  "aliases": [
    "PET CF",
    "PET Carbon Fiber",
    "Carbon-filled PET",
    "Bambu PET-CF"
  ],
  "status": "researched",
  "base_type": "pet",
  "variation_kind": "carbon-fiber-filled",
  "polymer_class": "composite-other",
  "chemical_makeup": "Unmodified, semi-crystalline polyethylene terephthalate \u2014 no CHDM glycol modification \u2014 compounded with chopped carbon fiber. Removing the glycol modifier is what gives the base resin its stiffness and heat resistance and its narrow processing window; the fiber then suppresses the crystallisation-driven warp that makes base PET awkward, and pushes stiffness and HDT higher again.",
  "summary": "The heat-resistant member of the filled-copolyester set. Deltas vs base pet: warp largely tamed by the fiber, tensile up to 74 MPa XY, and HDT 205 \u00b0C at 0.45 MPa against base PET's ~70 \u00b0C \u2014 but a hardened nozzle, a 260-290 \u00b0C nozzle, a 45-60 \u00b0C chamber, a sub-100 mm/s speed cap and no AMS. Against petg-cf it is the harder print by a wide margin and roughly 20-30 % dearer, bought for a heat ceiling petg-cf simply does not have.",
  "printing": {
    "nozzle_temp_c": {
      "min": 260,
      "max": 290,
      "recommended": 270
    },
    "bed_temp_c": {
      "min": 80,
      "max": 100,
      "recommended": 90
    },
    "ambient_temp_c": {
      "min": 45,
      "max": 60,
      "recommended": 50
    },
    "speed_mm_s": {
      "min": 20,
      "max": 100,
      "recommended": 60
    },
    "enclosure_recommended": true,
    "heated_chamber_required": false,
    "enclosure_open_for_cooling": false,
    "requires_hardened_nozzle": true,
    "part_cooling_fan_pct": {
      "min": 0,
      "max": 60,
      "recommended": 30
    },
    "notes": "Deltas vs petg-cf: nozzle up from 230-270 \u00b0C to 260-290 \u00b0C (Bambu tests at 270 \u00b0C), bed up from 60-90 \u00b0C to 80-100 \u00b0C, chamber raised to a 45-60 \u00b0C target, and the speed ceiling halved to under 100 mm/s because the stiff, brittle melt tolerates less shear. Against base PET the change is mostly hardware: base PET is not abrasive, this is, so a hardened nozzle becomes mandatory \u2014 and Bambu adds that a plain stainless nozzle is not recommended either, only hardened steel or equivalent, with 0.2 mm nozzles unsupported. An all-metal hotend is required at these temperatures. A passive enclosure suffices for most parts, so heated_chamber_required stays false, but an unenclosed machine in a cold room will not produce usable large parts."
  },
  "feeding": {
    "drive_system": "any",
    "ams_compatible": "no",
    "feeding_assistant_recommended": false,
    "notes": "The sharpest feeding delta in this cluster: Bambu lists its own PET-CF as not AMS-compatible, unlike its own PETG-CF which is allowed \u2014 the unmodified-PET matrix is brittle enough to snap in an AMS feed path on top of the usual fiber abrasion of PTFE tubing. Feed it from an external dry spool holder. Rigid, so any extruder drives it, but hardened steel or equivalent nozzle at 0.4 mm or larger is required, and the filament must be dried before loading or it will feed inconsistently and hydrolyse in the melt. Not flexible: no shore hardness, no feeding assistant."
  },
  "drying": {
    "required_before_use": "always",
    "temp_c": {
      "min": 80,
      "max": 100,
      "recommended": 80
    },
    "time_hours": {
      "min": 8,
      "max": 12,
      "recommended": 12
    },
    "methods": [
      "blast oven at 80 \u00b0C for 8-12 h",
      "heated-bed method at 90-100 \u00b0C for 12 h",
      "high-temperature filament dryer",
      "print from a sealed drybox with desiccant"
    ],
    "dryness_validation": "No popping, crackling or steam at the nozzle and no frosting or foaming of the extruded strand. Because wet PET loses molecular weight permanently in the melt, treat a failed check as a reason to stop and dry rather than to push through \u2014 the strength loss is not recovered by drying afterwards.",
    "notes": "Bambu specifies 80 \u00b0C for 8-12 h in a blast oven or 90-100 \u00b0C for 12 h by the heated-bed method, with storage below 20 % RH sealed with desiccant. Both hotter and longer than petg-cf's 65 \u00b0C / 8 h, and hotter than base PET's 55-70 \u00b0C family default, because the higher print temperature makes any residual moisture more damaging."
  },
  "storage": {
    "recommendations": "Sealed below 20 % RH with fresh desiccant at all times, and printed from a drybox on long jobs. Stricter than base PET's 30 % guidance because the material sits in the hotend at 260-290 \u00b0C, where hydrolysis is fastest.",
    "max_humidity_pct": 20,
    "hygroscopy": "moderate"
  },
  "price": {
    "usd_per_kg_low": 35,
    "usd_per_kg_high": 45,
    "notes": "Bambu $35.99/kg (from $44.99). Roughly on par with or slightly above petg-cf, and Siraya Tech puts the category at 20-30 % above PETG-CF generally \u2014 around double base PET's $18-35/kg."
  },
  "use_cases": {
    "recommended": [
      "under-hood and other sustained-heat automotive parts",
      "aerospace and drone components",
      "industrial tooling, jigs and fixtures",
      "functional prototypes loaded at elevated temperature",
      "parts that would creep or soften in petg-cf above ~70 \u00b0C",
      "stiff structural brackets where Z loading can be designed out"
    ],
    "not_recommended": [
      "beginner projects or first prints on an open-frame machine",
      "AMS or multi-material slots (vendor-listed incompatible)",
      "parts loaded in Z (Z tensile is under half of XY)",
      "impact-prone or flexible parts",
      "food-contact items",
      "cosmetic parts (opaque matte black, fiber-flecked)"
    ]
  },
  "suitability": {
    "food_contact": "no",
    "load_bearing": "high",
    "high_temperature": "yes",
    "outdoor": "limited"
  },
  "properties": {
    "density_g_cm3": 1.29,
    "grams_per_100cm3": 129,
    "cm3_per_100g": 77.5,
    "glass_transition_c": 75,
    "heat_deflection_c": 205,
    "max_service_temp_c": 150,
    "tensile_strength_mpa": {
      "min": 68,
      "max": 80,
      "recommended": 74
    },
    "notes": "Bambu TDS: density 1.29 g/cm\u00b3 (barely above base PET's 1.28), tensile 74\u00b16 MPa XY and 35\u00b15 MPa Z (Z/XY \u2248 0.47 \u2014 the most anisotropic entry in this cluster), Tg 75 \u00b0C, HDT 182 \u00b0C at 1.8 MPa and 205 \u00b0C at 0.45 MPa, Vicat softening 226 \u00b0C. The HDT figure is the reason this material exists: it is roughly three times base PET's ~70 \u00b0C and nearly three times petg-cf's 70 \u00b0C, and it comes from crystallinity in the unmodified PET matrix nucleated by the fiber, not from the fiber alone. Cross-brand figures are much more conservative \u2014 Siraya Tech's industry band is 70-120 MPa tensile, 90-140 MPa flexural, 120-150 \u00b0C HDT \u2014 so the Bambu numbers should be read as one well-characterised product rather than as the category. Max service temperature is a reasoned figure well below HDT, not a datasheet value. Shrinkage is unpublished; it is lower than base PET's crystallisation-driven shrink because the fiber restrains it, but no number could be confirmed."
  },
  "scores": {
    "ease_of_print": 3,
    "dimensional_stability": 8,
    "warp_tendency": 4,
    "layer_adhesion": 5,
    "compression_strength": 9,
    "temperature_tolerance": 9,
    "uv_tolerance": 5,
    "weather_tolerance": 5,
    "water_tolerance": 9
  },
  "compatibility": {
    "bonds_with": [
      "pet",
      "pet-gf"
    ],
    "support_materials": [
      "support-breakaway"
    ],
    "usable_as_support_for": [],
    "notes": "Welds to itself and to base PET. Co-printing with the PETG family is not recommended even though the chemistries are related: the nozzle windows are 30-40 \u00b0C apart and the shrink behaviour differs (crystallisation-driven here, purely thermal in PETG), so the interface is unreliable. Same-material or base-PET breakaway supports are the practical route; no soluble support survives a 260-290 \u00b0C nozzle, which rules out PVA and BVOH. Garolite is a polyamide-family surface and is not needed here."
  },
  "plate_recommendations": [
    {
      "plate_id": "pei-textured",
      "rating": "recommended",
      "notes": "Textured PEI at 80-100 \u00b0C, as for base PET, and let the plate cool fully before removal. The enclosure matters more than the plate here: at a 45-60 \u00b0C chamber target, first-layer grip is rarely the limiting factor \u2014 uneven cooling is."
    },
    {
      "plate_id": "g10-garolite",
      "rating": "usable",
      "notes": "Backfilled from plate entry (Phase E reciprocity): CF fill raises stiffness and corner-lift force; brim recommended. Not vendor-documented for G10."
    }
  ],
  "alternatives": [
    {
      "filament_id": "petg-cf",
      "reason": "If the part does not actually need the heat ceiling, PETG-CF is far easier (ease 6 vs 3), needs no heated chamber and is AMS-conditional rather than excluded \u2014 you drop from HDT 205 \u00b0C to ~70 \u00b0C (temp 5 vs 9) and lose a step of stiffness (comp 8 vs 9)."
    },
    {
      "filament_id": "pet-gf",
      "reason": "The glass grade of the same base: easier to print (ease 5 vs 3), no chamber requirement and better retained toughness \u2014 bought with much lower heat (temp 6 vs 9; 134 \u00b0C annealed against 205 \u00b0C as printed) and lower stiffness."
    },
    {
      "filament_id": "pa6-cf",
      "reason": "The polyamide route to the same stiffness-plus-heat class (comp 9 both, temp 8 vs 9) with better toughness and layer behaviour \u2014 but far worse moisture behaviour (water 2 vs 9, aggressive drying and in-print humidity control) at $79-135 vs $35-45."
    },
    {
      "filament_id": "pet",
      "reason": "Unfilled PET if the real requirement was water and chemical resistance rather than stiffness and heat: $18-35, AMS-compatible, no hardened nozzle and no chamber \u2014 at warp 7 vs 4, comp 7 vs 9 and temp 6 vs 9."
    }
  ],
  "emissions": {
    "voc_level": "moderate",
    "particulate_level": "moderate",
    "primary_emissions": [
      "acetaldehyde",
      "phthalic acid esters",
      "ultrafine particles",
      "carbon fiber fines (post-processing)"
    ],
    "ventilation": "recommended",
    "notes": "Chemically the same low-styrene polyester profile as base PET and petg-cf \u2014 no styrene, unlike the ABS/ASA family \u2014 but emitted at a higher rate because emission scales with extrusion temperature and this runs 260-290 \u00b0C against petg-cf's 230-270 \u00b0C. The enclosure that the process needs for warp control doubles as containment; vent it externally or filter through HEPA plus carbon. Carbon fiber dust during post-processing carries the same respiratory caution as every filled grade here."
  },
  "safety_notes": "Requires an all-metal hotend \u2014 the 260-290 \u00b0C window degrades PTFE-lined hotends and releases fluoropolymer decomposition products. Abrasive: hardened steel or equivalent nozzle mandatory, and Bambu specifically warns that plain stainless steel is not sufficient. Do not sand, drill or cut printed CF parts without a mask and dust capture. Not food-contact suitable.",
  "additional_notes": "Position this against its siblings by heat, not by strength: petg-cf and pet-cf have similar densities and both are stiff, but petg-cf gives up at roughly 70 \u00b0C while pet-cf holds shape under load past 180 \u00b0C. If the part never sees heat, petg-cf is the cheaper, far easier print. Note also that most consumer filament labelled 'PET' is really PETG \u2014 a product with a 230-250 \u00b0C window is a petg-cf, not this entry.",
  "provenance": {
    "sources": [
      "https://cdn.shopify.com/s/files/1/0224/5205/files/Bambu_PET-CF_Technical_Data_Sheet.pdf",
      "https://us.store.bambulab.com/products/pet-cf",
      "https://bambulab.com/en-us/filament/pet-cf",
      "https://siraya.tech/blogs/news/pet-cf-vs-petg-cf",
      "https://tinmorry.net/en-us/products/carbon-fiber-pet-filament-1-75mm-tinmorry-pet-cf-3d-printer-filament-high-dimensional-stability-exceptional-thermal-resistance-compatible-with-most-fdm-3d-printers-1-kg-1-spool-light-black",
      "https://wiki.bambulab.com/en/general/filament-guide-material-table"
    ],
    "last_verified": "2026-07-31",
    "confidence": "medium",
    "conflicts": "HDT is the big one: Bambu's TDS reports 205 \u00b0C at 0.45 MPa and 182 \u00b0C at 1.8 MPa, while Siraya Tech's cross-brand survey puts the category at 120-150 \u00b0C. The Bambu figure is recorded because it is the only primary datasheet in the source set, but it is one product, not the category \u2014 expect a generic PET-CF to land nearer 150 \u00b0C. Tensile likewise: 74\u00b16 MPa (Bambu) against a 70-120 MPa industry band. Max service temperature and shrinkage are unpublished and are reasoned, not sourced. UV and weather scores are inferred \u2014 no UV testing was found for any PET-CF product, and the entry is chosen for thermal and mechanical performance rather than outdoor service. Water tolerance is scored from repeated 'very low moisture absorption' marketing claims (3DXTech, TINMORRY) rather than a measured absorption figure, which sits awkwardly beside the strict drying requirement: the resin absorbs little but suffers badly from what it does absorb."
  },
  "trade_names": [
    {
      "manufacturer": "bambu-lab",
      "product": "PET-CF"
    },
    {
      "manufacturer": "elegoo",
      "product": "PET-CF"
    },
    {
      "manufacturer": "flashforge",
      "product": "PET-CF"
    },
    {
      "manufacturer": "forward-am",
      "product": "Ultrafuse PET CF15",
      "notes": "PET + 15% carbon fiber."
    },
    {
      "manufacturer": "polymaker",
      "product": "Fiberon PET-CF17",
      "notes": "PET + 17% carbon fiber"
    },
    {
      "manufacturer": "qidi-tech",
      "product": "PET-CF"
    },
    {
      "manufacturer": "spectrum-filaments",
      "product": "PET CF15",
      "notes": "PET + 15% carbon fibre"
    },
    {
      "manufacturer": "azurefilm",
      "product": "PET-CF"
    }
  ]
}

File: data/filaments/pet-gf.json
{
  "id": "pet-gf",
  "name": "PET-GF (Glass-Fiber-Filled PET)",
  "aliases": [
    "Fiberon PET-GF15",
    "Fibreheart PET-GF",
    "Glass-filled PET",
    "PET GF",
    "PET Glass Fiber",
    "PET-GF15"
  ],
  "status": "researched",
  "base_type": "pet",
  "variation_kind": "glass-fiber-filled",
  "polymer_class": "composite-other",
  "chemical_makeup": "Semi-crystalline polyethylene terephthalate — no CHDM glycol modification — compounded with roughly 15 wt% chopped or milled glass fiber (Siraya Tech states 15 %, Polymaker's grade is named PET-GF15). Glass rather than carbon is the whole point of the pairing: it restrains the crystallisation-driven shrinkage that makes base PET awkward while leaving more ductility than a carbon-filled grade of the same loading, and it is non-conductive and light-coloured, so the product is not confined to black.",
  "summary": "The glass counterpart to pet-cf and the honest home for products the industry labels 'PET-GF' or 'PETG-GF' interchangeably. Deltas vs base pet: modulus roughly doubles to 4.2-4.3 GPa, tensile rises to ~67-71 MPa, water absorption is a low 0.5 %, and warp drops from 7 to 3 as the fiber restrains crystallisation — paid for with a mandatory hardened nozzle and a 280-300 °C nozzle window. The defining quirk is annealing: as printed, HDT@0.45 MPa is only 78 °C, barely above PETG; after 4 h at 95 °C it reaches 134 °C, at the cost of roughly half the Charpy impact strength. Deltas vs pet-cf: far easier to print and cheaper, with lower peak heat resistance and stiffness but better retained toughness.",
  "printing": {
    "nozzle_temp_c": {
      "min": 280,
      "max": 300,
      "recommended": 290
    },
    "bed_temp_c": {
      "min": 80,
      "max": 100,
      "recommended": 90
    },
    "ambient_temp_c": {
      "min": 25,
      "max": 50,
      "recommended": 40
    },
    "speed_mm_s": {
      "min": 30,
      "max": 120,
      "recommended": 60
    },
    "enclosure_recommended": true,
    "heated_chamber_required": false,
    "requires_hardened_nozzle": true,
    "part_cooling_fan_pct": {
      "min": 0,
      "max": 50,
      "recommended": 20
    },
    "enclosure_open_for_cooling": false,
    "notes": "Runs hot: Siraya Fibreheart PET-GF specifies 300 °C nozzle / 80 °C bed, Raise3D Industrial PET GF 280-300 °C / 80-100 °C — 40-60 °C above a standard PETG profile, which is the clearest evidence that the base really is unmodified PET and not a glycol copolyester. An all-metal hotend is mandatory at these temperatures. Part cooling is the one direct contradiction between the two primary sources: Siraya says fan off, Raise3D says fan on, so the recorded 0-50 % band brackets both and 20 % is a compromise starting point rather than a consensus — set it from the spool's own datasheet. Siraya runs 30-120 mm/s. A hardened steel or higher-grade nozzle at 0.4-1.0 mm is explicitly required (Siraya); glass fiber is at least as abrasive as carbon. Neither vendor states an enclosure requirement, but both specify 80-100 °C beds and the material shares base PET's crystallisation-driven warp mechanism, so an enclosure is recorded as recommended by inference from the base entry (unverified). A passive enclosure suffices, so heated_chamber_required stays false."
  },
  "feeding": {
    "drive_system": "any",
    "ams_compatible": "conditional",
    "feeding_assistant_recommended": false,
    "notes": "Rigid, so any extruder feeds it; not an elastomer, so no shore hardness and no feeding assistant. Recorded 'conditional' rather than pet-cf's flat 'no': the limiting factor for a filled PET in a material station is fiber abrasion of the PTFE path, and glass grades are consistently treated more favourably than carbon ones because the strand stays more ductile and snaps less readily on tight bend radii — the same reasoning that puts abs-gf and petg-gf at 'conditional' while pet-cf and pa6-cf sit at 'no'. No vendor publishes an AMS verdict for PET-GF specifically (unverified), and Bambu bars filled PET generally outside its own optimised lines, so verify per product. Dry before loading: at 290 °C residual moisture hydrolyses the melt rather than merely bubbling it."
  },
  "drying": {
    "required_before_use": "always",
    "temp_c": {
      "min": 70,
      "max": 120,
      "recommended": 80
    },
    "time_hours": {
      "min": 4,
      "max": 12,
      "recommended": 8
    },
    "methods": [
      "dedicated high-temperature filament dryer",
      "blast/convection oven at 70-80 °C for 8-12 h",
      "short high-temperature cycle at 100-120 °C for 4-6 h (Siraya)",
      "print from a sealed drybox with desiccant"
    ],
    "dryness_validation": "No popping, crackling or steam at the nozzle and no frosting or foaming of the extruded strand. Neither vendor specifies a formal test (unverified). Treat a failed check the way pet-cf's entry does rather than pushing through: wet PET loses molecular weight permanently in the melt, and drying afterwards does not recover the strength.",
    "notes": "The two primary sources disagree on both schedule and necessity. Raise3D specifies 70-80 °C for 8-12 h unconditionally; Siraya specifies 100-120 °C for 4-6 h and only 'if moisture is detected'. The recorded band spans both and 'always' follows Raise3D and the pet-cf precedent, because the 280-300 °C melt makes any residual water more damaging than the low 0.5 % absorption figure suggests. In storage terms this is a far lighter burden than pa-cf's — the resin picks up little — but the consequence of what it does pick up is worse."
  },
  "storage": {
    "recommendations": "Sealed with desiccant between prints, and printed from a drybox on long jobs at these temperatures. Both vendors claim low absorption (Siraya specs 0.5 % water absorption), so this is closer to base PETG's storage-forgiving behaviour than to the nylon composites — but the high nozzle temperature means the tolerance for what does get absorbed is lower than the absorption number implies.",
    "max_humidity_pct": 30,
    "hygroscopy": "moderate"
  },
  "price": {
    "usd_per_kg_low": 45,
    "usd_per_kg_high": 55,
    "notes": "Siraya Tech Fibreheart PET-GF at $48.99/kg (MatterHackers) is the one verified figure. Raise3D publishes no price for its Industrial PET GF and third-party retail for the class typically lands $45-55/kg (unverified). That puts it above petg-gf's $25-35/kg and above pet-cf's $35-45/kg — unusual, since glass normally undercuts carbon, and a sign this is a smaller specialist category rather than a commodity one."
  },
  "use_cases": {
    "recommended": [
      "jigs, fixtures and manufacturing tooling",
      "automotive components and under-bonnet-adjacent brackets (annealed)",
      "drone and robotics structural parts",
      "electrical and electronics housings, where a non-conductive filler matters",
      "outdoor equipment where the vendors' UV-stability claims and 0.5 % water absorption both help",
      "parts that will be annealed to reach 105-134 °C service"
    ],
    "not_recommended": [
      "as-printed parts expected to hold shape above ~78 °C — unannealed HDT is barely better than plain PETG",
      "cosmetic or Class-A surfaces (glass fiber leaves a rougher finish than unfilled PETG)",
      "food-contact items — unfilled PET often is food-contact grade, but no glass-filled product here carries that certification",
      "printers without an all-metal hotend or a hardened nozzle",
      "tight-tolerance parts printed without deciding the annealing question first — annealing changes dimensions",
      "impact-critical parts after annealing (Charpy halves from 14 to 7.5 kJ/m²)"
    ]
  },
  "suitability": {
    "food_contact": "no",
    "load_bearing": "moderate",
    "high_temperature": "moderate",
    "outdoor": "limited"
  },
  "properties": {
    "density_g_cm3": 1.3,
    "grams_per_100cm3": 130,
    "cm3_per_100g": 76.9,
    "shrinkage_pct": {
      "min": 0.1,
      "max": 0.4,
      "recommended": 0.2
    },
    "heat_deflection_c": 78,
    "max_service_temp_c": 70,
    "tensile_strength_mpa": {
      "min": 65,
      "max": 75,
      "recommended": 70
    },
    "notes": "Siraya Fibreheart PET-GF publishes unannealed/annealed pairs, and the gap between them is the most important thing in this entry. Density 1.3 g/cm³, just above base PET's 1.28 and pet-cf's 1.29, well below petg-gf's calculated 1.35. Tensile stress at break XY 67 MPa unannealed / 71 MPa annealed; Young's modulus XY 4300 MPa / 4200 MPa; bending strength 100 MPa / 119 MPa; Charpy impact 14 kJ/m² / 7.5 kJ/m² — annealing trades toughness for heat. HDT Method B (0.45 MPa) 78 °C unannealed and 134.1 °C annealed; Method A (1.8 MPa) 74 °C / 105 °C. The recorded 78 °C follows the schema's 0.45 MPa convention and the as-printed state, because most users do not anneal; anneal at 95 °C for 4 h in an aluminium-oxide sand bed and the figure roughly doubles. Melting point 250 °C, Vicat softening 150 °C, water absorption 0.5 %. Raise3D's grade differs slightly — tensile modulus >4.1 GPa, tensile strength >70 MPa, post-anneal heat resistance ~120 °C, Z-axis shrinkage max 0.1 % — consistent in kind. Max service temperature 70 °C is a reasoned as-printed figure below the unannealed HDT, not a datasheet value, and rises to roughly 105-120 °C annealed. Glass transition is deliberately omitted: Siraya lists 135 °C, which contradicts both base PET's omitted-but-67-81 °C literature range and pet-cf's 75 °C, and is more plausibly a crystallisation-related figure than a true Tg."
  },
  "scores": {
    "ease_of_print": 5,
    "dimensional_stability": 8,
    "warp_tendency": 3,
    "layer_adhesion": 6,
    "compression_strength": 8,
    "temperature_tolerance": 6,
    "uv_tolerance": 6,
    "weather_tolerance": 6,
    "water_tolerance": 9
  },
  "compatibility": {
    "bonds_with": [
      "pet",
      "pet-cf",
      "pet-gf"
    ],
    "support_materials": [],
    "usable_as_support_for": [],
    "notes": "Welds to itself and to base PET, and to pet-cf as the other unmodified-PET composite. Co-printing with the PETG family is not recommended despite the related chemistry: the nozzle windows are 40-60 °C apart and the shrink mechanisms differ (crystallisation here, purely thermal in PETG), so the interface is unreliable — the same reasoning recorded on pet-cf. Soluble supports are out at 280-300 °C: PVA degrades roughly 100 °C below this window and BVOH sits below it too. PLA breakaway, which works under base PETG, cannot survive contact either. Same-material or base-PET breakaway is the practical route; support pairings here are inherited from pet-cf rather than tested for this grade (unverified). Garolite is a polyamide-family surface and is not needed."
  },
  "plate_recommendations": [
    {
      "plate_id": "pei-textured",
      "rating": "recommended",
      "notes": "Textured PEI at 80-100 °C, as for base PET and pet-cf, and let the plate cool fully before removal. The PET/PETG family bonds strongly to PEI and the risk here is over-adhesion rather than lift, so a glue-stick separator is worth using on smooth sheets. Not vendor-documented for PET-GF specifically (unverified)."
    },
    {
      "plate_id": "pei-smooth",
      "rating": "usable",
      "notes": "Workable with a glue-stick separator, which doubles as a release layer — bare PETG-family adhesion to smooth PEI can be strong enough to lift the coating, and a stiff glass-filled part gives nothing at the corners."
    },
    {
      "plate_id": "g10-garolite",
      "rating": "usable",
      "notes": "Not vendor-documented for filled PET; a rigid plate plus a brim handles the residual corner-lift force. Carried from pet-cf."
    },
    {
      "plate_id": "pc-plate",
      "rating": "avoid",
      "notes": "The 80-100 °C bed and 290 °C nozzle sit outside this plate's working range."
    }
  ],
  "emissions": {
    "voc_level": "moderate",
    "particulate_level": "moderate",
    "primary_emissions": [
      "acetaldehyde",
      "phthalic acid esters",
      "ultrafine particles",
      "glass fiber fines (post-processing)"
    ],
    "ventilation": "recommended",
    "notes": "Chemically the low-styrene polyester profile of base PET and pet-cf — nothing like the styrene load of abs-cf or asa-cf — but emitted at a higher rate than a standard PETG profile because emission scales with extrusion temperature and this runs 280-300 °C against PETG's 230-250 °C. No PET-GF-specific emissions measurement exists (unverified); the figures are extrapolated from the PETG/PET family. Vent the enclosure externally or filter through HEPA plus activated carbon. Glass fiber dust from sanding, drilling or cutting is a separate skin and respiratory irritant."
  },
  "safety_notes": "Requires an all-metal hotend — a PTFE-lined hotend degrades in the 280-300 °C window and releases fluoropolymer decomposition products. Abrasive: hardened steel or higher-grade nozzle mandatory. Do not sand, drill or cut printed parts without a mask, gloves and dust capture; glass fiber fines irritate skin, eyes and airways. Annealing in a sand bed at 95 °C should be done in a ventilated space and away from anything the hot part can scorch. Not food-contact suitable, notwithstanding unfilled PET's usual food-contact status — no glass-filled product here carries that certification and the fiber-roughened surface traps bacteria.",
  "additional_notes": "Two naming problems make this entry easy to mis-assign. First, 'PET-GF' and 'PETG-GF' are used interchangeably across the industry: if the product prints at 230-260 °C it is a glycol-modified copolyester and belongs on petg-gf, and if it needs 280-300 °C it is unmodified PET and belongs here. Second, petg-gf currently carries 'Fiberon PET-GF15' as an alias and draws its 133 °C annealed HDT figure from that product — which is a true PET-based grade and is mapped here — so those two entries should be reconciled. Position pet-gf against its neighbours by what you intend to do after printing: unannealed it is a stiffer, more dimensionally stable PETG with a hot nozzle requirement and no real heat gain; annealed it becomes a 105-134 °C material and starts to compete with pet-cf, which reaches further (205 °C HDT on Bambu's datasheet) but is a much harder print and gives up impact toughness the glass grade keeps.",
  "provenance": {
    "sources": [
      "https://www.raise3d.com/filaments/glass-fiber-gf-reinforced-filament/pet-gf/",
      "https://siraya.tech/pages/fibreheart-pet-gf-tds",
      "https://www.matterhackers.com/store/l/siraya-tech-pet-gf-filament/sk/MHCZAYEX",
      "https://www.3dxtech.com/products/glass-fiber-filaments/"
    ],
    "last_verified": "2026-08-01",
    "confidence": "medium",
    "conflicts": "Part cooling is a flat contradiction between the only two primary sources: Siraya specifies fan off, Raise3D fan on. Drying is nearly as bad — Siraya 100-120 °C for 4-6 h and only if moisture is suspected, Raise3D 70-80 °C for 8-12 h unconditionally — so both the schedule and the necessity are unsettled; the entry follows Raise3D on necessity. Base-resin labelling is unsettled across the whole category: the industry uses 'PET-GF' and 'PETG-GF' interchangeably and it is unverified whether every product mapped here is unmodified PET rather than a glycol copolyester, though the 280-300 °C windows strongly imply true PET for the two sourced grades. Glass transition is omitted because Siraya's stated 135 °C contradicts both base PET literature (67-81 °C) and pet-cf's 75 °C. Nearly every mechanical figure comes from a single vendor (Siraya) and exists in two states, annealed and not, differing by up to 70 °C of HDT and a factor of two in impact strength — the recorded values are the as-printed state. Max service temperature and shrinkage are reasoned, not published: only Raise3D's Z-axis 0.1 % figure is sourced. Pricing rests on one retail listing. UV and weather scores rest on Siraya's marketing claim of UV stability plus the measured 0.5 % water absorption, with no independent UV-ageing test found. Enclosure requirement is inferred from base PET, not stated by either vendor. Support pairings and plate ratings are inherited from pet-cf."
  },
  "trade_names": [
    {
      "manufacturer": "bambu-lab",
      "product": "PET-GF",
      "notes": "Glass-fibre-reinforced PET; loading not published on the fetched pages."
    },
    {
      "manufacturer": "flashforge",
      "product": "PET-GF",
      "notes": "Glass-fibre-reinforced PET."
    },
    {
      "manufacturer": "polymaker",
      "product": "Fiberon PET-GF15",
      "notes": "Semi-crystalline PET + 15 % glass fiber. Currently also listed as an alias on petg-gf, whose annealed 133 °C HDT figure comes from this product — the two entries should be reconciled in favour of this one."
    },
    {
      "manufacturer": "qidi-tech",
      "product": "PET-GF",
      "notes": "Glass-fibre-reinforced PET."
    }
  ]
}
