Repository: pwsh/filament-field-guide

# Filament Field Guide

A structured, research-driven catalog of FDM 3D-printing materials, manufacturers, and
build plates — published as a filterable static site via GitHub Pages.

## Quick start

```bash

# Serve locally (fetch() requires http, not file://)
python -m http.server 8000

# Validate data + regenerate the manifest after any data change
pip install jsonschema
python scripts/validate.py
```

# that already exist, and --brands to scope to certain candidate files
python scripts/spoolman_import.py --url http://spoolman.local:7912 \
    --apply --update --brands amolen,insignia

File: data/filaments/pet.json
{
  "id": "pet",
  "name": "PET (Polyethylene Terephthalate)",
  "aliases": [
    "PET",
    "rPET",
    "Recycled PET",
    "Polyethylene terephthalate"
  ],
  "status": "researched",
  "base_type": null,
  "variation_kind": null,
  "polymer_class": "polyester-copolyester",
  "chemical_makeup": "Unmodified polyethylene terephthalate \u2014 polymerised from terephthalic acid (or DMT) and ethylene glycol with no CHDM glycol modification, which leaves it semi-crystalline rather than amorphous like PETG and PCTG. The same polymer as beverage bottles; rPET grades are post-consumer or post-industrial recyclate (bottle flake) sharing the base chemistry.",
  "summary": "The unmodified parent of PETG: stiffer, more heat-tolerant and more chemically resistant, but semi-crystalline, so it shrinks and warps as it crystallises rather than simply cooling. That single difference makes it markedly harder to print than PETG and explains why it stayed a niche material even though it is the world's most common polyester.",
  "printing": {
    "nozzle_temp_c": {
      "min": 250,
      "max": 280,
      "recommended": 265
    },
    "bed_temp_c": {
      "min": 70,
      "max": 90,
      "recommended": 80
    },
    "ambient_temp_c": {
      "min": 25,
      "max": 45,
      "recommended": 35
    },
    "speed_mm_s": {
      "min": 40,
      "max": 250,
      "recommended": 60
    },
    "enclosure_recommended": true,
    "heated_chamber_required": false,
    "enclosure_open_for_cooling": false,
    "requires_hardened_nozzle": false,
    "part_cooling_fan_pct": {
      "min": 40,
      "max": 70,
      "recommended": 50
    },
    "notes": "Needs a stable, warm ambient far more than PETG does, because warping here is driven by crystallisation as well as thermal contraction \u2014 drafts produce uneven crystallinity and unpredictable distortion. eSUN quotes up to 250 mm/s on modern hardware, but legacy or Bowden machines should sit at 40-80 mm/s given how sensitive the result is to cooling rate. An all-metal hotend is required for the 250-280 \u00b0C window. Unfilled PET is not abrasive; PET-CF and PET-GF variants do need a hardened nozzle."
  },
  "feeding": {
    "drive_system": "any",
    "ams_compatible": "yes",
    "feeding_assistant_recommended": false,
    "notes": "Unfilled PET is rigid and non-abrasive and feeds like any copolyester through any drive system; no vendor restricts it. The exception matters more here than elsewhere because so much 'PET' on the market is filled: Bambu explicitly marks PET-CF/PET-GF as not AMS-compatible (outside its own optimised CF lines) because the abrasive fibres wear the AMS PTFE tubes. PET is also the one copolyester where moisture does irreversible hotend damage, so an unsealed unit on a long job is a real risk. Enclosure: PET warps as it crystallises and needs a stable warm ambient, so enclosure_open_for_cooling is false."
  },
  "drying": {
    "required_before_use": "always",
    "temp_c": {
      "min": 55,
      "max": 70,
      "recommended": 65
    },
    "time_hours": {
      "min": 4,
      "max": 8,
      "recommended": 6
    },
    "methods": [
      "filament dryer",
      "food dehydrator",
      "convection oven at lowest setting",
      "drybox with desiccant"
    ],
    "dryness_validation": "No popping or crackling at the nozzle; no fogging or frosting of the extruded strand; consistent gloss along a purge line",
    "notes": "PET's hygroscopicity is well established at the industrial level \u2014 injection moulders dry PET resin as a matter of course because wet PET hydrolyses in the melt and permanently loses molecular weight. eSUN's TDS lists drying as N/A, which should be read as unstated rather than unnecessary; the 55-70 \u00b0C for 4-8 h figures are the copolyester-family default, not an eSUN specification."
  },
  "storage": {
    "recommendations": "Sealed with fresh desiccant between every use; PET is the one common copolyester where moisture does irreversible chemical damage in the hotend rather than just cosmetic damage to the surface. Keep at stable room temperature.",
    "max_humidity_pct": 30,
    "hygroscopy": "moderate"
  },
  "price": {
    "usd_per_kg_low": 18,
    "usd_per_kg_high": 35,
    "notes": "Standard PET runs roughly $20-35/kg. Recycled grades are similar or slightly cheaper \u2014 FormFutura ReForm rPET is around EUR 16.50/kg (~$18/kg), while branded rPET spools commonly sit at $25-35/kg."
  },
  "use_cases": {
    "recommended": [
      "parts needing more stiffness and thermal headroom than PETG",
      "chemically resistant containers and fixtures",
      "sustainability-focused prints using recycled rPET",
      "tooling, jigs and fixtures",
      "assembly guides and alignment aids",
      "general-purpose functional parts where stiffness outranks ease of printing"
    ],
    "not_recommended": [
      "first prints or beginner projects (warp-prone and needs tuning)",
      "large flat parts without an enclosure (severe corner lift from crystallisation shrinkage)",
      "tight-tolerance parts on open-frame printers in uncontrolled ambient conditions",
      "long unattended prints (needs closer monitoring than PETG)",
      "printers without a bed that reaches 70-90 \u00b0C or without an all-metal hotend"
    ]
  },
  "suitability": {
    "food_contact": "conditional",
    "load_bearing": "moderate",
    "high_temperature": "moderate",
    "outdoor": "limited"
  },
  "properties": {
    "density_g_cm3": 1.28,
    "grams_per_100cm3": 128,
    "cm3_per_100g": 78.1,
    "heat_deflection_c": 70,
    "tensile_strength_mpa": {
      "min": 35,
      "max": 45,
      "recommended": 40
    },
    "notes": "Density 1.28 g/cm\u00b3 and tensile 35-45 MPa (eSUN TDS). HDT is quoted as a 60-80 \u00b0C @0.45 MPa band; 70 \u00b0C is recorded as the midpoint. Stiffness is where PET separates from the amorphous copolyesters: eSUN lists flexural strength 90-100 MPa and flexural modulus 2100-2500 MPa against roughly 60 MPa / 1600 MPa for PCTG, consistent with semi-crystalline structure. Glass transition is deliberately omitted \u2014 eSUN does not state it, and general polymer literature spreads bulk PET's Tg across 67-81 \u00b0C, so no filament-specific figure could be confirmed. Max service temperature is likewise unpublished; Siraya Tech claims only qualitatively superior thermal durability to PETG. Shrinkage is not published either, and is qualitatively described as higher and less predictable than PETG's because it is crystallisation-driven. As an rPET comparator, Ultrafuse rPET measures 38.6 MPa XY tensile and 48.2 kJ/m\u00b2 unnotched impact XY, though that grade is PETG-based."
  },
  "scores": {
    "ease_of_print": 4,
    "dimensional_stability": 5,
    "warp_tendency": 7,
    "layer_adhesion": 7,
    "compression_strength": 7,
    "temperature_tolerance": 6,
    "uv_tolerance": 4,
    "weather_tolerance": 4,
    "water_tolerance": 9
  },
  "compatibility": {
    "bonds_with": [
      "cpe",
      "pctg",
      "pet-cf",
      "pet-gf",
      "petg",
      "petg-plus"
    ],
    "support_materials": [
      "pla"
    ],
    "usable_as_support_for": [],
    "notes": "Shares the ester backbone with PETG and PCTG, so those are the plausible co-print partners; no direct multi-material fusion test was found, and the temperature mismatch (PET at 250-280 \u00b0C against PETG at 230-250 \u00b0C) complicates it in practice (unverified). No bond is documented to PLA, ABS, ASA, PA, PC, PP, TPU, TPE, HIPS, PVA or BVOH. No water-soluble support is confirmed to bond to PET, so breakaway and same-family mechanical supports are the practical route \u2014 Bambu explicitly lists PET-CF/GF as not AMS-compatible, which underlines how little soluble-support integration exists for this family. PET is not used as a support material for other filaments."
  },
  "plate_recommendations": [
    {
      "plate_id": "pei-textured",
      "rating": "recommended",
      "notes": "Holds well at 70-90 \u00b0C, which matters because PET wants every bit of first-layer grip it can get. As with PETG it can bond aggressively enough to pull the PEI coating off \u2014 use a thin glue-stick layer, a wiped window-cleaner or dish-soap film, or talcum powder as a deliberate separator, and let the plate cool completely before removing the part. Do not use cooking oils as a release agent; community reports describe catastrophic adhesion failures."
    },
    {
      "plate_id": "pp-sheet",
      "rating": "recommended",
      "notes": "Backfilled from plate entry (Phase E reciprocity): As PETG, with a slightly higher bed helping large footprints stay down on a low-tack surface."
    },
    {
      "plate_id": "pei-satin",
      "rating": "recommended",
      "notes": "Backfilled from plate entry (Phase E reciprocity): As PETG."
    },
    {
      "plate_id": "pei-smooth",
      "rating": "usable",
      "notes": "Backfilled from plate entry (Phase E reciprocity): Same copolyester over-adhesion behaviour; separator layer required."
    },
    {
      "plate_id": "glass-borosilicate",
      "rating": "usable",
      "notes": "Backfilled from plate entry (Phase E reciprocity): Treat any PET-family material as a glass-chipping risk. Not separately covered in sources."
    },
    {
      "plate_id": "g10-garolite",
      "rating": "usable",
      "notes": "Backfilled from plate entry (Phase E reciprocity): Unfilled PET runs hotter and stiffer than PETG; not specifically covered by G10 vendors \u2014 extrapolated from PETG guidance."
    },
    {
      "plate_id": "supertack",
      "rating": "usable",
      "notes": "Backfilled from plate entry (Phase E reciprocity): As PETG; unmodified PET is not separately characterised by Bambu on this plate."
    },
    {
      "plate_id": "carbon-fiber-plate",
      "rating": "usable",
      "notes": "Backfilled from plate entry (Phase E reciprocity): Unfilled PET is not separately documented; extrapolated from PETG guidance, runs hotter and stiffer."
    },
    {
      "plate_id": "buildtak-polymer",
      "rating": "usable",
      "notes": "Backfilled from plate entry (Phase E reciprocity): T-Glase and similar PETT grades are specifically called out as needing a thin washable glue-stick layer for reliable release."
    },
    {
      "plate_id": "pei-patterned",
      "rating": "usable",
      "notes": "Backfilled from plate entry (Phase E reciprocity): As PETG."
    },
    {
      "plate_id": "pc-plate",
      "rating": "avoid",
      "notes": "Backfilled from plate entry (Phase E reciprocity): Requires bed temperatures above the PC sheet's usable range. Not separately documented."
    }
  ],
  "alternatives": [
    {
      "filament_id": "petg",
      "reason": "The glycol-modified sibling exists precisely to remove PET's crystallisation shrink: ease 7 vs 4, warp 3 vs 7, adh 9 vs 7 at the same water 9 and a comparable $18-42 \u2014 you give up about a point of heat (temp 5 vs 6), stiffness and chemical resistance."
    },
    {
      "filament_id": "pet-gf",
      "reason": "Glass fibre restrains the crystallisation that makes PET hard to print (warp 3 vs 7, stab 8 vs 5) and roughly doubles modulus to ~4.2 GPa; a 4 h / 95 \u00b0C anneal takes HDT from 78 to 134 \u00b0C. Costs a hardened nozzle, a 280-300 \u00b0C nozzle window and $45-55 vs $18-35."
    },
    {
      "filament_id": "pet-cf",
      "reason": "The heat answer on the same base: HDT 205 \u00b0C at 0.45 MPa against base PET's ~70 \u00b0C (temp 9 vs 6) with comp 9 vs 7 \u2014 bought with a 45-60 \u00b0C heated chamber, no AMS and ease 3 vs 4."
    },
    {
      "filament_id": "cpe",
      "reason": "Amorphous engineering copolyester with PET-class heat (temp 7 vs 6) and better chemical resistance but none of the crystallisation warp (warp 4 vs 7) \u2014 at $45-100 vs $18-35 and a much smaller brand ecosystem."
    },
    {
      "filament_id": "pctg",
      "reason": "If clarity and toughness were the draw rather than heat, PCTG delivers both with far better printability (ease 6 vs 4, adh 10 vs 7, warp 5 vs 7) \u2014 at $30-55 and a point less heat (temp 5 vs 6)."
    }
  ],
  "emissions": {
    "voc_level": "moderate",
    "particulate_level": "low",
    "primary_emissions": [
      "acetaldehyde",
      "phthalic acid esters",
      "ultrafine particles (65-80 nm mode)"
    ],
    "ventilation": "recommended",
    "notes": "No PET-specific emissions study was found; this is extrapolated from the chemically adjacent PETG study (MDPI Materials), which reports ultrafine particle emissions roughly 10x below ABS with a 65-80 nm dominant particle size, acetaldehyde up to 70.93 \u00b5g/m\u00b3, and phthalic acid esters \u2014 with both particle and VOC concentrations still exceeding WHO/IFA reference thresholds in an enclosed room. PET's higher nozzle temperature (250-280 \u00b0C versus PETG's 230-250 \u00b0C) should push emission rates above the measured PETG values, since the literature ties emission rate closely to extrusion temperature."
  },
  "safety_notes": "Requires an all-metal hotend \u2014 the 250-280 \u00b0C window is above the safe limit for PTFE-lined hotends, which degrade and release fluoropolymer decomposition products. Recycled rPET of unknown provenance may carry residues or contaminants from its previous life; use certified filament rather than uncharacterised recyclate for anything approaching food or skin contact.",
  "additional_notes": "Almost all filament sold as 'PET' at consumer level is actually PETG, and several 'rPET' products (FormFutura ReForm, Ultrafuse rPET) are recycled PETG rather than unmodified PET. Check the datasheet's nozzle temperature: a 230-250 \u00b0C window means it is a glycol-modified grade and belongs under the petg entry, not this one.",
  "provenance": {
    "sources": [
      "https://www.esun3d.com/uploads/PET_TDS-V1-2024.07.091.pdf",
      "https://siraya.tech/blogs/news/pctg-vs-petg-vs-pet-a-balanced-guide-to-3d-printing-copolyesters",
      "https://www.elecrow.com/blog/pet-vs-petg-whats-the-difference.html",
      "https://www.formfutura.com/reform-rpet",
      "https://www.sculpteo.com/en/materials/fdm-material/rpet-recycled-material/",
      "https://www.mdpi.com/1996-1944/19/9/1895",
      "https://wiki.bambulab.com/en/general/filament-guide-material-table",
      "https://forum.prusa3d.com/forum/original-prusa-i3-mk3s-mk3-how-do-i-print-this-printing-help/petg-sticks-to-well-to-pei-a-solution/",
      "https://wiki.bambulab.com/en/knowledge-sharing/notes-ams"
    ],
    "last_verified": "2026-07-31",
    "confidence": "medium",
    "conflicts": "Nozzle temperature: eSUN's pure-PET TDS says 250-280 \u00b0C while products marketed as rPET run 230-255 \u00b0C \u2014 the lower figures come from glycol-modified (PETG-based) recyclate, not unmodified PET, so 250-280 \u00b0C is recorded. Drying: eSUN lists it as N/A while general PET practice makes it mandatory; 'always' is recorded on chemistry grounds (melt hydrolysis) rather than on the datasheet, and the 55-70 \u00b0C / 4-8 h figures are family defaults, unverified for eSUN specifically. HDT: a wide 60-80 \u00b0C band with no single value published. Glass transition, shrinkage and max service temperature are all unpublished for filament grades and are omitted rather than estimated. Ease of print: sources disagree on whether PET is harder than ABS \u2014 the argument that it is rests on crystallisation-driven warp being less tunable than ABS's purely thermal warp, which is a qualitative claim, not a measurement. Layer adhesion is scored from the claim that it is 'comparable to PETG when well controlled'; no dedicated third-party mechanical test of pure PET was found. Food contact: base rPET resin is documented as compliant with the EU Plastics Regulation, but that covers the resin, not an FDM part with its porosity and layer crevices \u2014 recorded as conditional. UV and outdoor performance are entirely undocumented for PET filament; those scores are reasoned, not sourced."
  },
  "trade_names": [
    {
      "manufacturer": "esun",
      "product": "PET-FR",
      "notes": "Flame-retardant unmodified PET; chemistry is pet but there is no pet-fr id (compare abs-fr)"
    },
    {
      "manufacturer": "forward-am",
      "product": "Ultrafuse PET",
      "notes": "Listed as PET in the standard-filaments category, not as a glycol-modified PETG."
    },
    {
      "manufacturer": "tinmorry",
      "product": "PET Reinforced Filament",
      "notes": "Filler type unspecified, so pet-cf is not asserted"
    },
    {
      "manufacturer": "fusion-filaments",
      "product": "HTPET+",
      "notes": "High-temperature PET; distinct TDS from the same vendor's PETG."
    }
  ]
}

File: data/filaments/petg-cf.json
{
  "id": "petg-cf",
  "name": "PETG-CF (Carbon-Fiber-Filled PETG)",
  "aliases": [
    "PETG CF",
    "PETG Carbon Fiber",
    "Carbon-filled PETG",
    "XT-CF20",
    "CarbonX PETG+CF"
  ],
  "status": "researched",
  "base_type": "petg",
  "variation_kind": "carbon-fiber-filled",
  "polymer_class": "composite-other",
  "chemical_makeup": "The same glycol-modified PET (CHDM-modified copolyester) matrix as base PETG, compounded with chopped carbon fiber \u2014 typically ~10-20 wt% (ColorFabb XT-CF20 is 20 %; Bambu and eSUN do not disclose their loading). The filler does not alter the copolyester chemistry or its hydrolysis behaviour; it adds stiffness, a matte black surface, and abrasiveness.",
  "summary": "Base PETG made stiff and dimensionally quiet by chopped carbon fiber. Deltas vs petg: tensile modulus roughly 5100 MPa against ~2000 MPa, warp and stringing both drop, and the surface goes matte black \u2014 paid for with a mandatory hardened nozzle, a lower speed ceiling (<150-200 mm/s vs PETG's 200+), sharply reduced elongation (~2 % vs 20 %+) and much weaker layer bonding. Unlike pet-cf it gains almost no heat resistance: HDT stays around 70 \u00b0C, the same as base PETG.",
  "printing": {
    "nozzle_temp_c": {
      "min": 230,
      "max": 270,
      "recommended": 250
    },
    "bed_temp_c": {
      "min": 60,
      "max": 90,
      "recommended": 80
    },
    "ambient_temp_c": {
      "min": 18,
      "max": 40,
      "recommended": 28
    },
    "speed_mm_s": {
      "min": 30,
      "max": 200,
      "recommended": 80
    },
    "enclosure_recommended": false,
    "heated_chamber_required": false,
    "enclosure_open_for_cooling": false,
    "requires_hardened_nozzle": true,
    "part_cooling_fan_pct": {
      "min": 0,
      "max": 40,
      "recommended": 20
    },
    "notes": "Deltas vs base PETG: hardened nozzle mandatory, nozzle window shifted up (Bambu tests 240-270 \u00b0C against base PETG's 220-250 \u00b0C; ColorFabb XT-CF20 240-260 \u00b0C; 3DXTech CarbonX 230-260 \u00b0C), speed ceiling lowered to <150-200 mm/s to avoid fiber packing and clogs, and part cooling cut from base PETG's 30-50 % to 0-40 % because fiber-filled melt needs the heat to weld and over-cooling worsens the already-weak layer bond. Bed 60-90 \u00b0C brackets base PETG's 70-90 \u00b0C (Bambu 60-80, ColorFabb 60-70, eSUN 75-90). No enclosure required \u2014 warp is lower than base PETG, not higher \u2014 but a draft-free room improves consistency. Use 0.4 mm or larger; Bambu explicitly lists the 0.2 mm nozzle as incompatible."
  },
  "feeding": {
    "drive_system": "any",
    "ams_compatible": "conditional",
    "feeding_assistant_recommended": false,
    "notes": "Rigid, so any drive system feeds it, though direct drive reduces grinding risk on a long Bowden path. AMS is the real delta vs base PETG's plain 'yes': Bambu lists its own PETG-CF as AMS-compatible (not AMS lite), while third-party CF-filled filament is generally barred from the AMS because the fibers abrade the PTFE tubes and the low-elongation strand can snap on tight bend radii \u2014 hence 'conditional' rather than 'yes'. Hardened steel or equivalent wear-resistant nozzle required. Not a flexible material, so no shore hardness and no feeding assistant."
  },
  "drying": {
    "required_before_use": "if-exposed",
    "temp_c": {
      "min": 60,
      "max": 70,
      "recommended": 65
    },
    "time_hours": {
      "min": 8,
      "max": 12,
      "recommended": 8
    },
    "methods": [
      "dedicated filament dryer",
      "blast oven at 65 \u00b0C",
      "heated-bed method at 75-85 \u00b0C for 12 h",
      "drybox with desiccant"
    ],
    "dryness_validation": "No popping or steam at the nozzle; no fuzz or surface voids on a purge line. Gloss is a poor indicator here \u2014 the extrudate is matte by design \u2014 so listen for pops and inspect for voids rather than judging by shine.",
    "notes": "Bambu specifies 65 \u00b0C for 8 h in a blast oven or 75-85 \u00b0C for 12 h by the heated-bed method; eSUN says 65 \u00b0C for over 8 h. Essentially base PETG's schedule (50-65 \u00b0C / 4-8 h) run a little hotter and longer. The carbon fiber itself adds little hygroscopicity, but a low-elongation matrix shows moisture defects (voids, fuzzy walls) more visibly and with a bigger strength penalty than base PETG does."
  },
  "storage": {
    "recommendations": "Sealed with desiccant between prints, as for base PETG. The consequence of neglect is worse rather than the absorption rate being higher \u2014 moisture voids in a brittle, fiber-filled matrix cost more strength than they do in unfilled PETG.",
    "max_humidity_pct": 30,
    "hygroscopy": "moderate"
  },
  "price": {
    "usd_per_kg_low": 25,
    "usd_per_kg_high": 67,
    "notes": "Roughly 1.3-2x base PETG's $18-42/kg. Bambu $34.99/kg (discounted); eSUN, TINMORRY and generic brands $25-35/kg; premium US-made 3DXTech CarbonX runs $50/750 g (~$67/kg) or $120/2 kg (~$60/kg)."
  },
  "use_cases": {
    "recommended": [
      "jigs, fixtures and tooling needing stiffness rather than heat resistance",
      "drone and RC frames",
      "functional brackets and camera mounts",
      "flat, large-footprint parts where base PETG would bow",
      "matte cosmetic-functional parts where PETG's gloss and stringing are unwanted"
    ],
    "not_recommended": [
      "parts needing flexibility, impact toughness or snap-fit elasticity (elongation ~2 %)",
      "clear or translucent parts (the fiber makes it opaque matte black)",
      "food-contact items",
      "sustained load above ~70 \u00b0C \u2014 the CF does not raise PETG's HDT (use pet-cf instead)",
      "parts loaded in Z (Z tensile is roughly 65 % of XY)",
      "0.2 mm nozzle detail work"
    ]
  },
  "suitability": {
    "food_contact": "no",
    "load_bearing": "moderate",
    "high_temperature": "moderate",
    "outdoor": "limited"
  },
  "properties": {
    "density_g_cm3": 1.3,
    "grams_per_100cm3": 130,
    "cm3_per_100g": 76.9,
    "shrinkage_pct": {
      "min": 0.1,
      "max": 0.25,
      "recommended": 0.15
    },
    "glass_transition_c": 80,
    "heat_deflection_c": 70,
    "max_service_temp_c": 65,
    "tensile_strength_mpa": {
      "min": 45,
      "max": 58,
      "recommended": 51
    },
    "notes": "Density spans 1.26 (eSUN) to 1.35 (ColorFabb XT-CF20, injection-moulded reference) \u2014 1.30 recorded as the midpoint, slightly above base PETG's 1.27 because carbon fiber (~1.8 g/cm\u00b3) is denser than the matrix but the loading is low. Tensile: eSUN 51.3 MPa XY / 32.9 MPa Z (Z/XY \u2248 0.64); ColorFabb XT-CF20 55.8 MPa printed against 76 MPa injection-moulded. Elongation at break collapses to ~2.04 % printed (ColorFabb) from 7.5 % injection-moulded and base PETG's 20 %+. Tensile modulus 5143 MPa (ColorFabb) against roughly 2000 MPa for base PETG \u2014 the headline gain. HDT is the headline non-gain: eSUN reports 70 \u00b0C, essentially base PETG's 72 \u00b0C, because amorphous PETG softening dominates at these fiber loadings. Tg and max service temp are carried from the base entry (unverified for the filled grade); shrinkage is a reasoned reduction from base PETG's 0.2-0.3 %, not a datasheet figure."
  },
  "scores": {
    "ease_of_print": 6,
    "dimensional_stability": 8,
    "warp_tendency": 2,
    "layer_adhesion": 6,
    "compression_strength": 8,
    "temperature_tolerance": 5,
    "uv_tolerance": 5,
    "weather_tolerance": 5,
    "water_tolerance": 8
  },
  "compatibility": {
    "bonds_with": [
      "cpe",
      "pctg",
      "pctg-cf",
      "pctg-gf",
      "petg",
      "petg-esd",
      "petg-gf",
      "petg-plus"
    ],
    "support_materials": [
      "bvoh",
      "pla"
    ],
    "usable_as_support_for": [],
    "notes": "Welds to itself and to the rest of the copolyester family (base petg, petg-gf, pctg) \u2014 same matrix chemistry, overlapping nozzle windows. PLA remains the clean breakaway support it is for base PETG, and BVOH the soluble option, though PLA supports want the lower end of the CF nozzle range to avoid deforming them. Same-material supports fuse hard, exactly as with base PETG, so use breakaway settings. Not listed as a support for other materials: the fiber-roughened interface leaves a poor finish. Unlike petg-gf, the carbon loading makes the surface mildly conductive \u2014 keep it away from exposed electronics where petg-gf is the safer filled choice."
  },
  "plate_recommendations": [
    {
      "plate_id": "pei-textured",
      "rating": "recommended",
      "notes": "Same preference as base PETG and for the same reason \u2014 textured PEI grips well at 60-90 \u00b0C without the catastrophic over-adhesion bare PETG shows on smooth PEI. The matte fiber-filled surface hides plate texture cosmetically. No special surface needed; garolite is a polyamide-family concern, not a copolyester one."
    },
    {
      "plate_id": "pp-sheet",
      "rating": "recommended",
      "notes": "Backfilled from plate entry (Phase E reciprocity): As PETG; fibre fill makes release easier still."
    },
    {
      "plate_id": "pei-satin",
      "rating": "recommended",
      "notes": "Backfilled from plate entry (Phase E reciprocity): Fibre-filled copolyesters release cleanly from the fine coat."
    },
    {
      "plate_id": "carbon-fiber-plate",
      "rating": "recommended",
      "notes": "Backfilled from plate entry (Phase E reciprocity): Filled copolyesters are a common target for this plate; brim on large flats since CF raises corner-lift force."
    },
    {
      "plate_id": "pei-smooth",
      "rating": "usable",
      "notes": "Backfilled from plate entry (Phase E reciprocity): Fibre loading reduces but does not eliminate the bonding problem; still use a separator."
    },
    {
      "plate_id": "glass-borosilicate",
      "rating": "usable",
      "notes": "Backfilled from plate entry (Phase E reciprocity): CF fill raises corner-lift force on a rigid plate that cannot flex; brim plus glue barrier."
    },
    {
      "plate_id": "supertack",
      "rating": "usable",
      "notes": "Backfilled from plate entry (Phase E reciprocity): Fibre fill lowers peak bond strength slightly versus neat PETG, but the rigid part still risks lifting coating on removal."
    },
    {
      "plate_id": "buildtak-polymer",
      "rating": "usable",
      "notes": "Backfilled from plate entry (Phase E reciprocity): Fibre fill reduces but does not eliminate the fusion risk."
    },
    {
      "plate_id": "pei-patterned",
      "rating": "usable",
      "notes": "Backfilled from plate entry (Phase E reciprocity): Adheres, but the pattern will not read on an opaque filled surface."
    },
    {
      "plate_id": "pc-plate",
      "rating": "avoid",
      "notes": "Backfilled from plate entry (Phase E reciprocity): Same as PETG, with added corner-lift force on a smooth low-temperature film."
    },
    {
      "plate_id": "pex-sheet",
      "rating": "usable",
      "notes": "Backfilled from plate entry (reciprocity)"
    }
  ],
  "alternatives": [
    {
      "filament_id": "petg",
      "reason": "Drop the fibre when the part is not stiffness-limited: base PETG keeps elongation (20 %+ vs ~2 %) and layer strength (adh 9 vs 6), needs no hardened nozzle, runs faster (200+ vs <150-200 mm/s) and starts cheaper ($18-42 vs $25-67)."
    },
    {
      "filament_id": "petg-gf",
      "reason": "The tougher, non-conductive glass counterpart at a tighter $25-35: better bonding (adh 7 vs 6), higher dimensional stability (stab 9 vs 8) and a genuinely higher annealed HDT (temp 7 vs 5, up to 133 \u00b0C) \u2014 you give up peak stiffness, the matte-black look, and it is fussier about moisture."
    },
    {
      "filament_id": "pet-cf",
      "reason": "The heat-capable carbon copolyester: HDT 205 \u00b0C at 0.45 MPa against PETG-CF's unchanged ~70 \u00b0C (temp 9 vs 5) and comp 9 vs 8 \u2014 bought with a 45-60 \u00b0C heated chamber, no AMS, sub-100 mm/s and ease 3 vs 6."
    },
    {
      "filament_id": "pla-cf",
      "reason": "Cheaper and easier for cosmetic parts and jigs that never get warm: ease 7 vs 6, $30-35 and stab 9 vs 8 \u2014 but temp 2 vs 5, water 6 vs 8 and worse bonding (adh 4 vs 6)."
    },
    {
      "filament_id": "pctg-cf",
      "reason": "The same carbon bargain on PCTG's more ductile base resin, so bonding and impact hold up better (adh 7 vs 6) \u2014 at a flat $55/kg, a narrower brand ecosystem and mechanical numbers the vendor still lists as 'coming soon'."
    }
  ],
  "emissions": {
    "voc_level": "low",
    "particulate_level": "moderate",
    "primary_emissions": [
      "ultrafine particles",
      "trace acetaldehyde / terephthalate-related compounds (unverified)",
      "carbon fiber fines (post-processing)"
    ],
    "ventilation": "recommended",
    "notes": "Printing emissions match base PETG \u2014 no styrene, mild odour, particulates above PLA but far below ABS/ASA. The delta is not at the nozzle but at the bench: sanding, drilling or machining cured CF parts liberates respirable carbon fiber dust, so wear a mask and capture dust for post-processing. Fiber ends can also shed as fine particulate from the nozzle tip at the top of the temperature range."
  },
  "safety_notes": "Abrasive \u2014 a brass nozzle can be visibly worn within a single spool, so hardened steel or ruby is mandatory. Do not sand or drill printed CF parts without respiratory protection and dust capture; carbon fiber fines are a respiratory irritant. Not food-contact suitable: the fiber-roughened surface traps bacteria on top of the usual FDM layer-crevice problem.",
  "additional_notes": "Choose between the filled PETG grades by the failure mode you care about: petg-cf for maximum stiffness and the lowest warp, petg-gf for better toughness, higher annealed heat resistance and electrical non-conductivity. If the part needs to hold load above ~70 \u00b0C, neither is the answer \u2014 pet-cf is, at the cost of a much harder print. Fiber loading is undisclosed by most vendors, so treat mechanical numbers as brand-specific.",
  "provenance": {
    "sources": [
      "https://bambulab.com/en-us/filament/petg-cf",
      "https://us.store.bambulab.com/products/petg-cf",
      "https://colorfabb.com/media/datasheets/tds/colorfabb/TDS_E_ColorFabb_XT_CF20.pdf",
      "https://www.3dxtech.com/products/carbonx-petg-cf-1",
      "https://www.esun3d.com/epetg-cf-product/",
      "https://help.prusa3d.com/article/composite-materials-filled-with-carbon-kevlar-or-glass_167387",
      "https://siraya.tech/blogs/news/pet-cf-vs-petg-cf"
    ],
    "last_verified": "2026-07-31",
    "confidence": "medium",
    "conflicts": "Fiber loading is disclosed only by ColorFabb (20 %); Bambu and eSUN state none, so mechanical figures are not comparable brand to brand. Density spans 1.26 (eSUN) to 1.35 (ColorFabb, injection-moulded reference) \u2014 1.30 recorded as a midpoint rather than a measured filament value. Tensile spans 51.3 MPa (eSUN, printed) to 55.8 MPa printed / 76 MPa moulded (ColorFabb); Siraya Tech's cross-brand band is a wider 50-70 MPa. HDT: only eSUN publishes one (70 \u00b0C) and it shows essentially no gain over base PETG, which contradicts the common marketing claim that CF raises heat resistance \u2014 recorded as 70 \u00b0C on the datasheet. Nozzle range disagrees at the bottom end (3DXTech 230 \u00b0C vs Bambu 240 \u00b0C) and bed at the top (ColorFabb 70 \u00b0C vs eSUN 90 \u00b0C). AMS status is brand-split: Bambu's own grade is allowed, third-party CF generally is not \u2014 recorded 'conditional'. Tg, max service temp and shrinkage are inherited or reasoned from base PETG, not measured for the filled grade."
  },
  "trade_names": [
    {
      "manufacturer": "3djake",
      "product": "easyPETG CF"
    },
    {
      "manufacturer": "3dxtech",
      "product": "CarbonX PETG+CF",
      "notes": "PETG + chopped CF."
    },
    {
      "manufacturer": "Numakers",
      "product": "PETG-CF",
      "notes": "Carbon-fibre PETG."
    },
    {
      "manufacturer": "Siddament",
      "product": "Carbon Fiber PETG",
      "notes": "Carbon-fibre-filled PETG."
    },
    {
      "manufacturer": "addnorth",
      "product": "Rigid X",
      "notes": "CORRECTION: previously mapped to pla. It is carbon-fibre-reinforced PETG, density 1.3, working temp 90C"
    },
    {
      "manufacturer": "anycubic",
      "product": "PETG-CF"
    },
    {
      "manufacturer": "atomic-filament",
      "product": "Carbon Fiber Extreme PETG PRO (Extreme Black, Dark Cherry, Dark Blue, Stone Gray, Smoke Blue)",
      "notes": "PETG + carbon fibre."
    },
    {
      "manufacturer": "azurefilm",
      "product": "Carbon Fiber PET",
      "notes": "Sold as 'Carbon Fiber PET' but the matrix is PETG + carbon fibre, so petg-cf rather than pet-cf"
    },
    {
      "manufacturer": "bambu-lab",
      "product": "PETG-CF"
    },
    {
      "manufacturer": "elegoo",
      "product": "PETG-CF"
    },
    {
      "manufacturer": "eryone",
      "product": "PETG Carbon Fiber",
      "notes": "Carbon-fibre-filled PETG."
    },
    {
      "manufacturer": "extrudr",
      "product": "XPETG CF",
      "notes": "PETG + carbon fibre, UL94 V2; density 1.29 g/cm3, VICAT A 85 C / HDT-B 69 C"
    },
    {
      "manufacturer": "filament-pm",
      "product": "PETG CFJET"
    },
    {
      "manufacturer": "filamentive",
      "product": "Carbon Fibre PETG",
      "notes": "15% carbon fibre"
    },
    {
      "manufacturer": "fillamentum",
      "product": "CPE CF112 Carbon",
      "notes": "CPE HG100 copolyester matrix + carbon fibre rather than straight PETG-CF"
    },
    {
      "manufacturer": "flashforge",
      "product": "PETG-CF"
    },
    {
      "manufacturer": "ic3d",
      "product": "Carbon Fiber PETG (CF-PETG)",
      "notes": "PETG + carbon fibre."
    },
    {
      "manufacturer": "iemai-3d",
      "product": "CF-PETG",
      "notes": "Carbon-fiber PETG"
    },
    {
      "manufacturer": "inland",
      "product": "PETG-CF",
      "notes": "Carbon-fibre-filled PETG."
    },
    {
      "manufacturer": "kimya",
      "product": "PETG Carbon",
      "notes": "PETG + carbon fiber filler."
    },
    {
      "manufacturer": "kingroon",
      "product": "PETG-CF (PETG Carbon Fiber Basic/Black)"
    },
    {
      "manufacturer": "polymaker",
      "product": "Fiberon PETG-rCF08",
      "notes": "PETG + 8% recycled carbon fiber; recycled feedstock is the only delta vs petg-cf"
    },
    {
      "manufacturer": "proto-pasta",
      "product": "Carbon Fiber PETG / Recycled Carbon Fiber PETG",
      "notes": "PETG copolyester + carbon fibre."
    },
    {
      "manufacturer": "prusa-research",
      "product": "Prusament PETG Carbon Fiber",
      "notes": "PETG matrix + chopped carbon fibre"
    },
    {
      "manufacturer": "spectrum-filaments",
      "product": "PET-G Carbon",
      "notes": "10% carbon fibre"
    },
    {
      "manufacturer": "spectrum-filaments",
      "product": "The Filament PETG CF"
    },
    {
      "manufacturer": "sunlu",
      "product": "PETG Carbon Fiber",
      "notes": "Chopped-CF PETG"
    },
    {
      "manufacturer": "tinmorry",
      "product": "Carbon Fiber PETG",
      "notes": "Carbon-fiber PETG"
    },
    {
      "manufacturer": "voxelab",
      "product": "PETG CF"
    },
    {
      "manufacturer": "RatRig",
      "product": "PunkFil PETG-CF10",
      "notes": "10% carbon fibre on 100% recycled feedstock."
    }
  ]
}
