Repository: pwsh/filament-field-guide

# Filament Field Guide

A structured, research-driven catalog of FDM 3D-printing materials, manufacturers, and
build plates — published as a filterable static site via GitHub Pages.

## Quick start

```bash

# Serve locally (fetch() requires http, not file://)
python -m http.server 8000

# Validate data + regenerate the manifest after any data change
pip install jsonschema
python scripts/validate.py
```

# that already exist, and --brands to scope to certain candidate files
python scripts/spoolman_import.py --url http://spoolman.local:7912 \
    --apply --update --brands amolen,insignia

File: data/filaments/petg-esd.json
{
  "id": "petg-esd",
  "name": "PETG-ESD (Static-Dissipative PETG)",
  "aliases": [
    "ESD PETG",
    "PETG ESD",
    "3DXSTAT ESD-PETG",
    "ESD-safe copolyester"
  ],
  "status": "researched",
  "base_type": "petg",
  "variation_kind": "esd-safe",
  "polymer_class": "composite-other",
  "chemical_makeup": "The same glycol-modified PET (CHDM-modified copolyester) matrix as base PETG, compounded with a carbon-based conductive additive \u2014 carbon nanotubes in 3DXTech's 3DXSTAT line, an undisclosed carbon filler for eSUN and Fiberon. Loading is low compared with structural CF grades, enough to set surface resistivity in the static-dissipative band without turning the material into a structural composite. Always black, because the filler is.",
  "summary": "Base PETG made static-dissipative for electronics work. Deltas vs petg: surface resistivity controlled to roughly 10\u2074-10\u2079 \u03a9, a hardened nozzle recommended because the conductive filler is mildly abrasive, a wider and hotter nozzle window (230-290 \u00b0C across brands against 220-250 \u00b0C), a pronounced Z-strength penalty (eSUN 48.1 MPa XY against 19.3 MPa Z), black only, and worse UV/ageing behaviour than base PETG's already-moderate rating. Price is the biggest delta of all: roughly $105-140/kg against base PETG's $18-42. Heat resistance is unchanged \u2014 HDT 76 \u00b0C.",
  "printing": {
    "nozzle_temp_c": {
      "min": 230,
      "max": 290,
      "recommended": 250
    },
    "bed_temp_c": {
      "min": 60,
      "max": 90,
      "recommended": 75
    },
    "ambient_temp_c": {
      "min": 18,
      "max": 35,
      "recommended": 25
    },
    "speed_mm_s": {
      "min": 30,
      "max": 300,
      "recommended": 80
    },
    "enclosure_recommended": false,
    "heated_chamber_required": false,
    "enclosure_open_for_cooling": false,
    "requires_hardened_nozzle": true,
    "part_cooling_fan_pct": {
      "min": 30,
      "max": 50,
      "recommended": 40
    },
    "notes": "The nozzle window is unusually brand-dependent: eSUN 240-260 \u00b0C, 3DXTech 230-260 \u00b0C, Fiberon (Polymaker) 250-290 \u00b0C \u2014 a far wider spread than base PETG's 220-250 \u00b0C, so read the specific spool's datasheet rather than using a generic profile. Beds are ordinary PETG territory (eSUN 70 \u00b0C, 3DXTech 60-90 \u00b0C, Fiberon 70-80 \u00b0C). 3DXTech states explicitly that no heated chamber is needed. eSUN rates the material to 300 mm/s. The one hardware delta versus base PETG is the nozzle: Fiberon recommends hardened steel because the conductive filler wears brass. Nozzle temperature also sets the electrical result \u2014 see properties.notes \u2014 so changing print temperature to fix a surface-finish problem can move the part out of its resistivity spec."
  },
  "feeding": {
    "drive_system": "any",
    "ams_compatible": "conditional",
    "feeding_assistant_recommended": false,
    "notes": "Rigid and non-flexible, so any drive system feeds it on standard gears; the filler loading is far below CF/GF levels, so it is not the brittle strand that gets barred outright. AMS status is recorded conditional rather than base PETG's plain 'yes' for two reasons: no vendor documents this grade in a material station (unverified), and mildly abrasive filler in a long PTFE feed path is the same wear mechanism that puts third-party filled filaments in the caution tier. A hardened nozzle is required regardless of feed path. Enclosure behaviour is unchanged from base PETG, so enclosure_open_for_cooling is false."
  },
  "drying": {
    "required_before_use": "if-exposed",
    "temp_c": {
      "min": 60,
      "max": 70,
      "recommended": 65
    },
    "time_hours": {
      "min": 4,
      "max": 8,
      "recommended": 6
    },
    "methods": [
      "dedicated filament dryer",
      "convection oven at low temperature",
      "drybox with desiccant"
    ],
    "dryness_validation": "No popping, hissing or steam at the nozzle; no voids or fuzz on a purge line. Gloss is a weaker indicator than on base PETG because the carbon-loaded surface is darker and flatter \u2014 listen for pops and inspect the strand for bubbles rather than judging by shine.",
    "notes": "eSUN specifies 65 \u00b0C for over 8 h, 3DXTech 65 \u00b0C for 4 h \u2014 the same temperature as base PETG's schedule run at the longer end. 3DXTech notes the material absorbs roughly 3x less moisture than ABS, which is a comparison to a different family rather than a delta from base PETG."
  },
  "storage": {
    "recommendations": "Sealed with desiccant between prints, as for base PETG. Moisture behaviour is essentially the base material's; the cost of neglect is higher only because the filament itself is expensive.",
    "max_humidity_pct": 30,
    "hygroscopy": "moderate"
  },
  "price": {
    "usd_per_kg_low": 105,
    "usd_per_kg_high": 140,
    "notes": "3DXTech 3DXSTAT ESD-PETG at $105/750 g (~$140/kg) and $250/2 kg (~$125/kg); the 2 kg spool sets the low end near $105-125/kg. Roughly 4-6x base PETG's $18-42/kg \u2014 the premium is the conductive additive, not the copolyester. eSUN and Fiberon pricing was not captured (unverified), and cheaper grades likely exist."
  },
  "use_cases": {
    "recommended": [
      "ESD-safe jigs, fixtures and workbench tooling for electronics assembly",
      "IC and PCB handling trays and carriers",
      "enclosures for electrostatic-sensitive devices",
      "static-dissipative guards and covers on production lines",
      "replacing machined ESD plastics for low-volume fixtures"
    ],
    "not_recommended": [
      "any part needing a colour other than black",
      "outdoor or UV-exposed service (explicitly poor light and ageing resistance)",
      "food-contact items",
      "parts loaded in Z (Z tensile is roughly 40 % of XY)",
      "high-temperature service (HDT 76 \u00b0C, no gain over base PETG)",
      "cost-sensitive work where plain PETG would do"
    ]
  },
  "suitability": {
    "food_contact": "no",
    "load_bearing": "moderate",
    "high_temperature": "moderate",
    "outdoor": "no"
  },
  "properties": {
    "density_g_cm3": 1.22,
    "grams_per_100cm3": 122,
    "cm3_per_100g": 82,
    "glass_transition_c": 80,
    "heat_deflection_c": 76,
    "max_service_temp_c": 65,
    "tensile_strength_mpa": {
      "min": 36.1,
      "max": 48.1,
      "recommended": 43
    },
    "notes": "Density 1.22 g/cm\u00b3 (eSUN), slightly below base PETG's 1.27 \u2014 the conductive loading is low enough not to raise it the way carbon fibre raises petg-cf to 1.30. Tensile spans brands: eSUN 48.11 \u00b1 0.54 MPa XY with only 19.34 \u00b1 5.80 MPa in Z (Z/XY \u2248 0.40, a markedly bigger anisotropy gap than unfilled PETG), Fiberon 36.1 MPa XY and 20.7 MPa Z dry, with Young's modulus 1983 MPa. Fiberon reports HDT 76 \u00b0C at 0.45 MPa \u2014 essentially base PETG's 72 \u00b0C, so the filler buys no heat resistance. eSUN's melt flow index is 18.1 (230 \u00b0C/5 kg). The electrical figures are the point of the material: eSUN rates 10\u2079 \u03a9 surface resistivity, 3DXTech targets 10\u2074-10\u2079 \u03a9, and Fiberon measured (1.6 \u00b1 0.3)\u00d710\u2077 \u03a9 on parts printed at 250 \u00b0C against (4.7 \u00b1 0.8)\u00d710\u2075 \u03a9 at 270 \u00b0C \u2014 resistivity moves with print temperature, which has no analogue in base PETG's specifications. Tg and max service temperature are carried from base PETG (unverified for the filled grade); shrinkage is not published."
  },
  "scores": {
    "ease_of_print": 6,
    "dimensional_stability": 7,
    "warp_tendency": 3,
    "layer_adhesion": 6,
    "compression_strength": 6,
    "temperature_tolerance": 5,
    "uv_tolerance": 3,
    "weather_tolerance": 3,
    "water_tolerance": 8
  },
  "compatibility": {
    "bonds_with": [
      "cpe",
      "pctg",
      "pctg-cf",
      "pctg-gf",
      "petg",
      "petg-cf",
      "petg-plus"
    ],
    "support_materials": [
      "bvoh",
      "pla"
    ],
    "usable_as_support_for": [],
    "notes": "Same copolyester matrix as base petg, so it welds to itself and to the rest of the family \u2014 useful for printing an ESD-safe contact surface on an otherwise plain PETG fixture and spending the expensive filament only where charge control matters (the mechanical soundness of that joint is inferred from shared chemistry, unverified). PLA remains the clean breakaway support it is for base PETG, and BVOH the soluble option. Same-material supports fuse hard, exactly as with base PETG. Not listed as a support for other materials \u2014 far too expensive for the role."
  },
  "plate_recommendations": [
    {
      "plate_id": "pei-textured",
      "rating": "recommended",
      "notes": "Textured PEI at 60-90 \u00b0C, the same pairing and the same reasoning as base PETG: strong reliable grip without the tear-the-coating over-adhesion that bare PETG shows on smooth PEI. Use a glue-stick separator if printing on a smooth sheet."
    },
    {
      "plate_id": "pei-satin",
      "rating": "recommended",
      "notes": "Backfilled from plate entry (Phase E reciprocity): As PETG."
    },
    {
      "plate_id": "pei-smooth",
      "rating": "usable",
      "notes": "Backfilled from plate entry (Phase E reciprocity): As PETG; separator layer also keeps conductive filler off the film."
    }
  ],
  "alternatives": [
    {
      "filament_id": "petg",
      "reason": "If the part does not truly need 10\u2074-10\u2079 \u03a9 surface resistivity, base PETG is the same polymer at $18-42 vs $105-140: easier (ease 7 vs 6), far better bonded (adh 9 vs 6 \u2014 the ESD grade measures 48.1 MPa XY against 19.3 MPa Z), no hardened nozzle, better UV (5 vs 3) and available in colours rather than black only."
    },
    {
      "filament_id": "abs-esd",
      "reason": "The styrenic route to the same static control: real heat (temp 7 vs 5) and acetone smoothing for electronics enclosures \u2014 bought with ease 4 vs 6, an enclosure plus ventilation, warp 8 vs 3 and an even wider $45-140 band."
    },
    {
      "filament_id": "petg-cf",
      "reason": "Often mistaken for an ESD material because it is black and carbon-loaded: much stiffer (comp 8 vs 6) and far cheaper ($25-67 vs $105-140), but its resistivity is not specified or controlled \u2014 only an option when the requirement is stiffness, not static dissipation."
    }
  ],
  "emissions": {
    "voc_level": "low",
    "particulate_level": "moderate",
    "primary_emissions": [
      "ultrafine particles",
      "trace acetaldehyde / terephthalate-related compounds (unverified)",
      "carbon filler fines (post-processing)"
    ],
    "ventilation": "recommended",
    "notes": "At the nozzle this behaves like base PETG: no styrene, mild odour, particulates above PLA and well below ABS \u2014 though brands specifying up to 290 \u00b0C will emit more than a 240 \u00b0C base PETG profile. The additional exposure is at the bench rather than the printer: sanding or drilling carbon-loaded parts liberates fine conductive dust, so use a mask and dust capture. No emissions study covers ESD grades specifically (unverified)."
  },
  "safety_notes": "Mildly abrasive \u2014 Fiberon recommends a hardened steel nozzle, and a brass one will wear over a spool. Do not sand or machine parts without respiratory protection: carbon filler fines are a respiratory irritant and, being conductive, are also a hazard around energised electronics. Not food-contact suitable \u2014 the conductive additive rules it out regardless of the base copolyester's certifications. Do not treat a printed part as a verified ESD control item without measuring its resistivity: the value depends on the print temperature used.",
  "additional_notes": "Verify resistivity on your own printed coupons rather than trusting the spool label. Fiberon's data shows a 20 \u00b0C change in nozzle temperature moving surface resistivity by roughly two orders of magnitude, and the published targets differ by brand (eSUN 10\u2079 \u03a9, 3DXTech 10\u2074-10\u2079 \u03a9), so a part printed with a hotter profile may not sit where the ESD standard for your workspace requires. Choose petg-cf instead when stiffness rather than charge control is the goal, and note that petg-cf's carbon loading also makes it mildly conductive without being a specified ESD material.",
  "provenance": {
    "sources": [
      "https://www.esun3d.com/uploads/PETG-ESD-TDS-EN.pdf",
      "https://www.3dxtech.com/products/3dxstat-esd-petg-1",
      "https://fiberon.polymaker.com/product/petg-esd/",
      "https://spectrumfilaments.com/wp-content/uploads/2025/11/en_tds_spectrum_petg_esd.pdf",
      "https://www.raise3d.com/materials/petg-esd/",
      "https://fiberlogy.com/en_US/c/PETG-ESD/170"
    ],
    "last_verified": "2026-07-31",
    "confidence": "medium",
    "conflicts": "Brand spread is the dominant issue and is wider than for most variations. Nozzle temperature: eSUN 240-260 \u00b0C, 3DXTech 230-260 \u00b0C, Fiberon 250-290 \u00b0C. Tensile: eSUN 48.1 MPa XY, Fiberon 36.1 MPa XY \u2014 a 33 % gap that most likely reflects different filler systems (carbon nanotubes vs undisclosed carbon). Surface resistivity targets also differ by brand and, per Fiberon's own data, by print temperature within a brand, so the material has no single electrical specification. Additive chemistry is disclosed only by 3DXTech. Drying time splits 4 h (3DXTech) against 8+ h (eSUN) at the same temperature. Density is a single eSUN figure. Tg and max service temp are inherited from base PETG and unverified for the filled grade; shrinkage is unpublished. AMS compatibility is undocumented and recorded conditional on abrasion grounds rather than a vendor statement. Layer adhesion is scored 6 against base PETG's 9 on the strength of eSUN's Z/XY ratio of 0.40, which is a single-brand measurement with a large standard deviation (\u00b15.8 MPa on the Z figure). UV tolerance is dropped below base PETG on eSUN's note that the material is 'not resistant to light and ageing', which no other source corroborates."
  },
  "trade_names": [
    {
      "manufacturer": "3dxtech",
      "product": "3DXSTAT ESD-PETG",
      "notes": "Carbon-doped static-dissipative PETG; exact filler and resistivity band not confirmed from the product page."
    },
    {
      "manufacturer": "addnorth",
      "product": "ESD PETG",
      "notes": "target resistivity 1e6-1e9 ohm-cm"
    },
    {
      "manufacturer": "polymaker",
      "product": "Fiberon PETG-ESD",
      "notes": "Static-dissipative PETG composite"
    },
    {
      "manufacturer": "proto-pasta",
      "product": "Static Dissipative PETG",
      "notes": "Conductive carbon black at low loading tuned to 10^5-10^9 ohm; sits inside the catalog entry's 10^4-10^9 ohm band."
    },
    {
      "manufacturer": "rosa3d",
      "product": "PETG ESD"
    },
    {
      "manufacturer": "spectrum-filaments",
      "product": "PETG ESD"
    }
  ]
}

File: data/filaments/petg-gf.json
{
  "id": "petg-gf",
  "name": "PETG-GF (Glass-Fiber-Filled PETG)",
  "aliases": [
    "PETG GF",
    "PETG Glass Fiber",
    "Glass-filled PETG"
  ],
  "status": "researched",
  "base_type": "petg",
  "variation_kind": "glass-fiber-filled",
  "polymer_class": "composite-other",
  "chemical_makeup": "Copolyester matrix compounded with chopped glass fiber, commonly 10-15 wt% (Polymaker's Fiberon PET-GF15 is 15 %). Vendor naming is loose in this category: several products sold as 'PETG-GF' are built on unmodified PET rather than glycol-modified PETG, which is why the published heat-resistance figures run far above base PETG's. Glass fiber is electrically non-conductive and light-coloured, so unlike carbon fiber it does not force an opaque black part.",
  "summary": "The tougher, non-conductive counterpart to petg-cf. Deltas vs base petg: much higher stiffness and dimensional stability (<0.5 % change after annealing), a mandatory hardened nozzle, and — in the PET-based grades that dominate this category — a dramatically higher HDT of up to 133 °C annealed against base PETG's ~72 °C. Versus petg-cf it trades some stiffness for better layer bonding and impact toughness, keeps the surface electrically insulating, and is fussier about moisture.",
  "printing": {
    "nozzle_temp_c": {
      "min": 240,
      "max": 300,
      "recommended": 265
    },
    "bed_temp_c": {
      "min": 60,
      "max": 90,
      "recommended": 80
    },
    "ambient_temp_c": {
      "min": 18,
      "max": 40,
      "recommended": 28
    },
    "speed_mm_s": {
      "min": 30,
      "max": 250,
      "recommended": 100
    },
    "enclosure_recommended": false,
    "heated_chamber_required": false,
    "enclosure_open_for_cooling": false,
    "requires_hardened_nozzle": true,
    "part_cooling_fan_pct": {
      "min": 0,
      "max": 40,
      "recommended": 20
    },
    "notes": "The nozzle window is unusually wide because the category is unusually mixed: true PETG-based grades (TINMORRY and similar) print in base PETG's 230-260 °C band, while Polymaker's PET-GF15 needs around 300 °C per user reports because its base is unmodified PET, not PETG. Check the product datasheet before assuming a profile. Bed 60-90 °C, the same bracket as petg-cf. Speed ceiling is higher than petg-cf's — up to 250 mm/s is reported for Fiberon PET-GF15 — because glass fiber packs and clogs less readily than carbon fiber. An all-metal hotend is required for grades running near 300 °C. Post-print annealing is what unlocks the quoted 133 °C HDT; unannealed parts do not reach it."
  },
  "feeding": {
    "drive_system": "any",
    "ams_compatible": "conditional",
    "feeding_assistant_recommended": false,
    "notes": "Rigid; any drive system feeds it. AMS is brand-split, as with petg-cf: Fiberon PET-GF15 is marketed as AMS-compatible and GF grades are generally treated more favourably than CF because they stay less brittle and snap less readily in a tight feed path, but third-party GF is still commonly barred alongside CF on vendor compatibility lists because the fiber abrades PTFE tubing. Recorded 'conditional'. Hardened steel or ruby nozzle mandatory — glass fiber is slightly gentler than carbon fiber over a long run but still destroys brass. Not flexible, so no shore hardness and no feeding assistant."
  },
  "drying": {
    "required_before_use": "always",
    "temp_c": {
      "min": 60,
      "max": 80,
      "recommended": 70
    },
    "time_hours": {
      "min": 6,
      "max": 12,
      "recommended": 8
    },
    "methods": [
      "dedicated filament dryer",
      "blast oven",
      "drybox with desiccant",
      "vacuum-sealed storage between prints"
    ],
    "dryness_validation": "No popping or steam on a purge line and no voids in the extruded strand; as with petg-cf, gloss is useless as an indicator because the surface is matte by design. Users report that once this material has taken on moisture it dries back slowly, so validate before a long print rather than after a failure.",
    "notes": "This is the clearest drying delta in the filled-copolyester set: users of Fiberon PET-GF15 report high moisture sensitivity and difficulty drying the material back out once soaked, and the vendor advises vacuum-sealed storage. The schedule recorded is the copolyester-family default run hotter and longer than base PETG's 50-65 °C / 4-8 h; the exact specification is unverified because the sourced datasheet does not publish one. Grades on an unmodified-PET base inherit PET's melt-hydrolysis risk, which is why 'always' is recorded rather than base PETG's 'if-exposed'."
  },
  "storage": {
    "recommendations": "Vacuum-sealed or in a desiccant drybox at all times, not merely between prints — recovery from a soaked spool is slow, so prevention matters more here than for base PETG or petg-cf.",
    "max_humidity_pct": 25,
    "hygroscopy": "moderate"
  },
  "price": {
    "usd_per_kg_low": 25,
    "usd_per_kg_high": 35,
    "notes": "Comparable to or slightly cheaper than petg-cf: Polymaker Fiberon PET-GF15 $29.99/1 kg or $74.99/3 kg (~$25/kg); TINMORRY-branded PETG-GF in the same band. Glass fiber is cheaper to compound than carbon fiber, which is why the premium over base PETG is smaller than petg-cf's."
  },
  "use_cases": {
    "recommended": [
      "automotive and industrial functional parts",
      "jigs, fixtures and tooling",
      "brackets and housings near electronics, where a non-conductive filler matters",
      "parts needing stiffness with more impact tolerance than petg-cf offers",
      "annealed parts serving above base PETG's ~70 °C ceiling",
      "large flat functional prints where base PETG bows"
    ],
    "not_recommended": [
      "cosmetic or aesthetic parts (matte, fiber-flecked surface)",
      "flexible or energy-absorbing applications",
      "food-contact items",
      "parts printed on a PTFE-lined hotend if the grade runs near 300 °C",
      "printers without a hardened nozzle",
      "workflows without reliable dry storage"
    ]
  },
  "suitability": {
    "food_contact": "no",
    "load_bearing": "moderate",
    "high_temperature": "moderate",
    "outdoor": "limited"
  },
  "properties": {
    "density_g_cm3": 1.35,
    "grams_per_100cm3": 135,
    "cm3_per_100g": 74.1,
    "shrinkage_pct": {
      "min": 0.1,
      "max": 0.3,
      "recommended": 0.2
    },
    "heat_deflection_c": 133,
    "tensile_strength_mpa": {
      "min": 45,
      "max": 60,
      "recommended": 52
    },
    "notes": "Bending strength 104 MPa and HDT 133 °C at 0.45 MPa after annealing, with dimensional change under 0.5 % after annealing (Polymaker Fiberon PET-GF15). The HDT figure belongs to a PET-based grade and should not be assumed for a true PETG-based product, which will sit far closer to base PETG's ~72 °C. Density is not published by the sourced datasheets — 1.35 g/cm³ is calculated by rule of mixtures for ~15 wt% E-glass (2.55 g/cm³) in a 1.27 g/cm³ copolyester matrix and is an estimate, not a measurement. Tensile strength is likewise a reasoned band from the bending-strength figure and the CF sibling's measured 51-56 MPa, not a datasheet value. Glass transition is omitted: the base polymer varies by product between PETG (~80 °C) and PET, so no single figure applies."
  },
  "scores": {
    "ease_of_print": 6,
    "dimensional_stability": 9,
    "warp_tendency": 2,
    "layer_adhesion": 7,
    "compression_strength": 7,
    "temperature_tolerance": 7,
    "uv_tolerance": 5,
    "weather_tolerance": 5,
    "water_tolerance": 7
  },
  "compatibility": {
    "bonds_with": [
      "cpe",
      "pctg",
      "pctg-cf",
      "pctg-gf",
      "petg",
      "petg-cf",
      "petg-gf",
      "petg-plus"
    ],
    "support_materials": [
      "bvoh"
    ],
    "usable_as_support_for": [],
    "notes": "Welds to itself and to the copolyester family (base petg, petg-cf, pctg). PLA is deliberately omitted from the support list even though it works for base PETG and petg-cf: the grades that need a ~300 °C nozzle will deform PLA supports, so same-family breakaway or BVOH is the safer default. The practical selection point against petg-cf is electrical: glass fiber is non-conductive, so this is the filled copolyester to put against circuit boards and inside electronics enclosures."
  },
  "plate_recommendations": [
    {
      "plate_id": "pei-textured",
      "rating": "recommended",
      "notes": "Explicitly recommended by the Fiberon datasheet, with a warning that adhesion is strong — let the plate cool completely before removal or you risk warping the part and damaging the sheet. Same guidance as base PETG, one notch more emphatic."
    },
    {
      "plate_id": "pei-satin",
      "rating": "recommended",
      "notes": "Backfilled from plate entry (Phase E reciprocity): As PETG-CF."
    },
    {
      "plate_id": "pei-smooth",
      "rating": "usable",
      "notes": "Backfilled from plate entry (Phase E reciprocity): As PETG-CF."
    }
  ],
  "emissions": {
    "voc_level": "low",
    "particulate_level": "moderate",
    "primary_emissions": [
      "ultrafine particles",
      "trace acetaldehyde / terephthalate-related compounds (unverified)",
      "glass fiber fines (post-processing)"
    ],
    "ventilation": "recommended",
    "notes": "Printing emissions track base PETG and petg-cf — no styrene, low odour. Grades running near 300 °C should be expected to emit more than a 240 °C profile, since emission rate scales with extrusion temperature. Glass fiber dust from sanding or drilling is a respiratory and skin irritant; use the same PPE and dust capture as for a carbon-filled grade."
  },
  "safety_notes": "Abrasive — hardened steel or ruby nozzle required. Glass fiber fines from sanding, drilling or cutting irritate skin, eyes and airways; wear a mask and gloves and capture dust. Grades printing near 300 °C require an all-metal hotend: a PTFE-lined hotend degrades and releases fluoropolymer decomposition products at that temperature. Not food-contact suitable.",
  "additional_notes": "Read the datasheet before buying: this category mixes true PETG-based products with unmodified-PET-based ones sold under a 'PETG-GF' label, and the two need profiles nearly 60 °C apart. Nozzle temperature is the tell — a 230-260 °C window means a PETG base, while a ~300 °C requirement means the product belongs chemically closer to pet-cf's family than to base PETG. The 133 °C HDT quoted in this entry is only reachable on a PET-based grade after annealing.",
  "provenance": {
    "sources": [
      "https://shop.polymaker.com/products/fiberon-pet-gf15",
      "https://www.amazon.com/TINMORRY-Reinforced-Resistance-Durability-Stiffness/dp/B0DXZCG8C7",
      "https://siraya.tech/blogs/news/petg-hf-vs-cf",
      "https://wiki.bambulab.com/en/filament/petg",
      "https://www.3djake.com/info/guide/bambu-lab-ams-guide",
      "https://help.prusa3d.com/article/composite-materials-filled-with-carbon-kevlar-or-glass_167387"
    ],
    "last_verified": "2026-07-31",
    "confidence": "low",
    "conflicts": "The category itself is the largest unresolved conflict: products branded 'PETG-GF' are variously built on PETG or on unmodified PET (Polymaker's Fiberon PET-GF15 is the latter), which splits the nozzle window between roughly 230-260 °C and roughly 300 °C and splits HDT between base PETG's ~72 °C and the annealed 133 °C recorded here. The recorded ranges deliberately span both; a single-product entry would be narrower. Density is not published by any sourced datasheet and is calculated, not measured. Tensile strength is inferred rather than sourced (only bending strength, 104 MPa, is published). Drying temperature and time are unpublished for this grade and are family defaults reasoned upward from base PETG on user reports of high moisture sensitivity. AMS status is contradictory: Fiberon markets PET-GF15 as AMS-compatible while Bambu's general guidance bars third-party fiber-filled filament — recorded 'conditional'. Confidence is 'low' rather than 'medium' because so much of the numeric data is estimated or product-specific. 2026-08-01: 'PET-GF15'/'Fiberon PET-GF15' aliases relocated to the new pet-gf entry (true PET-based grade); HDT/price figures drawn from that product should be re-verified against actual PETG-GF datasheets in a future pass."
  },
  "trade_names": [
    {
      "manufacturer": "Siddament",
      "product": "Glass Fiber PETG",
      "notes": "Glass-fibre-filled PETG."
    },
    {
      "manufacturer": "elegoo",
      "product": "PETG-GF"
    },
    {
      "manufacturer": "eryone",
      "product": "PETG Fiberglass",
      "notes": "Glass-fibre-filled PETG."
    },
    {
      "manufacturer": "kexcelled",
      "product": "K5 PETG-GF",
      "notes": "Glass-fiber PETG"
    },
    {
      "manufacturer": "tinmorry",
      "product": "Glass Fiber PETG",
      "notes": "Glass-fiber PETG"
    }
  ]
}

File: data/filaments/petg-plus.json
{
  "id": "petg-plus",
  "name": "PETG+ (High-Toughness PETG)",
  "aliases": [
    "PETG Plus",
    "PETG Pro",
    "eSUN PETG+",
    "Tough PETG"
  ],
  "status": "researched",
  "base_type": "petg",
  "variation_kind": "toughened",
  "polymer_class": "polyester-copolyester",
  "chemical_makeup": "Glycol-modified PET copolyester — the same CHDM-modified backbone as base petg — compounded with an undisclosed toughening and UV-stabiliser additive package. eSUN markets the grade as 'High Toughness & UV Resistant'; no filler, co-monomer ratio or modifier chemistry is disclosed.",
  "summary": "The '+'-tier PETG, marketed as tougher and UV-resistant. Unlike pla-plus, the published datasheet does not support the toughness claim: eSUN's own numbers put PETG+ at 5.56 % elongation and 2.21 kJ/m² IZOD against base eSUN PETG's 83 % and 4.7 kJ/m², i.e. stiffer and more brittle on paper, not tougher. The one confirmed gain is heat — HDT 70 °C against base PETG's 64 °C — and the confirmed cost is printability: eSUN flags the grade as prone to sticking to the nozzle and needing tighter retraction and reduced flow. Treat the toughness claim as unverified pending independent testing.",
  "printing": {
    "nozzle_temp_c": {
      "min": 230,
      "max": 250,
      "recommended": 240
    },
    "bed_temp_c": {
      "min": 75,
      "max": 90,
      "recommended": 85
    },
    "ambient_temp_c": {
      "min": 18,
      "max": 35,
      "recommended": 25
    },
    "speed_mm_s": {
      "min": 40,
      "max": 250,
      "recommended": 80
    },
    "enclosure_recommended": false,
    "heated_chamber_required": false,
    "requires_hardened_nozzle": false,
    "part_cooling_fan_pct": {
      "min": 50,
      "max": 100,
      "recommended": 60
    },
    "enclosure_open_for_cooling": false,
    "notes": "Delta vs base petg: the nozzle window is identical (230-250 °C) and the bed only marginally tighter (75-90 °C vs 70-90 °C). Two real deltas. First, cooling: eSUN specifies 50-100 % on PETG+ against 100 % on its base PETG, so the floor is higher than base petg's 30-50 % catalog band — start around 60 % and back off if Z strength suffers. Second, the speed ceiling is unusually aggressive at 250 mm/s max with no recommended figure published, so the 80 mm/s recommendation is carried from base petg rather than from the TDS (unverified). eSUN also flags the grade as 'relatively prone to sticking to the nozzle', calling for adjusted retraction and reduced flow — a genuine printability regression versus base PETG, not a pure upgrade. Open-frame printable, no chamber, stock brass nozzle."
  },
  "feeding": {
    "drive_system": "any",
    "ams_compatible": "yes",
    "feeding_assistant_recommended": false,
    "notes": "Rigid, unfilled and non-abrasive; feeds like base petg through Bowden or direct drive on standard gears. AMS compatibility is carried from base PETG, which Bambu lists as compatible, rather than certified for this SKU (unverified). Enclosure: as with base petg the cover can stay on — Tg is high enough that chamber heat helps rather than hurts — so enclosure_open_for_cooling is false. No Shore rating applies; this is a rigid grade."
  },
  "drying": {
    "required_before_use": "if-exposed",
    "temp_c": {
      "min": 55,
      "max": 65,
      "recommended": 60
    },
    "time_hours": {
      "min": 8,
      "max": 12,
      "recommended": 8
    },
    "methods": [
      "dedicated filament dryer",
      "convection oven at low temperature",
      "drybox with desiccant"
    ],
    "dryness_validation": "No popping or hissing and no visible steam at the nozzle tip; glossy rather than foggy extrudate; no bubbles or voids in the extruded strand; markedly reduced stringing on a retraction test",
    "notes": "Delta vs base petg (50-65 °C / 4-8 h): eSUN specifies 60 °C for more than 8 hours after extended storage and explicitly describes this grade as having 'slightly stronger water absorption' than base PETG, so the minimum time is longer. Do not exceed ~65-70 °C — spools deform."
  },
  "storage": {
    "recommendations": "Sealed container or drybox with desiccant between prints, not only before them — eSUN describes moisture uptake as stronger than base PETG's, which is already routine-drying territory",
    "max_humidity_pct": 30,
    "hygroscopy": "moderate"
  },
  "price": {
    "usd_per_kg_low": 20,
    "usd_per_kg_high": 30,
    "notes": "No live retail listing for eSUN PETG+ / 'PETG Pro' was confirmed in research (unverified). Base eSUN PETG runs ~$15-18/kg and '+'-tier grades across the market typically sit $5-8/kg above their base, which is where the recorded band comes from — an estimate from the general market pattern, not a sourced price point for this SKU."
  },
  "use_cases": {
    "recommended": [
      "UV-exposed outdoor brackets and signage (per the manufacturer's UV-resistance claim)",
      "functional parts wanting PETG chemical and water resistance with a slightly higher heat ceiling",
      "enclosures and covers",
      "parts where stiffness matters more than impact toughness"
    ],
    "not_recommended": [
      "impact-critical parts selected on the toughness marketing claim alone (the datasheet contradicts it)",
      "prints where stringing and nozzle build-up are hard to tolerate — this grade is fussier than base PETG",
      "food-contact items",
      "high-temperature parts (HDT 70 °C)",
      "beginners looking for an easier PETG"
    ]
  },
  "suitability": {
    "food_contact": "no",
    "load_bearing": "moderate",
    "high_temperature": "no",
    "outdoor": "limited"
  },
  "properties": {
    "density_g_cm3": 1.27,
    "grams_per_100cm3": 127,
    "cm3_per_100g": 78.7,
    "heat_deflection_c": 70,
    "tensile_strength_mpa": {
      "min": 38,
      "max": 58,
      "recommended": 48
    },
    "notes": "eSUN PETG+ / 'PETG Pro' TDS, XY / Z: density 1.27 g/cm³ (identical to base eSUN PETG); HDT 70 °C @0.45 MPa (base eSUN PETG 64 °C — a real gain, and the recorded tensile range is the XY 48±10 MPa figure); tensile 48±10 MPa XY / 26±5 MPa Z; elongation at break 5.56±0.2 % XY / 3.31±0.2 % Z; flexural strength 83.2±10 MPa XY / 53.2±10 MPa Z; flexural modulus 1993.6±300 MPa XY / 1687.6±100 MPa Z; IZOD 2.21±0.2 kJ/m² XY / 2.02±0.2 kJ/m² Z; MFI 15 g/10 min (250 °C/2.16 kg). The Z/XY tensile ratio of ~54 % and elongation ratio of ~60 % are what set the layer-adhesion score, and they are distinctly worse than base petg's near-isotropic behaviour. Tg is not published (unverified); the PETG family sits at ~80-85 °C per the base petg entry. Shrinkage and max service temperature are likewise unpublished and deliberately omitted. See provenance.conflicts for the elongation/impact discrepancy against eSUN's own base PETG sheet."
  },
  "scores": {
    "ease_of_print": 5,
    "dimensional_stability": 7,
    "warp_tendency": 3,
    "layer_adhesion": 5,
    "compression_strength": 7,
    "temperature_tolerance": 6,
    "uv_tolerance": 6,
    "weather_tolerance": 6,
    "water_tolerance": 9
  },
  "compatibility": {
    "bonds_with": [
      "cpe",
      "pctg",
      "pctg-cf",
      "pctg-gf",
      "pet",
      "petg",
      "petg-cf",
      "petg-esd",
      "petg-gf",
      "petg-plus"
    ],
    "support_materials": [
      "bvoh",
      "pla",
      "pla-plus",
      "support-breakaway"
    ],
    "usable_as_support_for": [
      "pla",
      "pla-plus"
    ],
    "notes": "Same copolyester backbone as base petg, so it welds to itself, to base PETG and across the PETG/PCTG/PET family; bonding to cpe is on chemistry grounds rather than a tested pairing (unverified). Does not weld to PLA, which is the useful property: PLA and PLA+ make clean breakaway supports for this grade and it does the same for them. BVOH is the soluble support of choice, as for base PETG. PVA is a poor pairing — the moisture sensitivity of both materials compounds, and this grade already absorbs more water than base PETG. Does not bond usefully to ABS, ASA, PC, PA, PP or TPE."
  },
  "plate_recommendations": [
    {
      "plate_id": "pei-textured",
      "rating": "usable",
      "notes": "PETG-family adhesion is strong to excessive; the risk is surface pull-out damage on removal if the bed runs hot. Use a release agent — glue stick applied sparingly, PVA release or Magigoo PET. Inferred from general PETG-on-PEI practice rather than documented for this SKU (unverified)."
    },
    {
      "plate_id": "pp-sheet",
      "rating": "recommended",
      "notes": "As base PETG — releases cleanly without a release agent."
    },
    {
      "plate_id": "g10-garolite",
      "rating": "recommended",
      "notes": "As base PETG."
    },
    {
      "plate_id": "pei-satin",
      "rating": "recommended",
      "notes": "As base PETG."
    },
    {
      "plate_id": "carbon-fiber-plate",
      "rating": "recommended",
      "notes": "As base PETG."
    },
    {
      "plate_id": "pei-smooth",
      "rating": "usable",
      "notes": "As base PETG — a release agent is advisable to protect the sheet."
    },
    {
      "plate_id": "glass-borosilicate",
      "rating": "usable",
      "notes": "As base PETG, with glue stick as a release layer."
    },
    {
      "plate_id": "supertack",
      "rating": "usable",
      "notes": "As base PETG."
    },
    {
      "plate_id": "buildtak-polymer",
      "rating": "usable",
      "notes": "As base PETG."
    },
    {
      "plate_id": "pei-patterned",
      "rating": "usable",
      "notes": "As base PETG."
    },
    {
      "plate_id": "pc-plate",
      "rating": "avoid",
      "notes": "As base PETG."
    },
    {
      "plate_id": "pex-sheet",
      "rating": "usable",
      "notes": "Backfilled from plate entry (reciprocity)"
    }
  ],
  "emissions": {
    "voc_level": "low",
    "particulate_level": "moderate",
    "primary_emissions": [
      "ultrafine particles",
      "trace acetaldehyde / terephthalate-related compounds (unverified)"
    ],
    "ventilation": "recommended",
    "notes": "No emissions study covers this SKU (unverified); the profile is carried from the base petg entry, which is defensible because the nozzle window is identical (230-250 °C) and emission rates scale mainly with processing temperature. No styrene, mild odour. Ventilation optional for occasional open-air printing, recommended for long or enclosed jobs."
  },
  "safety_notes": "No FDA or food-contact certification was found for this grade, and the toughening and UV-stabiliser package is undisclosed — recorded as not food-safe, a stricter call than base petg's 'conditional'.",
  "additional_notes": "PETG+ does not follow the pla-plus pattern. PLA+ shows a uniform toughness gain for a small printability cost; PETG+ as published shows a heat gain (HDT 70 vs 64 °C), a stiffness gain (flexural modulus ~1994 MPa XY), a printability *regression* (nozzle sticking, retraction fussiness) and an apparent toughness *regression*. If an application needs a genuinely tougher copolyester, pctg is the better-evidenced choice — it measures ~24 kJ/m² XY impact against this grade's 2.21 kJ/m².",
  "provenance": {
    "sources": [
      "https://www.esun3d.com/petg-pro-product/",
      "https://www.esun3d.com/uploads/eSUN_PETG-Filament_TDS_V4.0.pdf",
      "https://www.esun3d.com/uploads/eSUN_PETG+HS-Filament_TDS_V1.0.pdf",
      "data/filaments/petg.json (internal calibration reference, not an independent source)",
      "data/filaments/pla-plus.json (internal calibration reference for the '+' tier pattern)"
    ],
    "last_verified": "2026-08-01",
    "confidence": "medium",
    "conflicts": "Primary unresolved discrepancy: eSUN's PETG+ / 'PETG Pro' sheet lists elongation at break 5.56 % and IZOD 2.21 kJ/m², while eSUN's own base PETG TDS V4.0 lists 83 % and 4.7 kJ/m². On the manufacturer's own published numbers the '+' grade is roughly 15x less ductile and half as impact-resistant as the base grade it is sold above, directly contradicting the 'High Toughness' marketing claim. This may reflect print-orientation or test-condition differences not captured in the fetched tables, but it is recorded as published rather than silently corrected. The layer_adhesion score of 5 is anchored to the measured Z/XY ratios (~54 % tensile, ~60 % elongation) per the glossary rubric, not to the marketing claim; base petg scores 9. Independent third-party mechanical testing is recommended before relying on the toughness claim. Secondary gaps: the UV-resistance claim is manufacturer marketing with no independent confirmation (unverified), which is why suitability.outdoor is 'limited' rather than 'yes'; no recommended print speed is published (80 mm/s carried from base petg); no price listing was confirmed; Tg, shrinkage and max service temperature are unpublished. Note also that the research pass suggested enclosure_open_for_cooling: true on the grounds that no chamber is required; that is recorded as false here to match base petg and pctg, because the field means 'prints better with the door open' and this grade's 70 °C HDT gives no heat-creep reason to vent the chamber. Re-verification 2026-08-01 — the 5.56 % elongation figure is CONFIRMED as eSUN's current published value, but its plausibility remains OPEN and no values changed. The live esun3d.com/petg-pro-product/ page was re-fetched directly rather than read from cache: elongation at break 5.56±0.2 % (XY) / 3.31±0.2 % (Z), tensile 48 MPa, flexural modulus 1993.64 MPa, density 1.27 g/cm³, HDT 70 °C — every recorded number matched, so this is not a scraping or transcription artefact. eSUN's own base PETG TDS V4.0 (tensile 52.2 MPa, elongation 83 %, flexural modulus 1073 MPa) uses the same GB/T 1040 / GB/T 9341 methods from the same manufacturer, so the ~15x ductility gap is a real difference between two of eSUN's own datasheets rather than a cross-brand or cross-method artefact. The internal inconsistency is therefore eSUN's: the product is titled 'High Toughness' while the TDS shows an order-of-magnitude ductility loss against the base grade, and the sheet offers no IZOD comparison point that would let 'toughness' be justified through impact resistance instead. Independent verification is UNAVAILABLE: targeted searches for CNC Kitchen, MyTechFun and Reddit/forum mechanical testing of eSUN PETG+ specifically (elongation, snap or bend tests) returned nothing — this SKU has not been benchmarked by the usual independent reviewers, so absence of a hit is a real gap and not corroboration. The published value is retained rather than 'corrected', because there is no independent measurement to correct it to. Confidence stays medium: authenticity of the figure is now settled, which is a genuine gain, but the remaining unknowns are unchanged (no independent mechanical test, unconfirmed UV claim, no published speed, no confirmed price, no Tg/shrinkage/max-service-temp)."
  },
  "trade_names": [
    {
      "manufacturer": "VoxelPLA",
      "product": "VOXEL GALAXY PETG+ HS (Pro)",
      "notes": "Sparkle version of PETG+ HS; no glitter-PETG id exists, so the base line's id is reused."
    },
    {
      "manufacturer": "VoxelPLA",
      "product": "VOXEL PETG+ HS (Pro)",
      "notes": "Mapped on the brand's own '+' designation; no disclosed chemistry departure from base PETG."
    },
    {
      "manufacturer": "esun",
      "product": "PETG+ (marketed as \"PETG Pro\")",
      "notes": "The reference product for this entry: 'High Toughness & UV Resistant' PETG, density 1.27 g/cm³, HDT 70 °C. See conflicts — the published mechanical numbers do not support the toughness claim."
    },
    {
      "manufacturer": "polymaker",
      "product": "PolyMax PETG",
      "notes": "Impact-toughened PETG [Remapped from earlier gap 2026-08-01]"
    }
  ]
}
