Repository: pwsh/filament-field-guide

# Filament Field Guide

A structured, research-driven catalog of FDM 3D-printing materials, manufacturers, and
build plates — published as a filterable static site via GitHub Pages.

## Quick start

```bash

# Serve locally (fetch() requires http, not file://)
python -m http.server 8000

# Validate data + regenerate the manifest after any data change
pip install jsonschema
python scripts/validate.py
```

# that already exist, and --brands to scope to certain candidate files
python scripts/spoolman_import.py --url http://spoolman.local:7912 \
    --apply --update --brands amolen,insignia

File: data/filaments/pha.json
{
  "id": "pha",
  "name": "PHA (Polyhydroxyalkanoate / PLA-PHA blends)",
  "aliases": [
    "Polyhydroxyalkanoate",
    "PLA/PHA",
    "PLA-PHA",
    "PHA blend",
    "PHB/PHA"
  ],
  "status": "researched",
  "base_type": null,
  "variation_kind": null,
  "polymer_class": "polylactide",
  "chemical_makeup": "Polyhydroxyalkanoate \u2014 a bio-polyester synthesised inside bacteria by fermentation of plant sugars or fats rather than from petrochemical feedstock. Almost every spool sold as 'PHA filament' is a PLA-majority blend in which PHA acts as a toughening/impact-modifying phase (colorFabb PLA/PHA is the reference product); 100 % PHA filaments exist (EcoGenesis GenPHA) but are rare. Filed under polylactide because the commercially dominant form is a polylactide matrix, not because PHA is a lactide polymer.",
  "summary": "A bio-fermented polyester sold almost exclusively as a PLA/PHA blend: PLA's process window with less brittleness. Prints at 195-220 \u00b0C on an unheated-to-warm bed with no enclosure, so it is a drop-in for PLA workflows, and the practical delta is toughness rather than heat resistance \u2014 Tg and softening behaviour stay in PLA territory. The marketing delta (marine/home biodegradability) is the least verified thing about it: no certification was located for the blend, and a PLA-majority blend degrades on PLA's terms, not pure PHA's.",
  "printing": {
    "nozzle_temp_c": {
      "min": 195,
      "max": 220,
      "recommended": 210
    },
    "bed_temp_c": {
      "min": 50,
      "max": 60,
      "recommended": 55
    },
    "ambient_temp_c": {
      "min": 15,
      "max": 30,
      "recommended": 22
    },
    "speed_mm_s": {
      "min": 40,
      "max": 100,
      "recommended": 50
    },
    "enclosure_recommended": false,
    "heated_chamber_required": false,
    "requires_hardened_nozzle": false,
    "part_cooling_fan_pct": {
      "min": 0,
      "max": 100,
      "recommended": 50
    },
    "enclosure_open_for_cooling": true,
    "notes": "colorFabb's PLA/PHA TDS gives 195-220 \u00b0C nozzle and 50-60 \u00b0C bed; the material prints on an unheated bed with reduced adhesion. Deltas vs base pla: the usable nozzle band is narrower and sits ~10 \u00b0C lower at the top (220 \u00b0C vs 230 \u00b0C), the recommended speed is more conservative (40-60 mm/s in practice against PLA's 100+ mm/s on modern hardware), and part cooling starts around 50 % rather than 100 % \u2014 the fan window is genuinely wide (0-100 %), so raise it for overhangs and fine detail and drop it if layer bonds look weak. No enclosure, no heated chamber, no hardened nozzle (unfilled). As with all PLA-class materials, run an enclosed printer with the door or lid open to avoid heat creep. Pure-PHA (non-blend) grades are reported to need a post-print cure \u2014 48 h passive or 6-8 h at 70-80 \u00b0C \u2014 to reach final properties; that comes from a single writeup on a non-colorFabb product and does not apply to the PLA/PHA blend (unverified)."
  },
  "feeding": {
    "drive_system": "any",
    "ams_compatible": "yes",
    "feeding_assistant_recommended": false,
    "notes": "Rigid, unfilled and non-abrasive \u2014 any extruder feeds it, Bowden or direct drive, with standard brass-compatible drive gears and PTFE. No shore hardness applies (not an elastomer) and no spool-side feeding assistant is needed. AMS/MMU rating is recorded 'yes' by inference from PLA-class flow and a 210 \u00b0C nozzle, and because the PHA phase makes the strand less brittle than base PLA rather than more; no vendor has published an AMS compatibility statement for PLA/PHA, so this is unverified."
  },
  "drying": {
    "required_before_use": "if-exposed",
    "temp_c": {
      "min": 45,
      "max": 50,
      "recommended": 50
    },
    "time_hours": {
      "min": 4,
      "max": 6,
      "recommended": 6
    },
    "methods": [
      "filament dryer",
      "food dehydrator",
      "convection oven at lowest setting",
      "drybox with desiccant"
    ],
    "dryness_validation": "PLA-tier checks, applied by analogy rather than vendor instruction: no popping/crackling or visible steam at the nozzle, glossy rather than matte or blistered extrudate, minimal stringing on a retraction tower. colorFabb publishes no dryness-validation method and no moisture-content threshold for this product (unverified).",
    "notes": "45-50 \u00b0C for 4-6 h comes from a practitioner guide, not the formal colorFabb TDS, which is silent on drying. Treat hygroscopy as PLA-tier in the absence of vendor data: dry only if a spool has sat out in humid air or a purge line starts popping."
  },
  "storage": {
    "recommendations": "Sealed bag or drybox with desiccant between prints, as for base PLA. This is standard industry practice for PLA blends rather than a colorFabb instruction \u2014 the datasheet does not cover storage (unverified).",
    "max_humidity_pct": 40,
    "hygroscopy": "low"
  },
  "price": {
    "usd_per_kg_low": 46,
    "usd_per_kg_high": 61,
    "notes": "colorFabb PLA/PHA sells at roughly $34-46 for a 750 g spool (3DJake listings across standard and effect variants), i.e. ~$46-61/kg \u2014 a clear premium over base PLA's $14-35/kg and above pla-plus's $22-45/kg. Pure-PHA filaments are described as prohibitively expensive relative to PLA with cost tied to production scale; no specific $/kg figure was confirmed for them (unverified)."
  },
  "use_cases": {
    "recommended": [
      "functional PLA-class parts that need impact toughness rather than heat resistance",
      "snap-fits, clips and drop-prone household items",
      "drone and RC parts printed in a PLA workflow",
      "eco-marketed consumer and display pieces",
      "prints on open-frame printers where an enclosure is not available",
      "large decorative parts where PLA's low warp matters"
    ],
    "not_recommended": [
      "anything with sustained heat exposure \u2014 softening stays in the PLA 55-60 \u00b0C band",
      "load-bearing or thermally stressed parts (petg, abs and the nylons are all stronger here)",
      "parts relied on to biodegrade in soil, home compost or seawater \u2014 the claim is uncertified for this blend",
      "sustained-load structural parts (PLA-family creep)",
      "outdoor parts exposed to UV",
      "budget projects \u2014 2-3x the cost of base PLA"
    ]
  },
  "suitability": {
    "food_contact": "no",
    "load_bearing": "light",
    "high_temperature": "no",
    "outdoor": "no"
  },
  "properties": {
    "density_g_cm3": 1.2,
    "grams_per_100cm3": 120,
    "cm3_per_100g": 83.3,
    "glass_transition_c": 58,
    "max_service_temp_c": 50,
    "tensile_strength_mpa": {
      "recommended": 64
    },
    "notes": "Density 1.2 g/cm\u00b3 (colorFabb) is marginally below base PLA's 1.24, so 100 g yields 83.3 cm\u00b3 against PLA's 80.6. Tensile strength 64 MPa and elongation at break 4 % are colorFabb's 3D-printed figures \u2014 a single-source pair, recorded as a recommended value with no range because no second datasheet was found. Tg is NOT published by colorFabb; 58 \u00b0C is recorded from third-party reports of PLA-like softening at 55-60 \u00b0C and should be read as an assumption inherited from the PLA matrix (unverified). HDT is listed N/A by the vendor, and shrinkage is unpublished \u2014 both omitted rather than guessed. Max service temperature is inferred from the assumed Tg minus margin, matching how the base pla entry handles the same gap, not a datasheet figure."
  },
  "scores": {
    "ease_of_print": 9,
    "dimensional_stability": 8,
    "warp_tendency": 1,
    "layer_adhesion": 8,
    "compression_strength": 7,
    "temperature_tolerance": 2,
    "uv_tolerance": 3,
    "weather_tolerance": 2,
    "water_tolerance": 5
  },
  "compatibility": {
    "bonds_with": [
      "lw-pla",
      "pla",
      "pla-cf",
      "pla-gf",
      "pla-hf",
      "pla-matte",
      "pla-plus",
      "pla-silk",
      "pla-wood"
    ],
    "support_materials": [
      "bvoh",
      "petg",
      "pva",
      "support-breakaway"
    ],
    "usable_as_support_for": [
      "petg"
    ],
    "notes": "Behaves as a PLA grade for bonding: welds to itself and to the PLA family, and does not weld to petg, abs, asa, pc, pa or pp. PVA and BVOH soluble supports and PLA/PETG breakaway pairings are expected to work on the same non-bonding logic that makes PLA and PETG mutual breakaway supports, but colorFabb confirms no support pairing for this blend specifically (unverified). The PHA phase does not change interface chemistry in any documented way. Support-interface edges to the PLA family removed in the 2026-08-01 support review: PHA filaments are predominantly PLA/PHA blends and fuse to PLA \u2014 they cannot serve as a removable interface for it (bonds_with reflects this)."
  },
  "plate_recommendations": [
    {
      "plate_id": "pei-textured",
      "rating": "recommended",
      "notes": "Adheres and releases like base PLA at 50-60 \u00b0C with no adhesive; low PLA-family shrinkage keeps corners down. Inferred from PLA-family behaviour \u2014 colorFabb does not name build surfaces (unverified)."
    },
    {
      "plate_id": "pei-smooth",
      "rating": "recommended",
      "notes": "As base PLA: strong direct bond and a glossy bottom finish, no release agent needed (inferred from PLA-family behaviour, unverified)."
    },
    {
      "plate_id": "pei-satin",
      "rating": "recommended",
      "notes": "As base PLA; a brim helps small footprints because satin grips slightly less than smooth PEI (inferred, unverified)."
    },
    {
      "plate_id": "pei-patterned",
      "rating": "recommended",
      "notes": "As base PLA (inferred from PLA-family behaviour, unverified)."
    },
    {
      "plate_id": "supertack",
      "rating": "recommended",
      "notes": "As base PLA; the PHA toughening phase makes no documented difference to release behaviour (inferred, unverified)."
    },
    {
      "plate_id": "glass-borosilicate",
      "rating": "usable",
      "notes": "Bare glass is usually too slick for PLA-class materials; a thin PVA glue-stick film is the standard fix and gives the glossy underside glass is used for (inferred from PLA guidance, unverified)."
    },
    {
      "plate_id": "pp-sheet",
      "rating": "usable",
      "notes": "Release-oriented coating: adhesion is adequate rather than tenacious, so use a brim for tall parts on small footprints (inferred from base PLA, unverified)."
    },
    {
      "plate_id": "pc-plate",
      "rating": "usable",
      "notes": "Within this material's 50-60 \u00b0C bed band, so the plate's low thermal ceiling is not a problem; rated one step below the PEI surfaces only because nothing is documented for this blend (unverified)."
    }
  ],
  "alternatives": [
    {
      "filament_id": "pla",
      "reason": "The cheaper baseline in the same process window: ease 10 vs 9 and $14-35 vs $46-61 \u2014 you give up the PHA phase's reduced brittleness (adh 8 vs 6) and the home/marine-degradation story, which is itself the least verified thing about PHA blends."
    },
    {
      "filament_id": "pla-plus",
      "reason": "The mainstream way to buy PLA toughness: matching adh 8 and matching heat (temp 2 both), widely stocked at $22-45 vs $46-61 \u2014 but the modifier is petro-based, so the bio-degradation angle disappears entirely."
    },
    {
      "filament_id": "pbat",
      "reason": "The other compostable polyester here, and the more honest comparison for degradation claims: it is a blend component rather than a spool, weaker in every mechanical axis (comp 3 vs 7, ease 6 vs 9), and worth chasing only when certified compostability is the actual requirement."
    },
    {
      "filament_id": "petg",
      "reason": "If the part needs heat, water or any outdoor life, no PLA-window bioplastic gets there: temp 5 vs 2 and water 9 vs 5 at $18-42, bought with ease 7 vs 9 and stringing."
    }
  ],
  "emissions": {
    "voc_level": "low",
    "particulate_level": "low",
    "primary_emissions": [
      "lactide (from the PLA matrix)",
      "ultrafine particles"
    ],
    "ventilation": "optional",
    "notes": "No PHA- or PLA/PHA-specific chamber study was located. Rated with base PLA because the matrix is PLA and the nozzle temperature is identical \u2014 general FDM emissions literature puts PLA-class materials one to three orders of magnitude below ABS on ultrafine particles. Whether the PHA phase contributes its own species is untested (unverified). Ordinary room ventilation suffices for occasional printing; move air for continuous printing in an occupied room."
  },
  "safety_notes": "Nothing beyond ordinary PLA-class handling: no styrene, no caprolactam, no fibre dust, no hardened nozzle. The one non-obvious caution is behavioural rather than chemical \u2014 'fully biodegradable' marketing invites disposal in the environment, and community commentary has flagged the littering risk directly. Dispose of prints as plastic waste unless a specific certified end-of-life route exists.",
  "additional_notes": "Read the spool before assuming what you have: 'PHA' covers two materially different products. colorFabb PLA/PHA (and the woodFill / corkFill / metal-filled colorFabb lines built on the same carrier) is a PLA-majority blend where PHA is the impact modifier \u2014 process-identical to PLA, and closest in behaviour to the pla-plus entry, which is the same idea with an undisclosed petrochemical modifier instead. 100 % PHA filaments (EcoGenesis GenPHA and similar) are a genuinely different material with a reported post-print cure step and far less published data; this entry's numbers describe the blend. MARINE/HOME BIODEGRADABILITY \u2014 VERIFY: vendor and advocacy sources claim PHA degrades in uncontrolled environments including seawater, unlike PLA which needs industrial composting. No certificate or standard test report (ASTM D6691 marine, ASTM D6400 / EN 13432 compostability) was located for the colorFabb PLA/PHA blend or for any specific product in this research pass, and a PLA-majority blend plausibly degrades far closer to PLA's terms than pure PHA resin's. Treat the claim as unverified marketing until a certificate number is produced.",
  "provenance": {
    "sources": [
      "https://colorfabb.com/media/datasheets/tds/colorfabb/TDS_E_ColorFabb_PLA_PHA.pdf",
      "https://support.colorfabb.com/hc/en-150/articles/14729133442577-PLA-PHA-Printer-Settings",
      "https://www.nozzlehub.com/blog/067-colorfabb-pla-pha/",
      "https://www.3djake.com/colorfabb/pla-pha",
      "https://hackaday.com/2025/12/14/printing-with-pha-filament-as-potential-alternative-to-pla/",
      "https://ecogenesisbiopolymers.com/genpha-3d-filament/"
    ],
    "last_verified": "2026-08-01",
    "confidence": "low",
    "conflicts": "The entry covers two product classes with one set of numbers: every quantitative figure here (1.2 g/cm\u00b3, 64 MPa, 4 % elongation, 195-220 \u00b0C) comes from colorFabb's PLA/PHA blend TDS, while pure-PHA products such as EcoGenesis GenPHA are a different material with no comparable published data and a reported 48 h passive / 6-8 h at 70-80 \u00b0C post-print cure that the blend does not need. Tg is unpublished by colorFabb; 58 \u00b0C is a third-party PLA-analogue figure. HDT is listed N/A and shrinkage is unpublished \u2014 neither is recorded. Drying parameters (45-50 \u00b0C / 4-6 h) come from a practitioner guide, not the TDS, which is silent on drying and storage. AMS compatibility, support pairings, plate behaviour and emissions are all inferred from PLA-family behaviour with no product-specific source. The marine/home-biodegradability claim is the largest open item: no certification against ASTM D6691, ASTM D6400 or EN 13432 was located for this blend. Price is derived from 3DJake 750 g listings converted to $/kg, not a vendor price list."
  },
  "trade_names": [
    {
      "manufacturer": "colorfabb",
      "product": "PLA/PHA",
      "notes": "The reference product for this entry: PLA-majority blend with PHA as impact modifier, 195-220 \u00b0C nozzle, density 1.2 g/cm\u00b3, tensile 64 MPa printed. colorFabb's woodFill, corkFill and metal-filled lines use the same PLA/PHA carrier but map to their filler-specific ids (pla-wood, pla-metal)."
    },
    {
      "manufacturer": "EcoGenesis Biopolymers",
      "product": "GenPHA 3D Filament",
      "notes": "SPEC DELTA: marketed as 100 % PHA rather than a PLA blend \u2014 different material class from the colorFabb reference, with a reported post-print cure requirement and marine-degradability claims that this entry records as unverified. Manufacturer not yet in the catalog, so listed by display name."
    }
  ]
}

File: data/filaments/pla-cast.json
{
  "id": "pla-cast",
  "name": "Castable PLA (Investment-Casting Burnout PLA)",
  "aliases": [
    "PLA-Cast",
    "Burnout PLA",
    "Castable PLA",
    "Ash-Free PLA",
    "Lost-Wax PLA",
    "Investment Casting PLA"
  ],
  "status": "researched",
  "base_type": "pla",
  "variation_kind": "castable",
  "polymer_class": "polylactide",
  "chemical_makeup": "Unfilled PLA reformulated for ultra-low-ash combustion rather than for mechanical performance. eSUN markets PLA-Cast as an 'ash-free' PLA leaving as little as 0.003 % residue after burnout; no filler, fibre or abrasive additive is reported, so print-time chemistry is base PLA with a modified additive/colourant package chosen not to leave inorganic residue in the mould cavity",
  "summary": "A single-purpose PLA that exists to be destroyed: printed as an investment-casting pattern, invested in plaster or ceramic slurry, then burned out in a kiln leaving as little as 0.003 % ash so molten metal fills a clean cavity. It prints like ordinary PLA with no special hardware — every difference from base PLA is in what happens after the print, which is why its rubric scores track base PLA almost exactly.",
  "printing": {
    "nozzle_temp_c": {
      "min": 210,
      "max": 240,
      "recommended": 220
    },
    "bed_temp_c": {
      "min": 45,
      "max": 60,
      "recommended": 55
    },
    "ambient_temp_c": {
      "min": 15,
      "max": 30,
      "recommended": 22
    },
    "speed_mm_s": {
      "min": 30,
      "max": 250,
      "recommended": 60
    },
    "enclosure_recommended": false,
    "heated_chamber_required": false,
    "requires_hardened_nozzle": false,
    "part_cooling_fan_pct": {
      "min": 80,
      "max": 100,
      "recommended": 100
    },
    "enclosure_open_for_cooling": true,
    "notes": "eSUN specifies 210-240 °C with a 45-60 °C bed — the band starts about 20 °C above base PLA's, which is the only print-time delta of note. No enclosure, no chamber, no hardened nozzle: the formulation carries no filler or abrasive. Speed is unpublished and base-PLA-capable, but the recommended 60 mm/s reflects the use case rather than the material — a casting pattern's surface finish becomes the casting's surface finish, so slow outer walls, fine layer heights and generous cooling pay for themselves in reduced post-cast cleanup."
  },
  "feeding": {
    "drive_system": "any",
    "ams_compatible": "yes",
    "feeding_assistant_recommended": false,
    "notes": "Rigid unfilled PLA, so any extruder feeds it and no spool-side assistant is needed. eSUN markets PLA-Cast as Bambu AMS-compatible and no fibre-wear or brittleness bar is published — there is no filler to wear PTFE and no reported strand embrittlement, so this carries base PLA's plain 'yes' rather than the 'conditional' rating the filled aesthetic variants get. Note that multi-material printing is rarely wanted here: a support or second material that does not burn out as cleanly contaminates the ash profile that this filament exists to control."
  },
  "drying": {
    "required_before_use": "if-exposed",
    "temp_c": {
      "min": 45,
      "max": 55,
      "recommended": 50
    },
    "time_hours": {
      "min": 4,
      "max": 8,
      "recommended": 6
    },
    "methods": [
      "filament dryer",
      "food dehydrator",
      "convection oven at lowest setting",
      "drybox with desiccant"
    ],
    "dryness_validation": "No popping or steam at the nozzle and a smooth, consistent extrudate. Surface quality is the operative test for this material — a pattern with moisture-induced pitting or stringing transfers every defect into the finished casting, so inspect a test surface under raking light before committing to a pattern.",
    "notes": "eSUN publishes no PLA-Cast-specific drying schedule in the sourced material, so base-PLA practice (45-55 °C, 4-8 h) is recorded. Polymaker's PolyCast specifies 50 °C for 12 h, but that is a PVB material and only a rough use-case analog, not a figure for this entry."
  },
  "storage": {
    "recommendations": "Sealed bag or drybox with desiccant between prints; base-PLA-level tolerance. Pattern surface quality is the payload here, so a spool that has sat open long enough to string is worth re-drying even though it would still print acceptable functional parts",
    "max_humidity_pct": 40,
    "hygroscopy": "low"
  },
  "price": {
    "usd_per_kg_low": 16,
    "usd_per_kg_high": 40,
    "notes": "3DJake lists eSUN PLA-Cast White around $16.26/kg; regional resellers run higher (Bits4Bots NZ around NZ$39.99/kg after import and currency effects). Effectively base-PLA pricing in its home market — unusual for a specialty filament, and a strong argument for using it rather than standard PLA whenever a print is destined for burnout"
  },
  "use_cases": {
    "recommended": [
      "investment-casting patterns for jewellery",
      "lost-wax patterns for small metal parts and hardware",
      "dental and hobbyist casting workflows",
      "one-off metal parts where a wax carving would otherwise be needed",
      "sacrificial cores and inserts destined for kiln burnout"
    ],
    "not_recommended": [
      "functional or end-use parts (no mechanical datasheet backing; not its design intent)",
      "patterns with heavy support structures (support material contaminates the burnout ash profile)",
      "food-contact items",
      "load-bearing, outdoor or hot-environment parts",
      "casting work requiring certified ash content without independently verifying the 0.003 % figure for the lot in hand"
    ]
  },
  "suitability": {
    "food_contact": "no",
    "load_bearing": "no",
    "high_temperature": "no",
    "outdoor": "no"
  },
  "properties": {
    "density_g_cm3": 1.24,
    "grams_per_100cm3": 124,
    "cm3_per_100g": 80.6,
    "shrinkage_pct": {
      "min": 0.3,
      "max": 0.5,
      "recommended": 0.4
    },
    "notes": "The number that defines this material has no field in the schema: ash content after burnout as low as 0.003 % per eSUN, against the higher and uncontrolled residue standard PLA leaves, which shows up as visible defects and inclusions in the finished casting. Everything else is unpublished. Density, Tg, HDT, max service temperature, shrinkage and tensile strength are not stated by eSUN in the sourced material; density and print shrinkage are recorded at base-PLA values because the formulation is unfilled PLA and the differentiation is entirely in combustion behaviour, while Tg, HDT, max service temperature and tensile strength are left blank rather than guessed. eSUN describes strength only qualitatively as 'relatively high' and claims stable dimensions and clear detail rivalling traditional wax moulds. Treat all handling and printing behaviour as base-PLA-equivalent."
  },
  "scores": {
    "ease_of_print": 9,
    "dimensional_stability": 8,
    "warp_tendency": 1,
    "layer_adhesion": 6,
    "compression_strength": 8,
    "temperature_tolerance": 2,
    "uv_tolerance": 3,
    "weather_tolerance": 2,
    "water_tolerance": 6
  },
  "compatibility": {
    "bonds_with": [
      "pla",
      "pla-cast"
    ],
    "support_materials": [],
    "usable_as_support_for": [],
    "notes": "Chemically this welds to base PLA and other PLA grades like any PLA, but the casting workflow overrides ordinary compatibility logic: standard practice is to design patterns to avoid supports entirely, because any support material left on the pattern must also burn out cleanly and no supplier publishes a burnout-compatible support spec. Where supports are unavoidable, same-material PLA-Cast is the only pairing that certainly shares the low-ash profile — a dissimilar support, including ordinary PLA, risks depositing residue in the very cavity this filament exists to keep clean. PVA and BVOH are ruled out for a different reason: dissolving them soaks the pattern, and a wet pattern cannot be invested or burned out. Not usable as a support material for anything."
  },
  "plate_recommendations": [
    {
      "plate_id": "pei-smooth",
      "rating": "recommended",
      "notes": "Preferred over textured for this material because the bottom face of the pattern becomes a face of the casting — a mirror-flat first layer means less filing and polishing on the metal part. Extrapolated from base-PLA behaviour; no brand-specific plate reports exist."
    },
    {
      "plate_id": "pei-textured",
      "rating": "usable",
      "notes": "Adheres like base PLA at 45-60 °C with no release agent, but the plate grain transfers into the pattern and therefore into the finished casting. Fine when the bottom face will be cut off a sprue or finished anyway."
    }
  ],
  "emissions": {
    "voc_level": "low",
    "particulate_level": "low",
    "primary_emissions": [
      "lactide",
      "ultrafine particles"
    ],
    "ventilation": "optional",
    "notes": "Printing emissions are base-PLA-level with no reported delta — lactide and ultrafine particles, ventilation optional for occasional work. The serious exposure in this material's life cycle is not the printer at all: burnout means combusting a plastic pattern inside a kiln at casting temperatures (hundreds of °C up to 1000 °C+), which is a separate ventilated-kiln process with its own hazard profile and is out of scope for FDM emissions ratings."
  },
  "safety_notes": "The dangerous half of this workflow happens after printing. Kiln burnout requires a kiln rated and vented for pattern burnout — never an oven or a domestic appliance — and produces hot combustion products for the duration of the cycle. Molten metal pouring needs full foundry PPE (face shield, leathers, closed footwear), a dry flask (trapped moisture causes steam explosions), and a clear, non-combustible pour area. Not food-contact certified, and the ash-content figure is a manufacturer marketing claim rather than a verified certification.",
  "additional_notes": "Chemistry-versus-marketing caution: Polymaker's PolyCast, the best-known castable filament, is a PVB material and is mapped in this catalog to the pvb entry, not here — its casting workflow (IPA vapour smoothing on a Polysher, then burnout) is real, but the polymer is not PLA and none of the figures on this page apply to it. This entry covers genuinely PLA-based burnout filament only, of which eSUN PLA-Cast is presently the flagship and, at the time of writing, the only mapped product in the catalog. Workflow in brief: print the pattern → attach sprues → invest in plaster/ceramic slurry → kiln burnout to consume the pattern → pour molten metal into the resulting void. Because the pattern is consumed, its dimensional accuracy and surface finish are the only material properties that matter, which is a different optimisation target from every other entry in this catalog.",
  "provenance": {
    "sources": [
      "https://www.esun3d.com/news/11503/",
      "https://www.3djake.com/esun/pla-cast-white",
      "https://www.bits4bots.co.nz/products/esun-pla-cast-filament",
      "https://wiki.polymaker.com/polymaker-products/polymaker-filaments/specialty-filament/polycast-tm-pvb",
      "https://polymaker.com/industry/investment-casting/"
    ],
    "last_verified": "2026-08-01",
    "confidence": "low",
    "conflicts": "Confidence is low because the entire entry rests on one manufacturer with one marketing-grade source. The 0.003 % ash figure is eSUN's claim with no third-party verification, no test standard named and no lot-level certification. Density, Tg, HDT, max service temperature, tensile strength, shrinkage, drying schedule and print speed are all unpublished — density and shrinkage are inherited from base PLA on the reasoning that the formulation is unfilled PLA, and the rest are omitted. Enclosure and hardened-nozzle flags are unverified negatives: no source requires them and no filler is reported, but no source explicitly rules them out either. The scores deliberately track base PLA on every mechanical axis, because the material's one genuine differentiator — clean combustion — has no rubric axis in this schema; only ease_of_print is dropped a point, for the higher nozzle band and the pattern-quality tuning the use case demands. Support-material guidance is reasoned from casting practice, not from any published eSUN specification. A significant category caution is recorded in additional notes: Polymaker PolyCast, the most prominent 'castable filament', is PVB and is deliberately NOT merged into this entry."
  },
  "trade_names": [
    {
      "manufacturer": "esun",
      "product": "PLA-Cast",
      "notes": "The reference and, so far, only product for this entry: 'ash-free' PLA for lost-wax burnout, ash as low as 0.003 %, 210-240 °C nozzle, 45-60 °C bed, marketed as AMS-compatible"
    }
  ]
}

File: data/filaments/pla-cf.json
{
  "id": "pla-cf",
  "name": "PLA-CF (Carbon-Fibre Reinforced PLA)",
  "aliases": [
    "PLA-CF",
    "PLA CF",
    "Carbon Fiber PLA",
    "PolyLite PLA-CF",
    "PLA Carbon"
  ],
  "status": "researched",
  "base_type": "pla",
  "variation_kind": "carbon-fiber-filled",
  "polymer_class": "composite-other",
  "chemical_makeup": "Polylactide matrix filled with chopped carbon fibre \u2014 Polymaker PolyLite PLA-CF discloses 8 wt% chopped fibre; Bambu does not publish a loading figure",
  "summary": "Base PLA filled with chopped carbon fibre \u2014 the stiffness-and-stability variant, and the only entry in this PLA set that is not a polylactide-class material. Versus base PLA it is denser (1.29 vs 1.24 g/cm\u00b3), stiffer (Young's modulus ~3280 MPa), warps less and holds dimensions better, and prints with a matte fibre texture that hides layer lines. The costs are a mandatory hardened nozzle, strongly reduced toughness, and the sharpest anisotropy in the PLA family (Bambu 38 MPa X-Y vs 26 MPa Z). Critically, it does NOT raise heat resistance: HDT is still ~54 \u00b0C.",
  "printing": {
    "nozzle_temp_c": {
      "min": 190,
      "max": 240,
      "recommended": 230
    },
    "bed_temp_c": {
      "min": 25,
      "max": 65,
      "recommended": 45
    },
    "ambient_temp_c": {
      "min": 15,
      "max": 45,
      "recommended": 30
    },
    "speed_mm_s": {
      "min": 40,
      "max": 250,
      "recommended": 100
    },
    "enclosure_recommended": false,
    "heated_chamber_required": false,
    "requires_hardened_nozzle": true,
    "part_cooling_fan_pct": {
      "min": 80,
      "max": 100,
      "recommended": 100
    },
    "enclosure_open_for_cooling": true,
    "notes": "Delta vs base PLA: temperatures are essentially PLA's \u2014 Polymaker says 'standard PLA settings', Bambu specifies 210-240 \u00b0C with spec samples at 230 \u00b0C \u2014 but the hardware requirement is not. A hardened steel, ruby or tungsten-carbide nozzle is required, not merely advised: Polymaker calls it 'strongly recommended due to the abrasive nature of the carbon fiber' and community practice treats brass as disposable on any CF grade. 0.4/0.6/0.8 mm nozzles are all supported per Bambu's TDS; larger diameters reduce clog risk with filled melt. Bed guidance is source-split (Bambu's TDS lists 35-45 \u00b0C for spec samples while its AMS/print guide table cites 45-65 \u00b0C depending on plate). Bambu suggests an enclosure for larger models to limit warping, since the higher stiffness and lower elongation make big parts more crack-prone under thermal stress \u2014 but it is not a requirement the way it is for ABS/ASA, and this remains a low-Tg PLA grade, so an enclosed machine should still be run open-door to avoid heat creep. Bambu also lists an optional 25-45 \u00b0C chamber."
  },
  "feeding": {
    "drive_system": "any",
    "ams_compatible": "conditional",
    "feeding_assistant_recommended": false,
    "notes": "Rigid and easily pushed, so any extruder works and no spool-side assistant is needed \u2014 but the abrasive filler wears the whole path, not just the nozzle: brass gears and PTFE liners on long bowden runs degrade over time (general filled-filament consensus; Bambu-specific liner wear is not separately quantified \u2014 unverified). AMS is 'conditional', a step down from base PLA's 'yes': Bambu explicitly markets its own PLA-CF as AMS-compatible with low clogging risk and ships it RFID-tagged, and its material table confirms 'YES for Bambu PLA-CF', while community guidance (filamentspecs.com) warns that a third-party spool being labelled 'CF' does not make it AMS-safe \u2014 the concern is cumulative abrasion of the AMS feed path rather than snapping. Unlike pa-cf/petg-cf grades, PLA-CF is not flagged as brittle at the spool bend radius (unverified generalisation). No shore hardness applies (rigid grade)."
  },
  "drying": {
    "required_before_use": "if-exposed",
    "temp_c": {
      "min": 50,
      "max": 60,
      "recommended": 55
    },
    "time_hours": {
      "min": 6,
      "max": 8,
      "recommended": 8
    },
    "methods": [
      "filament dryer",
      "blast oven at 55 \u00b0C",
      "food dehydrator",
      "drybox with desiccant"
    ],
    "dryness_validation": "No popping/crackling or steam at the nozzle. The matte fibre surface hides the gloss cues used on unfilled PLA, so judge on extrusion sound and on wall consistency rather than sheen; stringing on a retraction test still reads normally.",
    "notes": "Bambu specifies 55 \u00b0C for 8 h in a blast/dry-box oven with storage below 20 % RH and desiccant; Polymaker specifies 55 \u00b0C for 6 h. Slightly hotter and longer than base PLA (45-55 \u00b0C / 4-8 h) but nowhere near the regimes needed for PA-CF/PPA-CF \u2014 carbon fibre does not meaningfully change PLA's hygroscopicity, and the drying figures reflect that."
  },
  "storage": {
    "recommendations": "Sealed bag or drybox with desiccant; Bambu specifies storage below 20 % RH, tighter than base PLA's 40 %",
    "max_humidity_pct": 20,
    "hygroscopy": "low"
  },
  "price": {
    "usd_per_kg_low": 30,
    "usd_per_kg_high": 35,
    "notes": "Bambu PLA-CF about $34.99/kg (US store listing, 1 kg spool assumed); Polymaker PolyLite PLA-CF about $29.99/kg (1 kg spool); eSUN PLA-CF in the same band (unverified). Roughly a $10-20/kg premium over base PLA, at or slightly above the pla-plus/lw-pla tier \u2014 and the hardened nozzle is an additional one-off cost."
  },
  "use_cases": {
    "recommended": [
      "rigid functional parts and brackets",
      "jigs and fixtures",
      "drone and RC frames",
      "tooling and inspection gauges",
      "parts needing high stiffness-to-weight and dimensional accuracy",
      "matte, layer-line-hiding cosmetic parts",
      "parts with heavy support usage (supports release easily)"
    ],
    "not_recommended": [
      "impact- or snap-loaded parts (worse than base PLA and much worse than pla-plus)",
      "parts loaded in Z (26 MPa Z vs 38 MPa X-Y)",
      "high-temperature parts \u2014 CF does NOT raise HDT here, still ~54 \u00b0C",
      "exposure to strong acids or alkalis",
      "smooth, injection-moulded-look surfaces (visible fibre texture)",
      "printers without a hardened nozzle",
      "food-contact items",
      "outdoor parts"
    ]
  },
  "suitability": {
    "food_contact": "no",
    "load_bearing": "moderate",
    "high_temperature": "no",
    "outdoor": "no"
  },
  "properties": {
    "density_g_cm3": 1.29,
    "grams_per_100cm3": 129,
    "cm3_per_100g": 77.5,
    "glass_transition_c": 63,
    "heat_deflection_c": 54,
    "max_service_temp_c": 50,
    "tensile_strength_mpa": {
      "min": 26,
      "max": 38,
      "recommended": 38
    },
    "notes": "Bambu PLA-CF: density 1.29 g/cm\u00b3 \u2014 higher than base PLA (1.24) and higher than pla-plus (1.21-1.24), as expected from the fibre filler, so a spool yields less part volume (77.5 vs 80.6 cm\u00b3/100 g). Tensile 38\u00b14 MPa X-Y against 26\u00b12 MPa Z, a ~32 % anisotropy gap and the clearest orientation-dependence in the PLA family; the recommended value is the X-Y figure. Polymaker's PLA-CF data gives Young's modulus 3280.7\u00b179.6 MPa X-Y, a genuine stiffness gain over unfilled PLA's ~2300-3000 MPa \u2014 this is the property the filler actually buys. The property it does NOT buy is heat resistance: Bambu HDT 54 \u00b0C at 1.8 MPa and Tg 63 \u00b0C, essentially unchanged from unfilled PLA and pla-plus (58 \u00b0C), which contradicts the common assumption that carbon fibre implies a higher service temperature. HDT here is at 1.8 MPa, not the schema-default 0.45 MPa. Shrinkage is not disclosed by Bambu or Polymaker (unverified), though the practical warp behaviour is better than unfilled PLA. Fibre loading is 8 wt% for Polymaker; Bambu does not publish a figure."
  },
  "scores": {
    "ease_of_print": 7,
    "dimensional_stability": 9,
    "warp_tendency": 1,
    "layer_adhesion": 4,
    "compression_strength": 9,
    "temperature_tolerance": 2,
    "uv_tolerance": 3,
    "weather_tolerance": 2,
    "water_tolerance": 6
  },
  "compatibility": {
    "bonds_with": [
      "lw-pla",
      "pha",
      "pla",
      "pla-gf",
      "pla-gradient",
      "pla-hf",
      "pla-ht",
      "pla-matte",
      "pla-plus",
      "pla-silk"
    ],
    "support_materials": [
      "bvoh",
      "petg",
      "pva"
    ],
    "usable_as_support_for": [
      "petg"
    ],
    "notes": "Same PLA-matrix bonding chemistry as the base entry despite the composite-other class: welds to itself and to other PLA grades, does not weld to PETG/ABS/ASA/PC/PA/PP. In multi-material work the CF side is always the weaker half of an interface, so keep boundaries out of load paths \u2014 pairing with pla-plus gives a tough-to-stiff transition but the joint inherits PLA-CF's poorer interlayer strength. Polymaker recommends PolySupport and PolyDissolve S1 for its PLA-CF line; PVA/BVOH work generally. A practical bonus of the filler: supports break away from PLA-CF unusually cleanly."
  },
  "plate_recommendations": [
    {
      "plate_id": "pei-textured",
      "rating": "recommended",
      "notes": "Standard for PLA-CF per Bambu and general practice. Filled filaments are less tacky on the first layer than unfilled PLA, and the textured grain both grips and releases well while complementing the matte fibre finish. No special surface (garolite/G10 and similar) is needed here \u2014 that belongs to high-temp PA/PPA-CF grades, not PLA-CF."
    },
    {
      "plate_id": "pei-smooth",
      "rating": "recommended",
      "notes": "Backfilled from plate entry (Phase E reciprocity): Filler is abrasive to nozzles, not to the plate; adhesion equals or exceeds plain PLA."
    },
    {
      "plate_id": "glass-borosilicate",
      "rating": "recommended",
      "notes": "Backfilled from plate entry (Phase E reciprocity): Abrasive fills are a non-issue for glass \u2014 there is no coating for filler particles to score."
    },
    {
      "plate_id": "g10-garolite",
      "rating": "recommended",
      "notes": "Backfilled from plate entry (Phase E reciprocity): Abrasive CF-filled PLA is a good match here: the laminate is a solid composite with no thin coating for filled filaments to score through."
    },
    {
      "plate_id": "pei-satin",
      "rating": "recommended",
      "notes": "Backfilled from plate entry (Phase E reciprocity): Adheres as well as plain PLA; filler does not affect the coating."
    },
    {
      "plate_id": "carbon-fiber-plate",
      "rating": "recommended",
      "notes": "Backfilled from plate entry (Phase E reciprocity): Abrasive fills do not threaten a solid laminate the way they wear thin sprayed coatings."
    },
    {
      "plate_id": "buildtak-polymer",
      "rating": "recommended",
      "notes": "Backfilled from plate entry (Phase E reciprocity): Named by the vendor among the PLA blends that print directly. The abrasive fill does not attack the sheet the way it does a nozzle."
    },
    {
      "plate_id": "pp-sheet",
      "rating": "usable",
      "notes": "Backfilled from plate entry (Phase E reciprocity): Not separately characterised (unverified). Stiff CF parts do not flex with the sheet and, on a lower-tack surface, are also more prone to lifting mid-print \u2014 brim generously."
    },
    {
      "plate_id": "supertack",
      "rating": "usable",
      "notes": "Backfilled from plate entry (Phase E reciprocity): Not called out in Bambu's compatibility list. Adhesion follows base PLA, but stiff CF-filled parts do not flex with the sheet, so they lever against a soft coating during removal \u2014"
    },
    {
      "plate_id": "pc-plate",
      "rating": "usable",
      "notes": "Backfilled from plate entry (Phase E reciprocity): Thermally fine, but a filled abrasive PLA on a soft PC film is a scratch risk on removal; not separately documented by vendors."
    },
    {
      "plate_id": "pei-patterned",
      "rating": "usable",
      "notes": "Backfilled from plate entry (Phase E reciprocity): Adhesion is fine, but the opaque fibre-filled surface will not show the pattern."
    },
    {
      "plate_id": "pex-sheet",
      "rating": "usable",
      "notes": "Backfilled from plate entry (reciprocity)"
    }
  ],
  "alternatives": [
    {
      "filament_id": "pla",
      "reason": "If the part is not stiffness-limited, base PLA is tougher and far less anisotropic (adh 6 vs 4 against PLA-CF's 38 MPa XY / 26 MPa Z), needs no hardened nozzle, prints easier (ease 10 vs 7) and costs $14-35 vs $30-35."
    },
    {
      "filament_id": "pla-gf",
      "reason": "The ductile filled option in the same stiffness class (comp 9 both, stab 9 both): noticeably tougher at 10.16 kJ/m\u00b2 impact, less abrasive, colourable and easier to run (ease 8 vs 7) \u2014 you give up peak modulus and the matte-black fibre look."
    },
    {
      "filament_id": "petg-cf",
      "reason": "The same stiffness-and-matte-black bargain on a base resin that actually resists heat and water (temp 5 vs 2, water 8 vs 6) with better layer bonding (adh 6 vs 4); costs ease 6 vs 7, PETG stringing and a wider $25-67 price band."
    },
    {
      "filament_id": "pla-ht",
      "reason": "If the reason for filling PLA was that parts deform, fibre does not help \u2014 HDT stays ~54 \u00b0C. HT-PLA attacks heat directly (temp 6 vs 2) at the price of a mandatory anneal and ~1.8 % X/Y shrink compensation."
    },
    {
      "filament_id": "pet-cf",
      "reason": "The step up when a CF part must also take heat: temp 9 vs 2, HDT 205 \u00b0C at 0.45 MPa against PLA-CF's ~54 \u00b0C, comp 9 both \u2014 bought with a 45-60 \u00b0C chamber, no AMS, sub-100 mm/s and ease 3 vs 7."
    }
  ],
  "emissions": {
    "voc_level": "low",
    "particulate_level": "low",
    "primary_emissions": [
      "lactide",
      "ultrafine particles"
    ],
    "ventilation": "optional",
    "notes": "During printing the gas-phase profile is close to base PLA \u2014 no styrene, no caprolactam, no foaming agent \u2014 so ventilation guidance is unchanged from base PLA. The real hazard with this grade is particulate and it happens AFTER the print: see safety_notes. Bambu forum consensus is that carbon fibres stay bound in the polymer matrix during normal printing and handling."
  },
  "safety_notes": "Post-processing is the distinct hazard, not printing: sanding, drilling or cutting PLA-CF releases fine carbon-fibre dust, so use dust extraction or wet sanding plus a mask and gloves \u2014 a materially different profile from unfilled PLA grades, where post-processing dust is not a comparable concern. Also note the hardware hazard: a brass nozzle can be worn out by a single spool, and the abraded brass ends up in the part. No food-contact certification exists for CF-filled grades (unverified but standard for filled composites).",
  "additional_notes": "The headline catalog note for this entry is what carbon fibre does and does not do in a PLA matrix: it raises stiffness and dimensional stability and lowers warp, but leaves HDT at ~54 \u00b0C, so 'carbon fibre' here is not a route to heat resistance the way it is in PA- or PET-based composites. Bambu markets 20-115 % mechanical improvement over 'regular PLA Matte' across bending and impact metrics \u2014 read that as brand marketing rather than an independently verified figure, since the published tensile numbers alone do not show a gain of that size. Polymaker reports good resistance to weak acids, oils and greases but poor resistance to strong acids and alkalis. Part orientation matters far more here than for any unfilled PLA grade.",
  "provenance": {
    "sources": [
      "https://store.bblcdn.eu/s8/default/aefa8303ad8d40248b0d86dfdad46518/Bambu_PLA-CF_Technical_Data_Sheet_V3.pdf",
      "https://wiki.polymaker.com/polymaker-products/more-about-our-products/documents/technical-data-sheets/pla/pla-cf",
      "https://shop.polymaker.com/products/polylite-pla-cf",
      "https://wiki.bambulab.com/en/general/filament-guide-material-table",
      "https://filamentspecs.com/bambu-ams-filament-compatibility-guide/",
      "https://forum.bambulab.com/t/are-fiber-reinforced-filaments-safe/89517",
      "https://us.store.bambulab.com/products/pla-cf"
    ],
    "last_verified": "2026-07-31",
    "confidence": "medium",
    "conflicts": "Bed temperature is source-split within one manufacturer: Bambu's PLA-CF TDS lists 35-45 \u00b0C for its spec samples while Bambu's AMS/filament guide table cites 45-65 \u00b0C depending on plate type \u2014 the recorded 25-65 \u00b0C range spans both plus Polymaker's 'standard PLA settings'. Bambu's marketing claim of 20-115 % mechanical improvement over PLA Matte is not supported in magnitude by its own published tensile figures (unverified). Fibre loading is disclosed only by Polymaker (8 wt%); Bambu publishes none, so the two products are not assumed equivalent. AMS compatibility disagrees by scope: Bambu certifies its own PLA-CF while community guidance warns against assuming third-party CF spools are AMS-safe \u2014 recorded as 'conditional'. Shrinkage, UV/weather and water-absorption data were not found in any fetched source; UV/weather/water scores are inherited from base PLA on the reasoning that the filler does not address those mechanisms (unverified)."
  },
  "trade_names": [
    {
      "manufacturer": "3djake",
      "product": "ecoPLA CF"
    },
    {
      "manufacturer": "3dxtech",
      "product": "CarbonX PLA+CF",
      "notes": "PLA + chopped CF."
    },
    {
      "manufacturer": "IIID Max",
      "product": "High Speed Carbon Fiber PLA+",
      "notes": "Chopped-carbon-fibre PLA."
    },
    {
      "manufacturer": "Numakers",
      "product": "PLA-CF",
      "notes": "Chopped-carbon-fibre PLA."
    },
    {
      "manufacturer": "Siddament",
      "product": "Carbon Fiber PLA",
      "notes": "Chopped-carbon-fibre PLA."
    },
    {
      "manufacturer": "anycubic",
      "product": "PLA-CF"
    },
    {
      "manufacturer": "atomic-filament",
      "product": "Carbon Fiber Extreme Black PLA",
      "notes": "PLA + carbon fibre."
    },
    {
      "manufacturer": "bambu-lab",
      "product": "PLA-CF"
    },
    {
      "manufacturer": "chckx3d",
      "product": "PLA-CF Filament",
      "notes": "10% carbon-fiber PLA, $18.99. Fiber loading is a marketing claim; no TDS exists."
    },
    {
      "manufacturer": "coex-3d",
      "product": "Carbon Filled PLA",
      "notes": "PLA + carbon fibre filler."
    },
    {
      "manufacturer": "creality",
      "product": "Hyper PLA CF",
      "notes": "High-speed PLA base + carbon fibre"
    },
    {
      "manufacturer": "elegoo",
      "product": "PLA-CF"
    },
    {
      "manufacturer": "eryone",
      "product": "PLA Carbon Fiber",
      "notes": "CF-filled PLA."
    },
    {
      "manufacturer": "flashforge",
      "product": "PLA-CF"
    },
    {
      "manufacturer": "formfutura",
      "product": "Premium PLA CF03",
      "notes": "PLA + carbon fibre"
    },
    {
      "manufacturer": "geeetech",
      "product": "Carbon Fiber PLA",
      "notes": "Documented on the wiki but absent from the current storefront category list - possibly legacy or limited SKU."
    },
    {
      "manufacturer": "hatchbox",
      "product": "PLA CF (Carbon Fiber)",
      "notes": "Fibre loading not published."
    },
    {
      "manufacturer": "iemai-3d",
      "product": "CF-PLA",
      "notes": "Carbon-fiber PLA"
    },
    {
      "manufacturer": "iemai-3d",
      "product": "iSanmate (retail label)",
      "notes": "PLA-CF SKU"
    },
    {
      "manufacturer": "inland",
      "product": "PLA Carbon Fiber (PLA Pro / PLA-CF)",
      "notes": "Chopped carbon fibre in PLA. Note the 'PLA Pro' alias is a CF product here, unlike other brands where 'Pro' means toughened."
    },
    {
      "manufacturer": "jamg-he",
      "product": "Jamghe Carbon Fiber PLA Filament",
      "notes": "Carbon-fiber PLA"
    },
    {
      "manufacturer": "jayo",
      "product": "Carbon Fiber PLA",
      "notes": "Chopped-CF PLA"
    },
    {
      "manufacturer": "kingroon",
      "product": "PLA-CF",
      "notes": "Sold within the 2KG Carbon Fiber Black bundle"
    },
    {
      "manufacturer": "landu",
      "product": "Carbon Fiber PLA",
      "notes": "Carbon-fiber PLA"
    },
    {
      "manufacturer": "polymaker",
      "product": "PLA-CF",
      "notes": "Carbon-fiber PLA"
    },
    {
      "manufacturer": "proto-pasta",
      "product": "Original Carbon Fiber Composite PLA / Carbon Fiber Composite HTPLA (Black, Light/Medium/Dark Gray) and Recycled Carbon Fiber PLA",
      "notes": "NatureWorks 4043D-family PLA + chopped/milled carbon fibre; recycled grade is the same chemistry with recyclate content."
    },
    {
      "manufacturer": "qidi-tech",
      "product": "PLA-CF"
    },
    {
      "manufacturer": "spectrum-filaments",
      "product": "PLA Carbon",
      "notes": "10% carbon fibre"
    },
    {
      "manufacturer": "spectrum-filaments",
      "product": "The Filament PLA CF"
    },
    {
      "manufacturer": "sunlu",
      "product": "PLA Carbon Fiber",
      "notes": "Chopped-CF PLA"
    },
    {
      "manufacturer": "tinmorry",
      "product": "Carbon Fiber PLA",
      "notes": "Chopped-CF PLA"
    },
    {
      "manufacturer": "ziro",
      "product": "CF-PLA",
      "notes": "Carbon-fiber PLA"
    },
    {
      "manufacturer": "extrudr",
      "product": "GreenTEC Pro CF",
      "notes": "10% carbon fibre on the GreenTEC Pro bio-polyester base; hardened 0.6 mm nozzle."
    },
    {
      "manufacturer": "nobufil",
      "product": "PLAx CF",
      "notes": "10% carbon fibre on an impact-modified recycled PLA base."
    }
  ]
}
