Repository: pwsh/filament-field-guide

# Filament Field Guide

A structured, research-driven catalog of FDM 3D-printing materials, manufacturers, and
build plates — published as a filterable static site via GitHub Pages.

## Quick start

```bash

# Serve locally (fetch() requires http, not file://)
python -m http.server 8000

# Validate data + regenerate the manifest after any data change
pip install jsonschema
python scripts/validate.py
```

# that already exist, and --brands to scope to certain candidate files
python scripts/spoolman_import.py --url http://spoolman.local:7912 \
    --apply --update --brands amolen,insignia

File: data/filaments/pla-gf.json
{
  "id": "pla-gf",
  "name": "PLA-GF (Glass-Fiber-Filled PLA)",
  "aliases": [
    "PLA GF",
    "PLA Glass Fiber",
    "Glass-filled PLA",
    "eSUN PLA-GF",
    "MH Build Series PLA-GF",
    "Glass Fiber HTPLA-GF"
  ],
  "status": "researched",
  "base_type": "pla",
  "variation_kind": "glass-fiber-filled",
  "polymer_class": "composite-other",
  "chemical_makeup": "The same aliphatic polyester matrix as base PLA, compounded with chopped glass fiber — eSUN publishes 15-20 wt% on its TDS and 16 % on its product page, while MatterHackers and Proto-pasta disclose no loading. Proto-pasta's Glass Fiber HTPLA-GF is built on a heat-treatable PLA rather than standard PLA and can be annealed to roughly 150 °C service after printing, which makes it a materially different product sold under the same category label. Glass fiber is non-conductive and light-coloured, so unlike pla-cf this grade is available in natural, white and pigmented colours rather than being locked to matte black.",
  "summary": "The easiest filled filament in the catalog. Deltas vs base pla: flexural modulus reaches 4,415 MPa and tensile 59.3 MPa, dimensional stability rises from 8 to 9, and the fiber further reduces already-negligible shrinkage — bought with almost nothing except a mandatory hardened nozzle, since eSUN's own TDS records drying as 'N/A' and no enclosure is needed. Vs pla-cf it is the ductile choice: less stiff and less matte-black, but noticeably tougher (impact 10.16 kJ/m²), less abrasive, colourable, and easier to print, which is why ease_of_print lands at 8 against pla-cf's 7. What glass fiber does NOT fix is the reason people leave PLA: HDT is 56 °C, UV resistance is unchanged, and a filled PLA part still fails in a parked car.",
  "printing": {
    "nozzle_temp_c": {
      "min": 190,
      "max": 240,
      "recommended": 215
    },
    "bed_temp_c": {
      "min": 45,
      "max": 60,
      "recommended": 55
    },
    "ambient_temp_c": {
      "min": 15,
      "max": 30,
      "recommended": 22
    },
    "speed_mm_s": {
      "min": 40,
      "max": 150,
      "recommended": 90
    },
    "enclosure_recommended": false,
    "heated_chamber_required": false,
    "enclosure_open_for_cooling": true,
    "requires_hardened_nozzle": true,
    "part_cooling_fan_pct": {
      "min": 80,
      "max": 100,
      "recommended": 100
    },
    "notes": "eSUN specifies 190-230 °C nozzle and 45-60 °C bed — identical to base PLA — with a maximum print speed under 150 mm/s against base PLA's 300 mm/s ceiling on modern hardware, which is the one meaningful process cost besides the nozzle. The recorded 240 °C upper bound accommodates Proto-pasta's HTPLA-GF, which is run at 240 °C for up to 24 mm³/s volumetric flow. Part cooling stays at PLA-class full blast, unchanged from the base entry and the sharpest contrast with every other filled material in this catalog, all of which run their fans at or near zero. No enclosure is required and enclosure_open_for_cooling is carried true from base PLA — a sealed 35-45 °C chamber still sits close enough to PLA's ~58-63 °C Tg to cause heat creep, and the fiber does nothing about that. The single hard delta against base PLA is abrasion: eSUN states hardened steel or ruby, and the fiber will destroy a brass nozzle."
  },
  "feeding": {
    "drive_system": "any",
    "ams_compatible": "conditional",
    "feeding_assistant_recommended": false,
    "notes": "Rigid and unproblematic through any extruder; not an elastomer, so no shore hardness and no feeding assistant. AMS status is a genuine tension rather than a hedge. No PLA-GF vendor publishes an AMS caveat, and PLA-class filled filaments are lower risk than the nylon, ASA and PC glass grades because the strand stays comparatively ductile and the print temperature is low — but Bambu's AMS notes bar third-party PLA-GF BY NAME alongside PLA-CF, on the grounds that filled grades wear the PTFE feed tubes (see the base pla entry's feeding notes). 'Conditional' is recorded to match the pla-cf sibling, which faces the identical bar: the material is mechanically fine in a feed path, but the wear it causes is real and running it in an AMS is a decision about the machine, not the print. A hardened steel or ruby nozzle is mandatory regardless of feed path."
  },
  "drying": {
    "required_before_use": "rarely",
    "temp_c": {
      "min": 45,
      "max": 55,
      "recommended": 50
    },
    "time_hours": {
      "min": 4,
      "max": 6,
      "recommended": 4
    },
    "methods": [
      "filament dryer",
      "food dehydrator",
      "convection oven at lowest setting",
      "drybox with desiccant"
    ],
    "dryness_validation": "Largely a non-issue. Watch only for popping at the nozzle or fine surface bubbles as the rare sign a spool has taken on humidity in long open storage. Base PLA's glossy-extrudate check does not transfer — a fiber-filled surface is matte by design — so judge by sound and by strand voids.",
    "notes": "This is the only entry in the glass-filled set that steps drying DOWN rather than up. eSUN's TDS records drying as 'N/A' outright and Proto-pasta describes HTPLA-GF as low moisture absorbing with no drying required, so 'rarely' is recorded against base PLA's 'if-exposed' — a rare case where a filled grade is less demanding than its base, because glass displaces absorbing matrix and PLA had little appetite for water to begin with. The recorded 45-55 °C / 4-6 h schedule is base PLA's, retained as the corrective procedure for a neglected spool rather than as a routine one."
  },
  "storage": {
    "recommendations": "A sealed bag or drybox with desiccant between uses is good practice but not urgent, unchanged from base PLA. Tolerates weeks of open air in a dry room; the fiber-filled matrix grows brittle after prolonged humid exposure in the same way unfilled PLA does, and slightly sooner because the fiber gives cracks somewhere to start.",
    "max_humidity_pct": 40,
    "hygroscopy": "low"
  },
  "price": {
    "usd_per_kg_low": 25,
    "usd_per_kg_high": 40,
    "notes": "MatterHackers MH Build Series PLA-GF at $33.99/kg, falling to $25.49/kg at 12+ units, is the one verified bulk figure and defines the recorded band. eSUN PLA-GF is shown out of stock or discontinued on eSUN's own product page with no current price. Proto-pasta sells Glass Fiber HTPLA-GF only in 50 g coils at $5.50, which works out near $110/kg — that is specialty small-coil pricing and is deliberately excluded from the range rather than treated as the category's high end. Against base PLA's $14-35/kg this is a modest premium, and the cheapest glass-filled entry in the catalog."
  },
  "use_cases": {
    "recommended": [
      "mechanical prototypes needing more rigidity than base PLA",
      "gears and wear surfaces for light-duty mechanisms",
      "jigs, fixtures and shop tooling used at room temperature",
      "robotics, drone and RC structural components",
      "temporary functional parts and test fixtures",
      "electronics and automotive prototyping",
      "large flat parts where base PLA's slight bow is unacceptable",
      "pigmented or natural-coloured stiff parts, where pla-cf's matte black is unacceptable"
    ],
    "not_recommended": [
      "anything hot — HDT is 56 °C, so a parked car still destroys it",
      "outdoor or UV-exposed parts (base PLA's poor weather life carries over intact)",
      "sustained-load structural parts (PLA creep is unchanged)",
      "brass-nozzle printers",
      "cosmetic parts — the surface is matte and fiber-flecked",
      "food-contact items",
      "high-impact parts, where a tougher polymer is the right answer"
    ]
  },
  "suitability": {
    "food_contact": "no",
    "load_bearing": "moderate",
    "high_temperature": "no",
    "outdoor": "no"
  },
  "properties": {
    "density_g_cm3": 1.31,
    "grams_per_100cm3": 131,
    "cm3_per_100g": 76.3,
    "shrinkage_pct": {
      "min": 0.1,
      "max": 0.3,
      "recommended": 0.2
    },
    "glass_transition_c": 60,
    "heat_deflection_c": 56,
    "max_service_temp_c": 52,
    "tensile_strength_mpa": {
      "recommended": 59.3
    },
    "notes": "Figures are eSUN PLA-GF TDS unless noted. Density 1.31 g/cm³ against base PLA's 1.24 and pla-cf's 1.29 — the expected rise from 15-20 wt% of ~2.55 g/cm³ glass, and the highest in the PLA family, yielding 76.3 cm³ per 100 g against base PLA's 80.6. MatterHackers publishes 1.25 g/cm³ for its MH Build Series grade, which is barely above unfilled PLA and suggests a much lower loading; that split is unresolved. Tensile 59.27 MPa sits at the top of base PLA's 45-65 MPa band and well above pla-cf's 26-38 MPa — glass-filled PLA keeps its strength where carbon-filled PLA gives it away. Flexural modulus 4,414.89 MPa is the headline stiffness figure, and impact strength 10.16 kJ/m² is the toughness that distinguishes it from the CF sibling. HDT 56 °C at 0.45 MPa is the number that limits the material and is essentially identical to base PLA's 57 °C — the fiber buys stiffness at room temperature and nothing above it. Tg 60 °C is not published for any PLA-GF grade and is interpolated between base PLA's 58 °C and pla-cf's 63 °C. Max service temperature 52 °C is carried from base PLA. Shrinkage is a reasoned reduction from base PLA's 0.3-0.5 % on the strength of Proto-pasta's statement that HTPLA-GF has less shrink and warp than the same HTPLA without fibers; no source publishes a figure. Proto-pasta's HTPLA-GF is separately annealable to about 150 °C service, which is a property of the heat-treatable base polymer and a post-processing step, NOT of glass-filled PLA generally — it is deliberately excluded from the recorded HDT and max service temperature."
  },
  "scores": {
    "ease_of_print": 8,
    "dimensional_stability": 9,
    "warp_tendency": 1,
    "layer_adhesion": 5,
    "compression_strength": 9,
    "temperature_tolerance": 2,
    "uv_tolerance": 3,
    "weather_tolerance": 2,
    "water_tolerance": 6
  },
  "compatibility": {
    "bonds_with": [
      "lw-pla",
      "pha",
      "pla",
      "pla-cf",
      "pla-gf",
      "pla-gradient",
      "pla-hf",
      "pla-ht",
      "pla-matte",
      "pla-plus",
      "pla-silk"
    ],
    "support_materials": [
      "bvoh",
      "petg",
      "pva"
    ],
    "usable_as_support_for": [
      "petg"
    ],
    "notes": "Welds to itself and across the whole PLA family — same polyester chemistry, same 190-230 °C window, same bed temperature — so a stiff GF core inside a cosmetic silk or matte PLA shell is a straightforward multi-material design and one of the better reasons to own this material. Support pairing is inherited intact from base PLA and matches pla-cf: PVA and BVOH dissolve, PETG releases cleanly because PLA and PETG deliberately do not weld, and same-family PLA works as breakaway. That same non-bonding makes it usable as breakaway support under PETG, though the fiber-roughened interface leaves a rougher underside than plain PLA would — prefer unfilled PLA for that job if you have it. No bond to abs, asa, pc, pa, pp, pctg, pvb or pet, and their 90-110 °C beds deform it."
  },
  "plate_recommendations": [
    {
      "plate_id": "pei-textured",
      "rating": "recommended",
      "notes": "Carried at base PLA's 'recommended' and, if anything, easier: textured PEI at 45-60 °C bed needs no release agent, and the fiber's reduced shrinkage means GF-PLA parts typically release even more cleanly than unfilled PLA rather than gripping. Glass, smooth PEI and blue painter's tape are all reported to work as well. A glue stick remains optional and only for awkward geometry."
    },
    {
      "plate_id": "g11-garolite",
      "rating": "usable",
      "notes": "Backfilled from plate entry (reciprocity) — see plate page"
    },
    {
      "plate_id": "geckotek-ez-stick",
      "rating": "recommended",
      "notes": "Backfilled from plate entry (reciprocity) — see plate page"
    }
  ],
  "alternatives": [
    {
      "filament_id": "pla",
      "reason": "Drop the fibre when stiffness is not the constraint: no hardened nozzle, ease 10 vs 8 and $14-35 vs $25-40 — you give up flexural modulus 4,415 MPa, tensile 59.3 MPa and stab 9 vs 8."
    },
    {
      "filament_id": "pla-cf",
      "reason": "The stiffer, matte-black sibling with the same stab 9, but more brittle, more abrasive and harder to print (ease 7 vs 8) — and like glass it leaves HDT at ~54-56 °C, so neither fixes heat."
    },
    {
      "filament_id": "petg-gf",
      "reason": "The same glass bargain on a copolyester base: much better heat (temp 7 vs 2, up to 133 °C annealed on the PET-based grades), better bonding (adh 7 vs 5) and real water resistance — at ease 6 vs 8 and much more moisture fuss than PLA-GF, whose TDS lists drying as N/A."
    },
    {
      "filament_id": "pla-ht",
      "reason": "If parts are failing from heat rather than flex, this is the correct PLA fix (temp 6 vs 2, and the glass-filled HT grades pass 150 °C); the price is a mandatory bake and geometry-sensitive shrink compensation that PLA-GF does not need."
    }
  ],
  "emissions": {
    "voc_level": "low",
    "particulate_level": "low",
    "primary_emissions": [
      "lactide",
      "ultrafine particles",
      "glass fiber fines (post-processing)"
    ],
    "ventilation": "recommended",
    "notes": "Printing emissions are base PLA's essentially unchanged — lactide as the sweet-smelling marker compound and the lowest ultrafine-particle rate among common filaments, roughly two to three orders of magnitude below ABS. No PLA-GF-specific measurement exists. Ventilation is stepped up one notch from base PLA's 'optional' to 'recommended' for a bench-side reason rather than a nozzle-side one: the primary added hazard with any glass-filled grade is respirable fiber dust released during sanding, drilling or cutting, which unfilled PLA does not produce. For printing alone, a normally ventilated room remains sufficient."
  },
  "safety_notes": "Abrasive: eSUN specifies hardened steel or ruby, and a brass nozzle will not survive a spool. Do not dry-sand, drill or machine printed parts without respiratory protection and dust capture — glass fiber fines irritate skin, eyes and airways, and this is the one genuine hazard the material adds over base PLA. Post-print annealing of the heat-treatable HTPLA-GF grade to ~150 °C should be done in a ventilated oven with the part supported, since PLA distorts as it crystallises. Not food-contact suitable: the fiber-roughened surface compounds the usual FDM layer-crevice problem and no certified glass-filled PLA was found.",
  "additional_notes": "PLA-GF is the rare filled filament that costs almost nothing in process difficulty — no enclosure, no drying, full part cooling, base PLA temperatures — so the buying decision reduces to whether a hardened nozzle and a ~$10/kg premium are worth roughly a 40 % gain in flexural modulus and better dimensional stability. Against pla-cf it wins on strength (59.3 MPa against 26-38 MPa), toughness, colour and printability, and loses only on peak stiffness per unit weight and the matte carbon aesthetic, which makes it the better default of the two filled PLAs for functional work. The category's real caveat is that it does not extend PLA's envelope: HDT 56 °C and unchanged UV behaviour mean every application PLA is wrong for, PLA-GF is also wrong for, and Proto-pasta's annealable HTPLA-GF is the only product in the category that addresses that — via its heat-treatable base polymer and a post-print anneal, not via the glass. Fiber loading is disclosed only by eSUN, inconsistently (15-20 % on the TDS, 16 % on the product page), and eSUN's grade appears discontinued, so the brand supplying nearly all the mechanical data here may no longer be purchasable.",
  "provenance": {
    "sources": [
      "https://www.esun3d.com/uploads/eSUN_PLA-GF-Filament_TDS_V1.0.pdf",
      "https://www.esun3d.com/epla-gf-product/",
      "https://www.matterhackers.com/store/l/natural-mh-build-series-pla-gf-filament-175mm-1kg/sk/MMKS13Y4",
      "https://proto-pasta.com/products/white-glass-fiber-htpla",
      "https://www.amazon.com/PLA-GF-Filament-Filled-Polylactic-Printer/dp/B0D2DNX2F5",
      "https://wiki.bambulab.com/en/knowledge-sharing/notes-ams"
    ],
    "last_verified": "2026-08-01",
    "confidence": "low",
    "conflicts": "Confidence is low despite the material being easy to print, because the data is thin and the one brand that publishes it appears to have left the market. eSUN contradicts itself on fiber loading — 15-20 % on the TDS against 16 % on the product page — and eSUN's PLA-GF is shown out of stock or discontinued on its own site, yet supplies every mechanical figure in this entry. Density splits sharply by brand: eSUN 1.31 g/cm³ against MatterHackers MH Build Series 1.25 g/cm³, a gap large enough to imply substantially different loadings, and the derived volume-per-weight figures follow eSUN only. Neither MatterHackers nor Proto-pasta discloses loading at all. Tensile strength has a single source (59.27 MPa, eSUN) and is recorded as a recommended value with no band rather than inventing one. Tg is unpublished for every PLA-GF grade and is interpolated between base PLA and pla-cf. Shrinkage is reasoned from Proto-pasta's qualitative 'less shrink and warp' statement, not measured. Proto-pasta's HTPLA-GF is arguably a different material sold in the same category — a heat-treatable PLA base annealable to ~150 °C — so its properties are noted but excluded from the recorded HDT and max service temperature. AMS status is genuinely contested: no PLA-GF vendor addresses it and the material is low risk on its merits, but Bambu bars third-party PLA-GF by name; 'conditional' matches the pla-cf sibling. Pricing excludes Proto-pasta's ~$110/kg small-coil equivalent as unrepresentative, and eSUN publishes no current price. Emissions are carried from base PLA; no PLA-GF measurement exists."
  },
  "trade_names": [
    {
      "manufacturer": "bambu-lab",
      "product": "PLA-GF",
      "notes": "provisional id"
    },
    {
      "manufacturer": "chckx3d",
      "product": "PLA-GF Filament",
      "notes": "10% glass-fiber PLA, $14.99. Fiber loading is a marketing claim; no TDS exists."
    },
    {
      "manufacturer": "polymaker",
      "product": "HT-PLA-GF",
      "notes": "Glass-fiber PLA; pla-gf id is provisional. The HT (annealable/crystallizable) aspect is not captured by any id"
    }
  ]
}

File: data/filaments/pla-glitter.json
{
  "id": "pla-glitter",
  "name": "Glitter PLA",
  "aliases": [
    "Sparkle PLA",
    "PLA Sparkle",
    "Galaxy PLA",
    "Shimmer PLA",
    "Twinkling PLA",
    "Stardust PLA",
    "Glitter Flake PLA"
  ],
  "status": "researched",
  "base_type": "pla",
  "variation_kind": "glitter",
  "polymer_class": "polylactide",
  "chemical_makeup": "PLA carrying suspended reflective flake — metallic, PET or mica-type glitter — in a translucent-to-opaque matrix. Bambu's PLA Sparkle datasheet lists the additive as metal particles; Proto-pasta's Stardust suspends silver glitter flake in a translucent HTPLA matrix and states explicitly that it contains no abrasive fillers. Flake size and chemistry are otherwise undisclosed across the category",
  "summary": "Base PLA with reflective flake suspended in it — an aesthetic-only variant that, unusually for a filled PLA, keeps base-PLA mechanicals (XY 39 MPa, Z 32 MPa) and needs no hardened nozzle. The single real constraint is orifice size: the flake bridges fine nozzles, so 0.4 mm is the floor and Bambu explicitly bars 0.2 mm. Drying is stricter than base PLA at 55 °C for 8 h.",
  "printing": {
    "nozzle_temp_c": {
      "min": 190,
      "max": 230,
      "recommended": 220
    },
    "bed_temp_c": {
      "min": 35,
      "max": 45,
      "recommended": 40
    },
    "ambient_temp_c": {
      "min": 15,
      "max": 30,
      "recommended": 22
    },
    "speed_mm_s": {
      "min": 40,
      "max": 250,
      "recommended": 120
    },
    "enclosure_recommended": false,
    "heated_chamber_required": false,
    "requires_hardened_nozzle": false,
    "part_cooling_fan_pct": {
      "min": 80,
      "max": 100,
      "recommended": 100
    },
    "enclosure_open_for_cooling": true,
    "notes": "Thermally and rheologically this is base PLA: Bambu Sparkle is 190-230 °C tested at 220 °C with a 35 °C bed, Proto-pasta Stardust is 190-230 °C and does not even require a heated bed (up to 70 °C is fine). There is no speed penalty, unlike pla-wood, pla-stone or heavy pla-metal. The one hard rule is nozzle diameter — Bambu explicitly warns against 0.2 mm nozzles on the Sparkle line because the particles jam small orifices, so run 0.4 mm or larger. No hardened nozzle: Proto-pasta states normal brass wear is expected because there are no abrasive fillers, and CNC Kitchen's abrasion testing never covered glitter grades, so this variant is deliberately flagged non-abrasive against pla-glow and pla-stone, which are not. As with base PLA, open the door/lid on an enclosed machine. In practice this is base PLA plus one care item (orifice size), which is why it sits a single rung below base PLA rather than alongside pla-silk, whose gloss-versus-temperature tuning is a genuinely narrower window."
  },
  "feeding": {
    "drive_system": "any",
    "ams_compatible": "yes",
    "feeding_assistant_recommended": false,
    "notes": "The only filled-look PLA variant in this cluster that keeps base PLA's plain 'yes' for material stations. Bambu sells PLA Sparkle as mainline AMS-compatible consumer stock and Creality badges its Stardust equivalent as RFID smart filament for CFS auto-detection. No fibre-wear or brittleness bar is published, none is warranted — the flake is neither abrasive enough to chew PTFE (unlike pla-glow) nor does the strand embrittle in the buffer (unlike pla-silk, which is rated conditional for exactly that reason). Rigid filament, so any extruder feeds it and no spool-side assistant is needed. The 0.4 mm nozzle floor is a hotend constraint, not a feed-path one."
  },
  "drying": {
    "required_before_use": "if-exposed",
    "temp_c": {
      "min": 45,
      "max": 55,
      "recommended": 55
    },
    "time_hours": {
      "min": 6,
      "max": 8,
      "recommended": 8
    },
    "methods": [
      "filament dryer",
      "blast oven at 55 °C",
      "food dehydrator",
      "drybox with desiccant"
    ],
    "dryness_validation": "No popping or steam at the nozzle and minimal stringing on a retraction test. Inspect a curved test surface under raking light: micro-bubbles dull the sparkle before they weaken the part, so the visual check is the sensitive one here.",
    "notes": "Bambu's PLA Sparkle datasheet specifies 55 °C for 8 h and storage below 20 % RH — the top of base PLA's range rather than its midpoint, so it is recorded as a slight delta. The flake itself is not hygroscopic; the tighter schedule reflects that moisture damage is cosmetically obvious on a filament bought entirely for its finish."
  },
  "storage": {
    "recommendations": "Sealed bag or drybox with desiccant between prints; Bambu specifies below 20 % RH for the Sparkle line, which is stricter than base PLA's open-shelf tolerance",
    "max_humidity_pct": 20,
    "hygroscopy": "low"
  },
  "price": {
    "usd_per_kg_low": 22,
    "usd_per_kg_high": 30,
    "notes": "Mainstream 1 kg spools (Bambu PLA Sparkle tier) run $25-30/kg, a modest premium over base PLA at $18-20/kg and in line with pla-silk and pla-glow. Proto-pasta's Stardust HTPLA is sold in 50 g specialty coils at $5.00 each — about $100/kg equivalent, but that is small-coil packaging economics rather than a materials premium and is excluded from the range"
  },
  "use_cases": {
    "recommended": [
      "ornaments and holiday decor",
      "cosplay and costume accents",
      "light diffusers, lamp shades and luminaires",
      "jewellery and giftware",
      "novelty and party props",
      "display models where finish sells the part"
    ],
    "not_recommended": [
      "0.2 mm nozzle detail work (flake bridges the orifice)",
      "fine miniature detail where flake size rivals feature size",
      "sustained-load structural parts (base-PLA creep limits apply)",
      "food-contact items",
      "hot-environment parts (softens near 55-60 °C like base PLA)",
      "outdoor parts"
    ]
  },
  "suitability": {
    "food_contact": "no",
    "load_bearing": "light",
    "high_temperature": "no",
    "outdoor": "no"
  },
  "properties": {
    "density_g_cm3": 1.26,
    "grams_per_100cm3": 126,
    "cm3_per_100g": 79.4,
    "shrinkage_pct": {
      "min": 0.3,
      "max": 0.5,
      "recommended": 0.4
    },
    "tensile_strength_mpa": {
      "min": 32,
      "max": 42,
      "recommended": 39
    },
    "notes": "Bambu PLA Sparkle TDS: density 1.26 g/cm³ (barely above base PLA's 1.24, so the flake load is small by mass), tensile XY 39±3 MPa and Z 32±2 MPa. The Z/XY ratio of about 0.82 matches pla-glow and is far better than pla-silk's 0.76 or pla-wood's 0.58 — this is the aesthetic PLA variant that costs the least structurally. Tg, HDT and max service temperature are not published for any glitter grade and are left blank rather than guessed; treat them as base-PLA-equivalent (Tg ~58 °C). One exception sits outside those numbers: Proto-pasta Stardust uses an HTPLA matrix, so an annealed Stardust part can reach ~120 °C HDT after baking at 110 °C, at the cost of up to 2.5 % shrinkage — see pla-ht for that process, and do not apply it to ordinary glitter PLA."
  },
  "scores": {
    "ease_of_print": 9,
    "dimensional_stability": 8,
    "warp_tendency": 1,
    "layer_adhesion": 6,
    "compression_strength": 7,
    "temperature_tolerance": 2,
    "uv_tolerance": 3,
    "weather_tolerance": 2,
    "water_tolerance": 6
  },
  "compatibility": {
    "bonds_with": [
      "pla",
      "pla-glitter",
      "pla-glow",
      "pla-gradient",
      "pla-matte",
      "pla-plus",
      "pla-silk"
    ],
    "support_materials": [
      "bvoh",
      "petg",
      "pva"
    ],
    "usable_as_support_for": [],
    "notes": "Standard PLA-family behaviour with no caveats: welds to base PLA and other PLA grades at identical temperatures, does not weld to PETG/ABS/ASA/PC/PA/PP. Unlike pla-wood and pla-metal, the interface is not a weak point — the flake load is too small to disrupt the weld — so multi-material seams can sit anywhere the geometry wants. Standard PLA or PETG breakaway supports work; PVA/BVOH where a sparkling underside must be preserved. Not listed as a support material itself, purely on cost."
  },
  "plate_recommendations": [
    {
      "plate_id": "pei-smooth",
      "rating": "recommended",
      "notes": "The best pairing: a mirror-flat bottom face reflects like the rest of the part, so the sparkle reads consistently on every surface."
    },
    {
      "plate_id": "pei-textured",
      "rating": "recommended",
      "notes": "Adheres normally at 35-45 °C with no release agent. The grain diffuses the bottom face slightly, but glitter hides plate texture far better than pla-silk does, so this is a genuine default rather than a compromise."
    },
    {
      "plate_id": "pei-patterned",
      "rating": "usable",
      "notes": "Reflective bases carry the holographic pattern well, as with silk and metallic PLA, but a bottom face already full of flake competes with the diffraction effect rather than amplifying it. Extrapolated from the silk/metallic pairing rather than directly reported."
    }
  ],
  "alternatives": [
    {
      "filament_id": "pla",
      "reason": "Base PLA when the sparkle is not needed: identical mechanicals, no 0.4 mm nozzle floor, a milder dry (45-55 °C / 6 h vs 55 °C / 8 h) and $14-35 vs $22-30."
    },
    {
      "filament_id": "pla-silk",
      "reason": "A shinier route to 'not plain PLA' at $20-23, but the gloss package costs real layer adhesion and elongation (adh 4 vs 6, 2.8 % XY) where glitter keeps base-PLA strength."
    },
    {
      "filament_id": "pla-glow",
      "reason": "A different light effect — phosphorescent rather than reflective — with unusually good bonding for a filled PLA (Z 26 vs XY 32 MPa); the cost is a mandatory hardened nozzle and a phosphor abrasive enough to chew AMS feeder parts, where glitter flake only limits nozzle diameter."
    },
    {
      "filament_id": "pla-metal",
      "reason": "For a heavier, genuinely metallic sparkle that can be sanded and polished; markedly harder to print (ease 5 vs 9), brittle at 1-3 % elongation on true heavy fills, and up to $65/kg."
    }
  ],
  "emissions": {
    "voc_level": "low",
    "particulate_level": "low",
    "primary_emissions": [
      "lactide",
      "ultrafine particles"
    ],
    "ventilation": "optional",
    "notes": "No emissions delta from base PLA. The flake is inert at PLA extrusion temperatures and no glitter-specific fume species is documented in any source. Standard good-practice ventilation for continuous printing still applies."
  },
  "safety_notes": "Not food-contact certified in any grade — the flake and colourant package is uncertified and FDM layer crevices defeat food safety regardless. Sanding produces plastic fines mixed with reflective flake; wear a mask. No hardened nozzle is required, but running below 0.4 mm risks a hard clog that takes a cold pull or nozzle change to clear.",
  "additional_notes": "Glitter reads best on translucent and dark bases, where flake catches light against depth; on pale opaque colours it can disappear. Because the effect is a suspended particle rather than a surface treatment, it survives sanding — unlike pla-silk's gloss, which is destroyed by it. Note the naming overlap across the catalog: 'Galaxy', 'Sparkle', 'Shimmer', 'Twinkling' and 'Stardust' are all this material, while 'Metallic' usually is not (see pla-metal) and colour-shift 'Chameleon' products are pigment effects on base pla.",
  "provenance": {
    "sources": [
      "https://store.bblcdn.com/169532c9ce4d4610a9e85d92c0222bb9.pdf",
      "https://us.store.bambulab.com/products/pla-sparkle",
      "https://proto-pasta.com/products/glitter-flake-htpla-stardust",
      "https://store.creality.com/products/hyper-pla-rfid-stardust-3d-printing-filament-1kg",
      "https://www.cnckitchen.com/blog/how-much-abrasive-filaments-damage-your-nozzle",
      "https://wiki.bambulab.com/en/general/filament-guide-material-table"
    ],
    "last_verified": "2026-08-01",
    "confidence": "medium",
    "conflicts": "Flake chemistry is inconsistent between the two brands with published data: Bambu describes metal particles, Proto-pasta describes glitter flake with explicitly no abrasive fillers, and neither publishes particle size or loading — so 'requires_hardened_nozzle: false' rests on Proto-pasta's statement plus the absence of any wear report, not on measurement. CNC Kitchen's nozzle-wear study, the standard reference for abrasion in this catalog, did not test glitter filament at all; if a future test finds Bambu's metal-particle formulation abrasive, that flag flips. Only one full datasheet (Bambu PLA Sparkle) underpins the density and tensile figures, so they describe that product rather than the category. Tg/HDT are unpublished across the category and omitted. Proto-pasta Stardust is a genuine outlier — its matrix is HTPLA, not base PLA, so its annealed heat resistance belongs to pla-ht and does not generalise here. Trade-name mapping overlap: the base pla entry still lists roughly a dozen galaxy/sparkle/glitter products with the note 'no glitter id exists'; that note is now stale and a Phase E reciprocity pass should move the genuinely flake-filled ones here while leaving pearlescent and colour-shift pigment products on base pla."
  },
  "trade_names": [
    {
      "manufacturer": "3djake",
      "product": "ecoPLA Sparkling",
      "notes": "Glitter PLA on the ecoPLA base"
    },
    {
      "manufacturer": "Cookiecad",
      "product": "Glitter PLA (Star Dust, Funfetti, Star Stuff)",
      "notes": "Glitter-particle PLA."
    },
    {
      "manufacturer": "Numakers",
      "product": "PLA Starlight",
      "notes": "Glitter/sparkle-particle PLA."
    },
    {
      "manufacturer": "Siddament",
      "product": "Sparkle PLA",
      "notes": "Glitter-particle PLA."
    },
    {
      "manufacturer": "VoxelPLA",
      "product": "VOXEL GALAXY PLA+ HS (Pro)",
      "notes": "Sparkle version of the PLA+ HS base, $24.99/kg."
    },
    {
      "manufacturer": "amolen",
      "product": "PLA Galaxy / PLA Shiny Glitter",
      "notes": "Glitter/sparkle particulate on a PLA base"
    },
    {
      "manufacturer": "anycubic",
      "product": "PLA Galaxy",
      "notes": "Glitter particulate on a PLA base"
    },
    {
      "manufacturer": "bambu-lab",
      "product": "PLA Galaxy / PLA Sparkle",
      "notes": "PLA base with glitter/mica particulate; mapped at base chemistry because no glitter-PLA id exists [Migrated from pla 2026-08-01]"
    },
    {
      "manufacturer": "bambu-lab",
      "product": "PLA Sparkle (also sold as PLA Galaxy)",
      "notes": "The reference product for this entry — the only published datasheet: density 1.26 g/cm³, XY 39±3 MPa, Z 32±2 MPa, 190-230 °C, dry 55 °C/8 h, no 0.2 mm nozzles"
    },
    {
      "manufacturer": "colorfabb",
      "product": "PLA Vibers",
      "notes": "PLA plus glitter/sparkle flake; shares the formulation family with FormFutura Galaxy PLA"
    },
    {
      "manufacturer": "creality",
      "product": "Hyper PLA RFID Stardust",
      "notes": "Glitter PLA on the high-speed Hyper base, RFID-tagged for CFS auto-detection"
    },
    {
      "manufacturer": "elegoo",
      "product": "PLA Galaxy / PLA Sparkle",
      "notes": "Glitter particulate; still listed under base pla as well, pending a reciprocity decision"
    },
    {
      "manufacturer": "eryone",
      "product": "PLA Galaxy",
      "notes": "Sparkle/glitter particulate on a PLA base; no glitter id exists. [Migrated from pla 2026-08-01]"
    },
    {
      "manufacturer": "eryone",
      "product": "PLA Galaxy / PLA Burnt Titanium",
      "notes": "Burnt Titanium is explicitly marketed as 'Glitter PLA Filament'; the one-colour, Rainbow, Dual and Tri-colour SKUs share the base"
    },
    {
      "manufacturer": "formfutura",
      "product": "Galaxy PLA",
      "notes": "PLA plus sparkle/glitter flake; shares the formulation family with colorFabb PLA Vibers"
    },
    {
      "manufacturer": "inland",
      "product": "PLA Glitter Rainbow",
      "notes": "Glitter particulate on a PLA base; also a multi-colour spool"
    },
    {
      "manufacturer": "jayo",
      "product": "PLA Galaxy",
      "notes": "Glitter/sparkle pigment [Migrated from pla 2026-08-01]"
    },
    {
      "manufacturer": "keene-village-plastics",
      "product": "PLA (Bold Black, Stellar Black, Blue, Deep Blue, Deep Red, Purple, Red, Orange, Yellow, Green, Neon Green, Black Sparkle, Strawberry Pearl, Evergreen Pearl, Pearl Blueberry)",
      "notes": "Sparkle and pearl colours are glitter/mica effect packages on the same PLA base. [Migrated from pla 2026-08-01]"
    },
    {
      "manufacturer": "overture",
      "product": "Shimmer PLA",
      "notes": "PLA with glitter/sparkle particulate"
    },
    {
      "manufacturer": "polymaker",
      "product": "Panchroma PLA (standard, translucent, neon, UV-shift, marble, galaxy, starlight, celestial, metallic)",
      "notes": "Cosmetic additives on a base PLA; no chemistry change [Migrated from pla 2026-08-01]"
    },
    {
      "manufacturer": "proto-pasta",
      "product": "Stardust HTPLA (Glitter Flake HTPLA)",
      "notes": "Silver glitter flake in a translucent HTPLA matrix; explicitly no abrasive fillers, normal brass wear expected. Sold in 50 g coils. Matrix is annealable HTPLA, so it also belongs to pla-ht"
    },
    {
      "manufacturer": "spectrum-filaments",
      "product": "PLA Glitter",
      "notes": "Glitter-particle-filled PLA"
    },
    {
      "manufacturer": "sunlu",
      "product": "PLA Twinkling / PLA Galaxy",
      "notes": "Glitter/pearlescent particulate; the pearlescent colourways may be pigment rather than flake"
    },
    {
      "manufacturer": "tinmorry",
      "product": "Galaxy PLA",
      "notes": "Glitter/sparkle pigment [Migrated from pla 2026-08-01]"
    },
    {
      "manufacturer": "ziro",
      "product": "Effect PLA (Diamond, Mystical, Twinkling, Firefly, Chameleon, Iridescent)",
      "notes": "Glitter/pearlescent/colour-shift pigments on base PLA [Migrated from pla 2026-08-01]"
    }
  ]
}
