Repository: pwsh/filament-field-guide

# Filament Field Guide

A structured, research-driven catalog of FDM 3D-printing materials, manufacturers, and
build plates — published as a filterable static site via GitHub Pages.

## Quick start

```bash

# Serve locally (fetch() requires http, not file://)
python -m http.server 8000

# Validate data + regenerate the manifest after any data change
pip install jsonschema
python scripts/validate.py
```

# that already exist, and --brands to scope to certain candidate files
python scripts/spoolman_import.py --url http://spoolman.local:7912 \
    --apply --update --brands amolen,insignia

File: data/filaments/pla-glow.json
{
  "id": "pla-glow",
  "name": "Glow-in-the-Dark PLA",
  "aliases": [
    "PLA Glow",
    "GITD PLA",
    "Glow PLA",
    "Phosphorescent PLA"
  ],
  "status": "researched",
  "base_type": "pla",
  "variation_kind": "glow",
  "polymer_class": "composite-other",
  "chemical_makeup": "PLA matrix loaded with phosphorescent mineral pigment, typically strontium-aluminate-based; the phosphor crystals are hard and angular, which is what makes this variant abrasive despite its modest filler fraction",
  "summary": "PLA carrying a strontium-aluminate phosphor that charges under light and glows in the dark. Printing temperatures are base-PLA-like (190-230 \u00b0C) and it has the best layer bonding of any filled variant in this cluster (Z 26 vs XY 32 MPa), but the phosphor is aggressively abrasive: a hardened nozzle is required, 0.2 mm nozzles are out, and it chews plastic AMS feeder components in a way base PLA never does.",
  "printing": {
    "nozzle_temp_c": {
      "min": 190,
      "max": 230,
      "recommended": 220
    },
    "bed_temp_c": {
      "min": 35,
      "max": 45,
      "recommended": 40
    },
    "ambient_temp_c": {
      "min": 25,
      "max": 45,
      "recommended": 30
    },
    "speed_mm_s": {
      "min": 40,
      "max": 250,
      "recommended": 150
    },
    "enclosure_recommended": false,
    "heated_chamber_required": false,
    "requires_hardened_nozzle": true,
    "part_cooling_fan_pct": {
      "min": 80,
      "max": 100,
      "recommended": 100
    },
    "enclosure_open_for_cooling": true,
    "notes": "Thermally this is base PLA \u2014 Bambu tests specimens at 220 \u00b0C and 200 mm/s and rates the material below 250 mm/s, so unlike pla-wood and heavy pla-metal there is no speed penalty. The delta is entirely abrasion: CNC Kitchen's nozzle-wear testing found glow filaments more damaging to brass than some fibre-reinforced materials (colorFabb GlowFill removed roughly 0.5 mm from a brass nozzle tip over a 100 g sample, while better-behaved brands such as dasFilament caused little wear). Use hardened steel and 0.4 mm or larger \u2014 Bambu explicitly advises against 0.2 mm nozzles because of phosphor particle size. Print thick: glow brightness and duration keep improving with wall thickness up to about 2 mm, with diminishing returns beyond."
  },
  "feeding": {
    "drive_system": "any",
    "ams_compatible": "conditional",
    "feeding_assistant_recommended": false,
    "notes": "The sharpest feeding caveat in this cluster. Bambu's material table lists glow PLA as AMS-compatible but not recommended for AMS Lite, while forum users report the filament chewing through the AMS feeder inlet funnel within roughly 500 g and triggering motor-overload errors \u2014 abrasive wear on plastic feed components, not a jam. Experiences vary widely by brand and batch, matching CNC Kitchen's finding that abrasiveness is brand-dependent. Mitigations: feed from an external spool, fit an aftermarket metal/ceramic feeder-inlet protector, or use an AMS 2 Pro with ceramic inlet funnels. Rigid material, so drive system is unrestricted and no feeding assistant is needed."
  },
  "drying": {
    "required_before_use": "if-exposed",
    "temp_c": {
      "min": 45,
      "max": 55,
      "recommended": 55
    },
    "time_hours": {
      "min": 4,
      "max": 8,
      "recommended": 8
    },
    "methods": [
      "filament dryer",
      "blast oven at 55 \u00b0C",
      "food dehydrator",
      "drybox with desiccant"
    ],
    "dryness_validation": "No popping or steam at the nozzle and minimal stringing on a retraction test; extrudate should be smooth rather than pitted",
    "notes": "Bambu specifies 55 \u00b0C for 8 h, matching base PLA. The mineral phosphor is not hygroscopic and no source reports an additive-driven moisture penalty \u2014 unlike pla-wood, where the filler absorbs water on its own."
  },
  "storage": {
    "recommendations": "Sealed bag or drybox with desiccant; same tolerance as base PLA. Light exposure during storage is harmless \u2014 it simply charges the phosphor",
    "max_humidity_pct": 40,
    "hygroscopy": "low"
  },
  "price": {
    "usd_per_kg_low": 24,
    "usd_per_kg_high": 26,
    "notes": "Bambu PLA Glow around $24.99/kg, matching pla-gradient and pla-wood and above base PLA at $18-20/kg. Budget for nozzle wear on top of filament cost"
  },
  "use_cases": {
    "recommended": [
      "novelty and decorative prints",
      "night lights and light-switch surrounds",
      "safety and wayfinding markers",
      "cosplay props and costume accents",
      "thick-walled parts where glow duration matters (target 2 mm or more)",
      "toys and gifts (non-load-bearing)"
    ],
    "not_recommended": [
      "fine-detail prints needing a 0.2 mm nozzle",
      "printing on a shared or expensive hotend without a hardened nozzle fitted",
      "high-volume AMS-fed jobs without feeder protection",
      "load-bearing or structural parts",
      "food-contact items",
      "outdoor or hot-environment parts (base-PLA limits apply)"
    ]
  },
  "suitability": {
    "food_contact": "no",
    "load_bearing": "light",
    "high_temperature": "no",
    "outdoor": "no"
  },
  "properties": {
    "density_g_cm3": 1.26,
    "grams_per_100cm3": 126,
    "cm3_per_100g": 79.4,
    "shrinkage_pct": {
      "min": 0.3,
      "max": 0.5,
      "recommended": 0.4
    },
    "glass_transition_c": 55,
    "heat_deflection_c": 55,
    "max_service_temp_c": 48,
    "tensile_strength_mpa": {
      "min": 29,
      "max": 35,
      "recommended": 32
    },
    "notes": "Bambu PLA Glow TDS: density 1.26 g/cm\u00b3 (only just above base PLA's 1.24, so the phosphor load is modest by mass), tensile XY 32\u00b13 MPa and Z 26\u00b13 MPa, elongation XY 8.6\u00b11.2 % and Z 6.5\u00b10.8 %, Tg 55 \u00b0C, HDT 55 \u00b0C at 0.45 MPa and 52 \u00b0C at 1.8 MPa. The Z/XY tensile ratio of about 0.81 is the second best in this cluster after pla-metal and far better than pla-wood's 0.58 \u2014 this variant's problem is hardware wear, not part strength. Thermal numbers sit slightly below base PLA."
  },
  "scores": {
    "ease_of_print": 7,
    "dimensional_stability": 7,
    "warp_tendency": 1,
    "layer_adhesion": 6,
    "compression_strength": 7,
    "temperature_tolerance": 2,
    "uv_tolerance": 3,
    "weather_tolerance": 2,
    "water_tolerance": 5
  },
  "compatibility": {
    "bonds_with": [
      "pla",
      "pla-glitter",
      "pla-gradient",
      "pla-matte",
      "pla-silk"
    ],
    "support_materials": [
      "bvoh",
      "petg",
      "pva"
    ],
    "usable_as_support_for": [],
    "notes": "Standard PLA-family bonding: welds to base PLA and other PLA grades, does not weld to PETG/ABS/ASA/PC/PA/PP. Practical workflow note \u2014 if you fit a hardened nozzle for glow, that nozzle stays in for the support material too, so plan a nozzle swap only if a finer nozzle is genuinely required for interface quality. Not recommended as a support material itself: it wastes an abrasive, expensive filament."
  },
  "plate_recommendations": [
    {
      "plate_id": "pei-textured",
      "rating": "recommended",
      "notes": "Adheres normally at 35-45 \u00b0C with no release agent. Phosphor granules can read as slightly gritty on the plate-facing surface; smooth PEI gives a cleaner bottom face if that surface is visible."
    },
    {
      "plate_id": "pei-patterned",
      "rating": "recommended",
      "notes": "Backfilled from plate entry (Phase E reciprocity): Adheres normally; translucent glow bases carry the pattern well."
    }
  ],
  "alternatives": [
    {
      "filament_id": "pla",
      "reason": "Base PLA if the glow is decorative overkill: no hardened nozzle, no strontium-aluminate phosphor eating plastic AMS feeder components, 0.2 mm nozzles allowed, ease 10 vs 7 and $14-35 vs $24-26."
    },
    {
      "filament_id": "pla-glitter",
      "reason": "The other eye-catching variant \u2014 reflective rather than phosphorescent: keeps base-PLA mechanicals, needs no hardened nozzle and is only limited by a 0.4 mm nozzle floor, but it does nothing in the dark."
    },
    {
      "filament_id": "pla-silk",
      "reason": "High-visibility sheen under normal light instead of glow in darkness, at ease 8 vs 7 with no hardened nozzle and $20-23 \u2014 bought with much weaker layer bonding (adh 4 vs 6; glow actually has the best Z of this filled cluster at Z 26 vs XY 32 MPa)."
    }
  ],
  "emissions": {
    "voc_level": "low",
    "particulate_level": "low",
    "primary_emissions": [
      "lactide",
      "ultrafine particles"
    ],
    "ventilation": "optional",
    "notes": "No emissions delta from base PLA \u2014 the strontium-aluminate phosphor is an inert mineral at printing temperature and no unique fume hazard is reported. Standard good-practice ventilation for continuous printing still applies."
  },
  "safety_notes": "Not food-contact certified \u2014 the phosphor pigment is uncertified for that use. Fit a hardened nozzle before printing: brass wear from this material shows up as under-extrusion on subsequent, unrelated prints, so the cost of skipping it lands on the next job.",
  "additional_notes": "Glow performance is a design variable, not just a material one: charge under bright light (UV or daylight charges fastest) and build walls at least 1-2 mm thick, since brightness and afterglow duration scale with the amount of phosphor in the light path. Green-emitting phosphors are typically the brightest and longest-lasting; blue and other colours glow more dimly.",
  "provenance": {
    "sources": [
      "https://store.bblcdn.com/cd34cf072d14484bbf027290d16abe9b.pdf",
      "https://www.cnckitchen.com/blog/which-glow-in-the-dark-filament-is-the-best",
      "https://forum.bambulab.com/t/pla-glow-is-not-ams-compatible-despite-what-the-website-says/85223?page=2",
      "https://wiki.bambulab.com/en/general/filament-guide-material-table",
      "https://us.qidi3d.com/blogs/print-lab/glow-in-dark-filament-tips",
      "https://shop3duniverse.com/products/bambu-lab-pla-glow-1-75mm-1kg"
    ],
    "last_verified": "2026-07-31",
    "confidence": "medium",
    "conflicts": "AMS compatibility is directly disputed: Bambu's own material table lists glow PLA as AMS-compatible (excluding AMS Lite), while a long forum thread documents the material destroying AMS feeder inlet funnels within ~500 g and causing motor-overload errors. Recorded as 'conditional' with mitigations. Abrasiveness is strongly brand-dependent per CNC Kitchen \u2014 colorFabb GlowFill removed ~0.5 mm of a brass nozzle tip over 100 g while dasFilament caused minimal wear, so 'requires hardened nozzle' is set true for the category even though some spools would survive brass. Bambu's own wording is 'recommended for long-term printing' rather than required. UV stability of the phosphor pigment over long outdoor exposure is unverified."
  },
  "trade_names": [
    {
      "manufacturer": "IIID Max",
      "product": "Fremover Mystery Glow",
      "notes": "Undisclosed-colour glow filament; PLA base assumed from the rest of the line."
    },
    {
      "manufacturer": "IIID Max",
      "product": "Glow in the Dark PLA+",
      "notes": "Neon green and neon sky blue phosphorescent PLA."
    },
    {
      "manufacturer": "Numakers",
      "product": "PLA Glow in the Dark",
      "notes": "Phosphorescent-pigment PLA."
    },
    {
      "manufacturer": "OVV3D",
      "product": "Rainbow Glow PLA (4-colour)",
      "notes": "Phosphorescent base."
    },
    {
      "manufacturer": "Siddament",
      "product": "Fluro / Glow PLA",
      "notes": "Combined line; pla-glow covers the phosphorescent variants, the purely fluorescent colours are pigment-only PLA with no distinct id."
    },
    {
      "manufacturer": "amolen",
      "product": "PLA Glow",
      "notes": "Phosphorescent pigment."
    },
    {
      "manufacturer": "anycubic",
      "product": "PLA Glow"
    },
    {
      "manufacturer": "bambu-lab",
      "product": "PLA Glow"
    },
    {
      "manufacturer": "colorfabb",
      "product": "glowFill",
      "notes": "PLA/PHA carrier + phosphor"
    },
    {
      "manufacturer": "duramic-3d",
      "product": "PLA Filament Glow in the Dark",
      "notes": "Phosphorescent pigment."
    },
    {
      "manufacturer": "elegoo",
      "product": "PLA Glow"
    },
    {
      "manufacturer": "eryone",
      "product": "PLA Glow in Dark",
      "notes": "Phosphorescent PLA."
    },
    {
      "manufacturer": "esun",
      "product": "PLA-Luminous Rainbow",
      "notes": "Phosphorescent pigment; combination inferred from the product name"
    },
    {
      "manufacturer": "filament-pm",
      "product": "GLOWJET"
    },
    {
      "manufacturer": "formfutura",
      "product": "EasyFil PLA Glow in the Dark",
      "notes": "PLA + phosphorescent pigment"
    },
    {
      "manufacturer": "geeetech",
      "product": "PLA Luminous (Glow)",
      "notes": "Fluorescent/phosphorescent powder in PLA."
    },
    {
      "manufacturer": "hatchbox",
      "product": "Glow PLA",
      "notes": "Phosphorescent pigment in PLA."
    },
    {
      "manufacturer": "jayo",
      "product": "PLA Glow In The Dark",
      "notes": "Phosphorescent pigment"
    },
    {
      "manufacturer": "keene-village-plastics",
      "product": "Glow-in-the-Dark Green PLA",
      "notes": "Phosphorescent pigment on the standard PLA base."
    },
    {
      "manufacturer": "kingroon",
      "product": "Glow-in-the-Dark PLA"
    },
    {
      "manufacturer": "overture",
      "product": "Glow PLA",
      "notes": "Phosphorescent pigment in PLA."
    },
    {
      "manufacturer": "polymaker",
      "product": "Panchroma PLA Luminous (Glow)",
      "notes": "Phosphorescent pigment"
    },
    {
      "manufacturer": "snapmaker",
      "product": "Glow-in-the-dark (Green) PLA"
    },
    {
      "manufacturer": "spectrum-filaments",
      "product": "PLA Glow in the Dark"
    },
    {
      "manufacturer": "sunlu",
      "product": "PLA Glow in Dark",
      "notes": "Strontium-aluminate phosphor"
    },
    {
      "manufacturer": "tinmorry",
      "product": "PLA Glow in the Dark",
      "notes": "Phosphorescent pigment"
    },
    {
      "manufacturer": "ziro",
      "product": "Glow in Dark PLA",
      "notes": "Phosphorescent pigment"
    }
  ]
}

File: data/filaments/pla-gradient.json
{
  "id": "pla-gradient",
  "name": "Gradient PLA",
  "aliases": [
    "PLA Basic Gradient",
    "Rainbow PLA",
    "Colour-shifting PLA",
    "Transition PLA"
  ],
  "status": "researched",
  "base_type": "pla",
  "variation_kind": "gradient",
  "polymer_class": "polylactide",
  "chemical_makeup": "Chemically identical to base PLA — the variation is a manufacturing technique in which pigment streams are blended along the filament length so colour shifts gradually down the spool",
  "summary": "Base PLA with a colour-blending manufacturing process and no chemistry change: pigment is graded along the strand so a tall print shifts colour with height. Printing, drying, feeding, mechanical and thermal behaviour are all base-PLA-equivalent; the only real deltas are price (~$25/kg vs ~$18-20/kg) and the design constraint that the part must be tall or long enough for the transition to develop.",
  "printing": {
    "nozzle_temp_c": {
      "min": 190,
      "max": 240,
      "recommended": 210
    },
    "bed_temp_c": {
      "min": 35,
      "max": 65,
      "recommended": 55
    },
    "ambient_temp_c": {
      "min": 15,
      "max": 30,
      "recommended": 22
    },
    "speed_mm_s": {
      "min": 40,
      "max": 300,
      "recommended": 100
    },
    "enclosure_recommended": false,
    "heated_chamber_required": false,
    "requires_hardened_nozzle": false,
    "part_cooling_fan_pct": {
      "min": 80,
      "max": 100,
      "recommended": 100
    },
    "enclosure_open_for_cooling": true,
    "notes": "No printing delta versus base PLA — Bambu's material table groups plain (non-silk) gradient PLA with PLA Basic at 190-240 °C nozzle and 35-65 °C bed. Unfilled and non-abrasive, so a brass nozzle is fine. Caveat: gradient spools are also sold in silk form; a silk-gradient behaves like pla-silk (hotter nozzle, slower outer walls for gloss, weaker layers), not like this entry."
  },
  "feeding": {
    "drive_system": "any",
    "ams_compatible": "yes",
    "feeding_assistant_recommended": false,
    "notes": "Because the chemistry is unmodified base PLA, there is no added brittleness, abrasion or snap risk in the feed path — this and pla-matte are the only two of the six aesthetic variants that earn an unqualified 'yes' for AMS/MMU/CFS use. One practical caution that is scheduling rather than mechanical: swapping a gradient spool mid-print restarts the colour position, so keep one spool per part."
  },
  "drying": {
    "required_before_use": "if-exposed",
    "temp_c": {
      "min": 45,
      "max": 55,
      "recommended": 55
    },
    "time_hours": {
      "min": 4,
      "max": 8,
      "recommended": 8
    },
    "methods": [
      "filament dryer",
      "blast oven at 55 °C",
      "food dehydrator",
      "drybox with desiccant"
    ],
    "dryness_validation": "No popping/crackling or steam at the nozzle; glossy consistent extrudate; minimal stringing on a retraction test — same checks as base PLA",
    "notes": "Unchanged from base PLA (Bambu 55 °C/8 h, Prusa-style 45 °C/6 h also fine). The pigment blending adds nothing hygroscopic."
  },
  "storage": {
    "recommendations": "Sealed bag or drybox with desiccant; same tolerance for open-air storage as base PLA. Keep the spool wound in order — the colour sequence is positional, so re-spooling scrambles the intended gradient",
    "max_humidity_pct": 40,
    "hygroscopy": "low"
  },
  "price": {
    "usd_per_kg_low": 24,
    "usd_per_kg_high": 26,
    "notes": "Bambu PLA Basic Gradient around $24.99/kg — roughly a 25-40 % premium over base PLA Basic ($18-20/kg) that buys the colour-blending process, not any material improvement"
  },
  "use_cases": {
    "recommended": [
      "tall vases and spiral/vase-mode prints",
      "large decorative and artistic pieces",
      "organic sculptural shapes",
      "showpieces where colour transition across height is the design",
      "single-material prints that need to look multi-colour without an AMS"
    ],
    "not_recommended": [
      "small prints where the transition has no room to develop",
      "batch prints needing consistent colour part-to-part",
      "colour-critical engineering or coded parts",
      "sustained-load, hot-environment or outdoor parts (same limits as base PLA)"
    ]
  },
  "suitability": {
    "food_contact": "no",
    "load_bearing": "light",
    "high_temperature": "no",
    "outdoor": "no"
  },
  "properties": {
    "density_g_cm3": 1.24,
    "grams_per_100cm3": 124,
    "cm3_per_100g": 80.6,
    "shrinkage_pct": {
      "min": 0.3,
      "max": 0.5,
      "recommended": 0.4
    },
    "glass_transition_c": 58,
    "heat_deflection_c": 57,
    "max_service_temp_c": 52,
    "tensile_strength_mpa": {
      "min": 45,
      "max": 65,
      "recommended": 55
    },
    "notes": "All figures are inherited from the base PLA entry: no manufacturer publishes a separate mechanical datasheet for gradient PLA, and with no filler or additive present the plain gradient formulation is expected to be mechanically and thermally identical to PLA Basic (density ~1.24 g/cm³, Tg ~58 °C, tensile 45-65 MPa). Unverified in isolation — treat as equivalence by chemistry, not by measurement. This is the only one of the six aesthetic variants whose density is unchanged from base PLA; silk 1.27, matte 1.31, glow 1.26, metal 1.25 and wood 1.21 all shift."
  },
  "scores": {
    "ease_of_print": 10,
    "dimensional_stability": 8,
    "warp_tendency": 1,
    "layer_adhesion": 6,
    "compression_strength": 8,
    "temperature_tolerance": 2,
    "uv_tolerance": 3,
    "weather_tolerance": 2,
    "water_tolerance": 6
  },
  "compatibility": {
    "bonds_with": [
      "lw-pla",
      "pla",
      "pla-cf",
      "pla-gf",
      "pla-glow",
      "pla-gradient",
      "pla-hf",
      "pla-matte",
      "pla-metal",
      "pla-plus",
      "pla-silk"
    ],
    "support_materials": [
      "bvoh",
      "petg",
      "pla",
      "pva"
    ],
    "usable_as_support_for": [
      "petg",
      "tpu"
    ],
    "notes": "Identical to base PLA in every bonding respect — welds to PLA grades, does not weld to PETG/ABS/ASA/PC/PA/PP, and is usable as breakaway support for PETG and TPU. Using gradient filament as support is wasteful of an expensive spool but mechanically fine."
  },
  "plate_recommendations": [
    {
      "plate_id": "pei-textured",
      "rating": "recommended",
      "notes": "No delta from base PLA: textured PEI at 35-60 °C bed with no release agent. Smooth PEI or glass equally fine — plate choice does not interact with the gradient effect."
    }
  ],
  "emissions": {
    "voc_level": "low",
    "particulate_level": "low",
    "primary_emissions": [
      "lactide (~4-5 µg/min)",
      "ultrafine particles"
    ],
    "ventilation": "optional",
    "notes": "Identical to base PLA, the lowest-emission common filament; pigment loading is trivial and adds no measured species."
  },
  "safety_notes": "Pigment package is not food-contact certified, as with most coloured PLA.",
  "additional_notes": "Distinguish three marketing categories that are often conflated: gradient (colour blended along the strand length, this entry), 'Quantum'/dual-colour (two colours fused side by side for an angle-dependent shimmer), and silk-gradient (a gradient colour scheme layered on top of the silk gloss additive — score and print that as pla-silk). Design tip: gradient period is fixed by the manufacturer, so a part's height determines how much of the transition it shows; vase mode maximises the effect per gram.",
  "provenance": {
    "sources": [
      "https://us.store.bambulab.com/products/pla-basic-gradient",
      "https://stemfinity.com/products/bambu-lab-pla-basic-gradient",
      "https://www.matterhackers.com/articles/multi-color-filament-guide",
      "https://wiki.bambulab.com/en/general/filament-guide-material-table",
      "https://forum.bambulab.com/t/bbl-pla-basic-gradient-filament/106863"
    ],
    "last_verified": "2026-07-31",
    "confidence": "low",
    "conflicts": "No dedicated mechanical TDS exists for gradient PLA — every property and score in this entry is inferred from base-PLA equivalence rather than measured, which is why confidence is 'low' despite the deltas being small. Secondary risk: some vendors sell silk-gradient under the same 'gradient' label; if the spool is silk, the pla-silk entry applies instead (layer adhesion drops to roughly 4/10 and the nozzle temperature window shifts up)."
  },
  "trade_names": [
    {
      "manufacturer": "creality",
      "product": "Hyper Rainbow PLA"
    },
    {
      "manufacturer": "eryone",
      "product": "PLA Matte Gradient Multi",
      "notes": "Gradient spool of the matte chemistry; also carries pla-matte."
    },
    {
      "manufacturer": "esun",
      "product": "PLA-Luminous Rainbow",
      "notes": "Along-strand colour gradient on the same PLA base"
    },
    {
      "manufacturer": "flashforge",
      "product": "HS PLA Multicolor / HS PLA Rainbow",
      "notes": "Gradient colourway on the high-speed PLA base"
    },
    {
      "manufacturer": "flashforge",
      "product": "PLA Multicolor"
    },
    {
      "manufacturer": "flashforge",
      "product": "PLA Silk+ Rainbow"
    },
    {
      "manufacturer": "iemai-3d",
      "product": "iSanmate (retail label)",
      "notes": "Rainbow PLA SKU"
    },
    {
      "manufacturer": "jayo",
      "product": "PLA Rainbow",
      "notes": "Along-strand gradient dye"
    },
    {
      "manufacturer": "jayo",
      "product": "Silk PLA+ / Multi-Color SILK / Silk PLA Rainbow",
      "notes": "Dual/tri/quad-colour and rainbow SKUs add gradient dyeing"
    },
    {
      "manufacturer": "kingroon",
      "product": "Rainbow-Silk Multicolor",
      "notes": "Rainbow colour transition on the silk base - fits both ids"
    },
    {
      "manufacturer": "landu",
      "product": "Silk PLA Rainbow / Gradient / Tri Color / Dual Color",
      "notes": "Along-strand gradient dye; tri/dual-colour SKUs are coextrusions rather than pure gradients"
    },
    {
      "manufacturer": "overture",
      "product": "PLA Gradient series (PLA Gradient, Matte PLA Gradient, PLA Pro Gradient, Silk PLA Gradient, Rock PLA Gradient)",
      "notes": "Colour-graded spools of existing chemistries; each variant also retains its base id (pla-matte / pla-plus / pla-silk)."
    },
    {
      "manufacturer": "polymaker",
      "product": "Panchroma PLA Dual-Tone",
      "notes": "Two-tone coextruded colour transition rather than an along-strand dye gradient"
    },
    {
      "manufacturer": "spectrum-filaments",
      "product": "PLA Silk Rainbow",
      "notes": "length-wise colour-shifting, so it belongs to both the silk and gradient classes"
    },
    {
      "manufacturer": "sunlu",
      "product": "Silk PLA+ / Multi-Color Silk / PLA & SILK Rainbow",
      "notes": "Rainbow/multi-colour SKUs add along-strand gradient dyeing"
    },
    {
      "manufacturer": "ziro",
      "product": "Fast Gradient Matte PLA / Gradient Matte PLA",
      "notes": "Gradient dye"
    },
    {
      "manufacturer": "ziro",
      "product": "Multi-color gradient PLA (Fast Gradient Silk, Gradient Twinkling, Gradient Translucent, Gradient Diamond)",
      "notes": "Along-strand gradient dyed PLA; Fast Gradient Silk also carries silk luster"
    }
  ]
}
