Repository: pwsh/filament-field-guide

# Filament Field Guide

A structured, research-driven catalog of FDM 3D-printing materials, manufacturers, and
build plates — published as a filterable static site via GitHub Pages.

## Quick start

```bash

# Serve locally (fetch() requires http, not file://)
python -m http.server 8000

# Validate data + regenerate the manifest after any data change
pip install jsonschema
python scripts/validate.py
```

# that already exist, and --brands to scope to certain candidate files
python scripts/spoolman_import.py --url http://spoolman.local:7912 \
    --apply --update --brands amolen,insignia

File: data/filaments/pla-hf.json
{
  "id": "pla-hf",
  "name": "High-Flow PLA (High-Speed PLA)",
  "aliases": [
    "PLA-HF",
    "High Speed PLA",
    "PLA HS",
    "ePLA-HS",
    "PolySonic PLA",
    "Prusament PLA High Speed"
  ],
  "status": "researched",
  "base_type": "pla",
  "variation_kind": "high-flow",
  "polymer_class": "polylactide",
  "chemical_makeup": "Base polylactide reformulated for a high melt-flow index (lower melt viscosity) and dosed with nucleating agents that accelerate crystallisation immediately after extrusion; no filler, no co-polymer blend",
  "summary": "Base PLA rheology-tuned for speed — same lactide chemistry, process delta only. Versus base PLA the melt is thinner and re-solidifies faster, lifting the usable speed band from roughly 40-100 mm/s to 100-300 mm/s (600+ mm/s on capable hardware) and volumetric flow from ~24 to ~28 mm³/s on Prusa's own comparison. Nozzle and bed temperatures are near-identical to base PLA and near-100 % part cooling becomes mandatory rather than merely advisable. Strength, heat resistance and weather behaviour are unchanged; the finish is glossier and less forgiving of defects than matte PLA.",
  "printing": {
    "nozzle_temp_c": {
      "min": 210,
      "max": 240,
      "recommended": 220
    },
    "bed_temp_c": {
      "min": 30,
      "max": 60,
      "recommended": 50
    },
    "ambient_temp_c": {
      "min": 15,
      "max": 30,
      "recommended": 22
    },
    "speed_mm_s": {
      "min": 100,
      "max": 600,
      "recommended": 250
    },
    "enclosure_recommended": false,
    "heated_chamber_required": false,
    "requires_hardened_nozzle": false,
    "part_cooling_fan_pct": {
      "min": 90,
      "max": 100,
      "recommended": 100
    },
    "enclosure_open_for_cooling": true,
    "notes": "Delta vs base PLA: temperatures barely move (Polymaker PolySonic PLA Pro 210-230 °C, Prusament PLA High Speed tuned around 220 °C at high flow, eSUN ePLA-HS ~220 °C; eSUN's tested bed range is 30-45 °C), but speed does — PolySonic PLA Pro is rated 100-300 mm/s and the class is commonly run at 250-600 mm/s on high-flow hotends, against 40-100 mm/s for typical PLA profiles. Prusa measures 28 mm³/s at 220 °C for PLA High Speed against 24 mm³/s for standard Prusament PLA. Full-power part cooling is not optional here: the nucleated melt has to be frozen quickly to hold shape at speed, so the fan effectively lives at 100 %. That makes an open frame preferable and an enclosed machine should be run with the door/lid open, as with base PLA. Unfilled, so no hardened nozzle."
  },
  "feeding": {
    "drive_system": "any",
    "ams_compatible": "yes",
    "feeding_assistant_recommended": false,
    "notes": "Feeds exactly like base PLA — rigid, unfilled, non-abrasive, no PTFE wear concern, no spool-side assistant needed, and Bambu's material guidance flags no high-speed PLA as barred from the AMS. Rated 'yes' like base PLA rather than the 'conditional' carried by pla-cf and lw-pla. No shore hardness applies (rigid grade)."
  },
  "drying": {
    "required_before_use": "if-exposed",
    "temp_c": {
      "min": 45,
      "max": 55,
      "recommended": 55
    },
    "time_hours": {
      "min": 4,
      "max": 8,
      "recommended": 6
    },
    "methods": [
      "filament dryer",
      "food dehydrator",
      "convection oven at lowest setting",
      "drybox with desiccant"
    ],
    "dryness_validation": "No popping/crackling or steam at the nozzle and no foamy extrudate — worth checking at the intended print speed, since moisture artefacts that a slow profile hides show up as rough walls at 250+ mm/s. Minimal stringing on a retraction test.",
    "notes": "Essentially the same as base PLA. Polymaker specifies 55 °C for 6 h for PolySonic PLA Pro and explicitly only 'if moisture absorbed'. Nothing in the nucleator/flow-modifier package is reported to change PLA's hygroscopicity, so the shorter, cooler drying regime of the base entry carries over — unlike pla-plus, where Bambu calls for a hotter 55-75 °C cycle."
  },
  "storage": {
    "recommendations": "Sealed bag or drybox with desiccant between uses; same tolerance for open-air storage in a dry room as base PLA",
    "max_humidity_pct": 40,
    "hygroscopy": "low"
  },
  "price": {
    "usd_per_kg_low": 18,
    "usd_per_kg_high": 30,
    "notes": "Prusament PLA High Speed about $29.90/kg (1 kg spool, Prusa store, confirmed); eSUN ePLA-HS sits in the eSUN PLA+/Basic band at roughly $18-23/kg (unverified). A modest $5-10/kg premium over base PLA, the same tier as pla-plus and below pla-cf/lw-pla."
  },
  "use_cases": {
    "recommended": [
      "rapid prototyping and design iteration",
      "high-throughput and batch production runs",
      "large draft models where print time dominates",
      "print farms",
      "multi-part jobs on high-flow hotends"
    ],
    "not_recommended": [
      "parts where a matte, defect-hiding finish matters (glossier and less forgiving than matte PLA)",
      "high-temperature parts (no thermal improvement over base PLA)",
      "sustained-load structural parts (creep, as with base PLA)",
      "maximum-toughness parts (see pla-plus)",
      "outdoor parts",
      "food-contact items"
    ]
  },
  "suitability": {
    "food_contact": "no",
    "load_bearing": "light",
    "high_temperature": "no",
    "outdoor": "no"
  },
  "properties": {
    "density_g_cm3": 1.24,
    "grams_per_100cm3": 124,
    "cm3_per_100g": 80.6,
    "tensile_strength_mpa": {
      "min": 38,
      "max": 50,
      "recommended": 41
    },
    "notes": "Density is NOT published by Polymaker or Prusa for their high-speed grades; 1.24 g/cm³ is inherited from the base PLA entry on the basis that the chemistry is base polylactide plus nucleator/flow modifier (unverified for this grade specifically). Polymaker PolySonic PLA Pro: tensile X-Y 41.2±0.6 MPa at 'classic speed', bending strength X-Y 67.5±0.7 MPa, Charpy impact 22.7±2.5 kJ/m² — comparable to base PLA and sitting between base PLA and pla-plus on toughness, consistent with Polymaker's claim of 'impact strength similar to ABS'. The engineering delta of this grade is flow rate, not final part strength: Prusa's own figure is 28 mm³/s at 220 °C vs 24 mm³/s for standard Prusament PLA. Tg, HDT and shrinkage are not disclosed by any fetched source (unverified); expect base-PLA-like values around 55-60 °C since no chemistry change targets heat resistance, so no thermal numbers are recorded here rather than inventing them."
  },
  "scores": {
    "ease_of_print": 9,
    "dimensional_stability": 8,
    "warp_tendency": 1,
    "layer_adhesion": 7,
    "compression_strength": 8,
    "temperature_tolerance": 2,
    "uv_tolerance": 3,
    "weather_tolerance": 2,
    "water_tolerance": 6
  },
  "compatibility": {
    "bonds_with": [
      "lw-pla",
      "pla",
      "pla-cf",
      "pla-gf",
      "pla-gradient",
      "pla-hf",
      "pla-matte",
      "pla-plus",
      "pla-silk"
    ],
    "support_materials": [
      "bvoh",
      "petg",
      "pla",
      "pva"
    ],
    "usable_as_support_for": [
      "petg",
      "tpu"
    ],
    "notes": "Same PLA-family bonding behaviour as the base entry: welds to itself and other PLA grades, does not weld to PETG/ABS/ASA/PC/PA/PP. Standard PLA-compatible breakaway or PVA/BVOH soluble supports. In multi-material jobs the tool-change and support-interface speeds are set by the slowest material, so the speed advantage is largely lost when co-printed with PVA."
  },
  "plate_recommendations": [
    {
      "plate_id": "pei-textured",
      "rating": "recommended",
      "notes": "Same as base PLA — no release agent needed at 30-60 °C. Worth noting that first-layer adhesion is the limiting factor when the rest of the print runs at 250+ mm/s, so keep the first layer at normal PLA speeds."
    },
    {
      "plate_id": "supertack",
      "rating": "recommended",
      "notes": "Backfilled from plate entry (Phase E reciprocity): High-flow PLA is the material this plate is marketed alongside on the A1/P1/X1 high-speed profiles; behaviour matches base PLA."
    }
  ],
  "emissions": {
    "voc_level": "low",
    "particulate_level": "low",
    "primary_emissions": [
      "lactide",
      "ultrafine particles"
    ],
    "ventilation": "optional",
    "notes": "No unique emission concern beyond base PLA — no styrene, caprolactam or foaming agent. One practical caveat: ultrafine-particle emission scales with extruded mass per unit time, so a machine running this grade at 250-600 mm/s for hours puts out proportionally more than the same machine on a slow base-PLA profile, even though the per-gram emission profile is identical (inference, not a measured figure). Ventilate for continuous printing in an occupied room."
  },
  "safety_notes": "No food-contact certification found for any high-speed PLA line; brand-dependent and unverified, so treat as not food-safe.",
  "additional_notes": "Naming caveat for catalog mapping: Bambu Lab does not sell a filament literally called 'PLA-HF' — Bambu's 'HF' branding (as in PETG-HF) refers to the high-flow hotend/nozzle hardware, not to a PLA product. 'PLA-HF' in community usage maps to third-party high-speed PLA formulations (eSUN ePLA-HS, Polymaker PolySonic, Prusament PLA High Speed, colorFabb PLA High Speed Pro) run on fast printers. Realising the rated speed also needs the hardware: a high-flow hotend and strong part cooling, otherwise the grade behaves like ordinary PLA.",
  "provenance": {
    "sources": [
      "https://blog.prusa3d.com/prusament-pla-high-speed-a-perfect-choice-for-rapid-prototyping_137192/",
      "https://polymaker.com/product/polysonic-pla-pro/",
      "https://www.esun3d.com/uploads/eSUN-High-Speed-Printing-Filament-Parameters.pdf",
      "https://3dprintingusa.com/blogs/news/pla-vs-high-speed-pla-whats-the-real-difference",
      "https://forum.bambulab.com/t/is-high-speed-filament-a-real-thing/59133",
      "https://forum.bambulab.com/t/how-about-the-petg-hf/123400"
    ],
    "last_verified": "2026-07-31",
    "confidence": "low",
    "conflicts": "Confidence is 'low' rather than 'medium' because the core physical data is missing: no fetched source publishes density, Tg, HDT or shrinkage for any high-speed PLA grade, so density is inherited from base PLA and thermal properties are omitted entirely. The speed ceiling also disagrees by source: Polymaker rates PolySonic PLA Pro at 100-300 mm/s while community and vendor marketing for the class cites 250-600+ mm/s — the range recorded spans both, but the upper end is hardware-dependent, not a material property. Naming is unresolved: 'PLA-HF' is a community label, not a manufacturer SKU, and Bambu's 'HF' means high-flow hardware rather than a filament grade."
  },
  "trade_names": [
    {
      "manufacturer": "anycubic",
      "product": "PLA High Speed"
    },
    {
      "manufacturer": "atomic-filament",
      "product": "Hi-Flow Pro PLA",
      "notes": "High-flow/high-speed PLA positioned against the Bambu/Polymaker high-speed category; flow and speed figures not published."
    },
    {
      "manufacturer": "colorfabb",
      "product": "PLA High Speed Pro (PLA-HP)",
      "notes": "23 mm3/s max volumetric flow, 27.9 kJ/m2 impact - high-flow PLA with added toughening; exact copolymer/additive undisclosed so it straddles pla-hf and pla-plus"
    },
    {
      "manufacturer": "comgrow",
      "product": "Hyper Filament PLA",
      "notes": "High-flow PLA, '10x Faster Print, High Speed 30-600mm/s'. 'Hyper' matches Creality's high-speed naming, consistent with the Creality rebrand relationship."
    },
    {
      "manufacturer": "creality",
      "product": "Ender Fast PLA"
    },
    {
      "manufacturer": "creality",
      "product": "Hyper PLA / Hyper PLA RFID",
      "notes": "Tuned for 500+ mm/s K-series printers; RFID variant is the same resin"
    },
    {
      "manufacturer": "creality",
      "product": "Hyper PLA Stardust RFID",
      "notes": "High-speed PLA base with glitter/sparkle particulate; no glitter-PLA id exists"
    },
    {
      "manufacturer": "creality",
      "product": "Soleyin Ultra PLA",
      "notes": "Creality-manufactured Soleyin sub-brand, rated 30-600 mm/s; high-speed formulation, not a chemistry departure from PLA"
    },
    {
      "manufacturer": "elegoo",
      "product": "Rapid PLA Plus",
      "notes": "High-speed member of the PLA Plus family"
    },
    {
      "manufacturer": "eryone",
      "product": "High-Speed PLA+",
      "notes": "Flow-optimised."
    },
    {
      "manufacturer": "eryone",
      "product": "High-Speed Standard PLA",
      "notes": "Flow-optimised base PLA."
    },
    {
      "manufacturer": "esun",
      "product": "PLA-HF",
      "notes": "High-flow PLA for high-speed printers"
    },
    {
      "manufacturer": "flashforge",
      "product": "HS PLA",
      "notes": "Marketed 'High Strength' but positioned as the high-speed line"
    },
    {
      "manufacturer": "flashforge",
      "product": "HS PLA Multicolor / HS PLA Rainbow"
    },
    {
      "manufacturer": "geeetech",
      "product": "High Speed PLA",
      "notes": "Reformulated melt index/Tg for faster flow; process delta only."
    },
    {
      "manufacturer": "iemai-3d",
      "product": "iSanghu (retail label)",
      "notes": "High-Speed PLA SKU"
    },
    {
      "manufacturer": "iemai-3d",
      "product": "iSanmate (retail label)",
      "notes": "High-Speed PLA SKU"
    },
    {
      "manufacturer": "inland",
      "product": "High Speed PLA+",
      "notes": "Flow-optimised, so it carries the high-flow id in addition to pla-plus."
    },
    {
      "manufacturer": "jamg-he",
      "product": "High-Speed PLA Filament",
      "notes": "High-flow PLA"
    },
    {
      "manufacturer": "jayo",
      "product": "High Speed PLA / High Speed PLA+",
      "notes": "High-flow reformulation"
    },
    {
      "manufacturer": "kingroon",
      "product": "Rapid / High-Speed PLA"
    },
    {
      "manufacturer": "landu",
      "product": "Hyper PLA+",
      "notes": "'Hyper' denotes the high-speed/high-flow reformulation"
    },
    {
      "manufacturer": "polymaker",
      "product": "PolySonic PLA / PLA Pro",
      "notes": "'PolySonic PLA' is already a pla-hf alias"
    },
    {
      "manufacturer": "qidi-tech",
      "product": "PLA Rapido"
    },
    {
      "manufacturer": "qidi-tech",
      "product": "PLA Rapido Matte"
    },
    {
      "manufacturer": "qidi-tech",
      "product": "PLA Rapido Silk"
    },
    {
      "manufacturer": "rosa3d",
      "product": "PLA Plus ProSpeed",
      "notes": "impact-modified and high-speed"
    },
    {
      "manufacturer": "rosa3d",
      "product": "PLA Speed Matt",
      "notes": "matte and high-speed in one product; Marble sub-variants (Ivory, Sandstone, Carrara) are mineral-filled, see gaps"
    },
    {
      "manufacturer": "snapmaker",
      "product": "SnapSpeed PLA"
    },
    {
      "manufacturer": "spectrum-filaments",
      "product": "Huracan PLA",
      "notes": "up to 350 mm/s"
    },
    {
      "manufacturer": "spectrum-filaments",
      "product": "PLA High Speed",
      "notes": "up to 600 mm/s"
    },
    {
      "manufacturer": "spectrum-filaments",
      "product": "The Filament PLA HS"
    },
    {
      "manufacturer": "sunlu",
      "product": "High Speed PLA / High Speed PLA+ / PLA+2.0",
      "notes": "High-flow reformulation, same PLA chemistry"
    },
    {
      "manufacturer": "ziro",
      "product": "High Speed PLA",
      "notes": "High-flow reformulation"
    }
  ]
}

File: data/filaments/pla-ht.json
{
  "id": "pla-ht",
  "name": "High-Temperature Annealable PLA (HT-PLA)",
  "aliases": [
    "HTPLA",
    "HT-PLA",
    "High Heat PLA",
    "Crystallizable PLA",
    "Annealable PLA",
    "Volcano PLA",
    "HD-PLA",
    "P-PLA"
  ],
  "status": "researched",
  "base_type": "pla",
  "variation_kind": "annealable",
  "polymer_class": "polylactide",
  "chemical_makeup": "PLA formulated for fast crystallisation \u2014 a NatureWorks-type resin (Ingeo 3D870/3D850-class) plus a nucleating/crystallisation-promoter package. The base polymer is unchanged polylactide; what changes is that the as-printed part, which is normally amorphous, can be heat-soaked to develop crystalline structure and raise its softening point far above Tg. Reinforced grades add 12 % fibreglass (Polymaker HT-PLA-GF) or carbon fibre (Proto-pasta HTPLA-CF) mainly to restrain anneal shrinkage",
  "summary": "PLA that becomes a genuinely heat-resistant material after you bake it. As printed it is ordinary PLA \u2014 fast, warp-free, useless above ~60 \u00b0C \u2014 but a 30-minute anneal at 80-100 \u00b0C crystallises it and pushes HDT to 85 \u00b0C for unfilled grades and past 150 \u00b0C for the glass-filled version. The price is a mandatory, geometry-sensitive post-process: unfilled parts shrink about 1.8 % in X/Y (0.6 % for CF grades) and grow in Z, so tolerance-critical parts need a validated compensation workflow. Layer adhesion is also below base PLA, so thin walls are a bad fit.",
  "printing": {
    "nozzle_temp_c": {
      "min": 190,
      "max": 230,
      "recommended": 215
    },
    "bed_temp_c": {
      "min": 25,
      "max": 60,
      "recommended": 50
    },
    "ambient_temp_c": {
      "min": 15,
      "max": 30,
      "recommended": 22
    },
    "speed_mm_s": {
      "min": 40,
      "max": 300,
      "recommended": 150
    },
    "enclosure_recommended": false,
    "heated_chamber_required": false,
    "requires_hardened_nozzle": false,
    "part_cooling_fan_pct": {
      "min": 80,
      "max": 100,
      "recommended": 100
    },
    "enclosure_open_for_cooling": true,
    "notes": "Printing is base-PLA-easy and genuinely fast: Polymaker rates HT-PLA to 300 mm/s (350 for the GF grade) at 210-230 \u00b0C with a 25-60 \u00b0C bed and retraction of 1-3 mm at 20-40 mm/s; Proto-pasta and Bambu HTPLA lines sit in the standard 190-230 \u00b0C band. No enclosure, no chamber, and no hardened nozzle for unfilled grades \u2014 but the glass-filled (HT-PLA-GF) and carbon-filled (HTPLA-CF) members of this family are abrasive and do require hardened steel. All of the material's difficulty lives in the post-process, not the print: see the anneal procedure in additional notes."
  },
  "feeding": {
    "drive_system": "any",
    "ams_compatible": "yes",
    "feeding_assistant_recommended": false,
    "notes": "Unfilled HT-PLA feeds exactly like base PLA \u2014 rigid, unfilled, no fibre wear on PTFE and no brittleness bar in the buffer \u2014 so any extruder handles it and it carries base PLA's plain 'yes' for material stations rather than the 'conditional' rating that the filled aesthetic variants get. The GF and CF reinforced grades in this family are the exception: treat those like any other fibre-reinforced filament (PTFE wear, snap risk on tight bend radii, hardened nozzle) and prefer an external spool. No feeding assistant is needed."
  },
  "drying": {
    "required_before_use": "if-exposed",
    "temp_c": {
      "min": 45,
      "max": 55,
      "recommended": 50
    },
    "time_hours": {
      "min": 4,
      "max": 8,
      "recommended": 6
    },
    "methods": [
      "filament dryer",
      "food dehydrator",
      "convection oven at lowest setting",
      "drybox with desiccant"
    ],
    "dryness_validation": "No popping or steam at the nozzle and minimal stringing on a retraction test. Note that drying temperatures sit far below the anneal window \u2014 a 50 \u00b0C dry does not crystallise the filament and does not substitute for the post-print bake.",
    "notes": "No brand in the sourced set publishes an HT-PLA-specific drying schedule, so base-PLA practice (45-55 \u00b0C, 4-8 h) is recorded. Keep the dryer below about 60 \u00b0C: this material is specifically designed to change state when heat-soaked, and spooled filament held near the anneal window can stiffen and become awkward to feed."
  },
  "storage": {
    "recommendations": "Sealed bag or drybox with desiccant between prints; tolerance is base-PLA-like. Store away from heat sources \u2014 unlike ordinary PLA, warm storage starts the crystallisation this material is designed for",
    "max_humidity_pct": 40,
    "hygroscopy": "low"
  },
  "price": {
    "usd_per_kg_low": 30,
    "usd_per_kg_high": 45,
    "notes": "Estimated, not directly sourced \u2014 no vendor price was confirmed in this research pass. Positioned as a premium engineering-PLA tier above standard PLA ($18-20/kg) and pla-silk/pla-glow ($23-25/kg), and below CF nylon. Treat the range as indicative and re-verify before quoting"
  },
  "use_cases": {
    "recommended": [
      "functional parts that must survive a hot car or a sunny windowsill (after annealing)",
      "brackets, jigs and fixtures needing dimensional stability above PLA's ~60 \u00b0C limit",
      "hot-water-adjacent and appliance-adjacent housings",
      "musical instrument components and other parts held under sustained tension",
      "outdoor fittings where heat, not UV, is the limiting factor",
      "prototypes that must be validated at ABS-like service temperatures without an enclosed printer"
    ],
    "not_recommended": [
      "tolerance-critical parts without a validated shrink-compensation workflow (1.8 % X/Y on unfilled grades)",
      "single-wall and thin-wall geometry (Polymaker flags interlayer adhesion as fairly low)",
      "anything needing heat resistance straight off the plate \u2014 as printed this is ordinary PLA",
      "large flat parts that will warp or slump during an unsupported tray bake",
      "food-contact items",
      "UV-exposed parts (annealing fixes heat resistance, not photodegradation)"
    ]
  },
  "suitability": {
    "food_contact": "no",
    "load_bearing": "moderate",
    "high_temperature": "moderate",
    "outdoor": "limited"
  },
  "properties": {
    "density_g_cm3": 1.27,
    "grams_per_100cm3": 127,
    "cm3_per_100g": 78.7,
    "shrinkage_pct": {
      "min": 0.3,
      "max": 0.5,
      "recommended": 0.4
    },
    "glass_transition_c": 60,
    "heat_deflection_c": 60,
    "notes": "Two sets of numbers exist for this material and mixing them up is the main way people get burned. AS PRINTED: density 1.27 g/cm\u00b3 (FormFutura Volcano PLA, above base PLA's 1.24 because of the higher crystallinity package), Tg ~60 \u00b0C, HDT ~60 \u00b0C \u2014 i.e. identical to base PLA, which is why the recorded fields carry the as-printed values on the same basis as every other entry. AFTER ANNEALING: MatterHackers reports standard HTPLA parts surviving 85 \u00b0C without deforming, FormFutura quotes Volcano PLA at ~95 \u00b0C HDT annealed against 55-60 \u00b0C unannealed, and Polymaker's HT-PLA-GF exceeds 150 \u00b0C HDT, described as ABS-like thermal resistance. Post-anneal tensile for HT-PLA-GF is ~42.8 MPa on the X axis; no unfilled post-anneal tensile figure was sourced, so the field is left blank rather than guessed. The printing shrinkage recorded here is ordinary PLA cooling contraction \u2014 the anneal contributes a separate and much larger dimensional change (see additional notes). Layer adhesion is explicitly called out by Polymaker as fairly low, which is unusual for a PLA grade and is why thin walls are ruled out."
  },
  "scores": {
    "ease_of_print": 8,
    "dimensional_stability": 6,
    "warp_tendency": 1,
    "layer_adhesion": 4,
    "compression_strength": 8,
    "temperature_tolerance": 6,
    "uv_tolerance": 3,
    "weather_tolerance": 3,
    "water_tolerance": 6
  },
  "compatibility": {
    "bonds_with": [
      "pla",
      "pla-cf",
      "pla-gf",
      "pla-matte",
      "pla-plus"
    ],
    "support_materials": [
      "bvoh",
      "petg",
      "pva"
    ],
    "usable_as_support_for": [],
    "notes": "Prints and bonds as base PLA does before annealing \u2014 welds to itself and other PLA grades, does not weld to PETG/ABS/ASA/PC/PA/PP. One workflow rule dominates multi-material use: remove every support before the part goes in the oven. Support material that is not itself annealable softens, slumps and fuses into the interface at 80-115 \u00b0C, and soluble supports must be dissolved first because a wet part cannot be baked. Breakaway PLA or PETG supports removed pre-bake are the practical pairing. Do not co-print HT-PLA with a material you intend to keep on the part through the anneal unless that material also tolerates the bake temperature."
  },
  "plate_recommendations": [
    {
      "plate_id": "pei-textured",
      "rating": "recommended",
      "notes": "Behaves exactly like base PLA at 25-60 \u00b0C with no release agent. Annealing happens off the plate after removal, so there is no plate interaction unique to this material."
    },
    {
      "plate_id": "pei-smooth",
      "rating": "usable",
      "notes": "Bonds well and gives a flat glossy bottom face, but the anneal will distort that face on unsupported bakes anyway \u2014 the flatness you start with is not the flatness you finish with unless the part is sand-supported."
    }
  ],
  "alternatives": [
    {
      "filament_id": "pla",
      "reason": "If nothing ever gets hot, base PLA skips the mandatory 80-100 \u00b0C anneal and its ~1.8 % X/Y shrink compensation, bonds better (adh 6 vs 4) and costs $14-35 vs $30-45 \u2014 at the cost of temp 2 vs 6."
    },
    {
      "filament_id": "petg",
      "reason": "Heat with no post-process: usable to ~70 \u00b0C straight off the plate with far better layer adhesion (adh 9 vs 4) and water resistance (water 9 vs 6) \u2014 remember an un-annealed HT-PLA part is just PLA. Costs ease 7 vs 8, stringing and fused supports."
    },
    {
      "filament_id": "asa",
      "reason": "When the part needs heat and outdoor life together, annealed HT-PLA still loses badly on weathering: uv 9 vs 3 and weath 9 vs 3 at a similar temp (7 vs 6) and $18-45 \u2014 bought with an enclosure, ventilation, warp 7 vs 1 and ease 5 vs 8."
    },
    {
      "filament_id": "pla-cf",
      "reason": "If the failure mode is creep and flex under load rather than temperature, fibre stiffness is the cheaper, no-post-process fix (comp 9 vs 8, stab 9 vs 6) \u2014 but HDT stays ~54 \u00b0C, so it solves nothing thermally."
    }
  ],
  "emissions": {
    "voc_level": "low",
    "particulate_level": "low",
    "primary_emissions": [
      "lactide",
      "ultrafine particles"
    ],
    "ventilation": "recommended",
    "notes": "Printing emissions are base-PLA-level, with lactide and ultrafine particles and no additional species from the nucleating package. The reason this entry is rated 'recommended' rather than base PLA's 'optional' is the second process step: annealing bakes plastic in a domestic-scale oven at 80-115 \u00b0C for up to an hour, which off-gasses into a room that is usually a kitchen. Use a dedicated or well-ventilated oven, not the one you cook in, and ventilate during the bake. Post-anneal machining of GF/CF grades needs standard composite-dust precautions."
  },
  "safety_notes": "Annealing is the hazard, not printing. Use an oven you do not cook food in, or ventilate thoroughly; keep the bake below the 110-115 \u00b0C ceiling the vendors specify, since PLA that overshoots slumps rather than crystallises. Sand-bath annealing means a dish of hot sand at 100 \u00b0C \u2014 handle with oven gloves and let it cool in place. Not food-contact certified in any grade, and the anneal does not change that. Glass- and carbon-filled members of this family require a hardened nozzle and a dust mask when sanded.",
  "additional_notes": "The anneal is the product. Three documented recipes: (1) Polymaker HT-PLA \u2014 80-100 \u00b0C for 30 minutes, 100 \u00b0C recommended, parts removable immediately; a boiling-water bath also works, though hard water leaves mineral deposits. (2) Proto-pasta/MatterHackers generic HTPLA \u2014 preheat the oven to 95-115 \u00b0C for 10 minutes, then either bury the part in sand in an oven-safe dish for an hour (preferred, minimises warp) or tray-bake for 6-10 minutes (faster, more warp risk), cooling in place. (3) Proto-pasta HTPLA-CF \u2014 preheat to ~150 \u00b0C, turn the oven OFF, put the part on a glass plate atop a heat-buffering dish, soak 10-30 minutes to clear the ~60 \u00b0C Tg, then cool in room air, gently reshaping features during cooldown. Shrinkage compensation is the part people skip: unfilled HTPLA shrinks about 1.8 % in X/Y while carbon-filled HTPLA-CF shrinks only about 0.6 %, and both grow slightly in Z. Scale up in the slicer and calibrate on a test coupon \u2014 MatterHackers measured a 100 mm block finishing at 99.5 mm with their tray-bake method, so real compensation is method-, printer- and geometry-specific. Note that Proto-pasta's Stardust glitter filament uses this same HTPLA matrix, which is why an annealed Stardust part can reach ~120 \u00b0C while ordinary glitter PLA cannot.",
  "provenance": {
    "sources": [
      "https://wiki.polymaker.com/polymaker-products/polymaker-filaments/prime-materials/functional-pla/ht-pla",
      "https://polymaker.com/faq/what-is-ht-pla/",
      "https://filament2print.com/en/blog/pla-ht-la-evolucion-del-pla-para-aplicaciones",
      "https://www.matterhackers.com/articles/how-to-anneal-tough-pla-and-htpla",
      "https://proto-pasta.com/blogs/applications/anneal-htpla-cf-for-a-truly-durable-fiddle",
      "https://x.com/Proto_pasta/status/1115813990372786176",
      "research/coverage-gaps.md (this repo, 2026-08-01 trade-name cross-walk) \u2014 FormFutura Volcano PLA: density 1.27 g/cc, HDT ~95 \u00b0C annealed vs ~55-60 \u00b0C unannealed; Fiberlogy HD-PLA and Spectrum The Filament HT-PLA category mapping"
    ],
    "last_verified": "2026-08-01",
    "confidence": "medium",
    "conflicts": "Post-anneal heat resistance is quoted across a very wide band and the figures are not comparable: MatterHackers says 85 \u00b0C for standard HTPLA without formal anneal optimisation, FormFutura quotes ~95 \u00b0C HDT for Volcano PLA, and Polymaker's >150 \u00b0C figure is for the 12 % glass-filled HT-PLA-GF, not for unfilled material. The entry records as-printed values in the numeric fields and confines the annealed range to notes precisely because a single number would misrepresent whichever grade the reader owns. temperature_tolerance is scored 6 on the annealed state; as printed this material would score 2 like base PLA, and that gap is the entry's whole point. Anneal shrinkage differs by a factor of three between unfilled (1.8 % X/Y) and CF (0.6 %) grades. Price is an estimate with no confirmed vendor quote. Drying schedule, UV behaviour, food-contact status and post-anneal unfilled tensile strength are all unpublished and either inherited from base PLA or omitted. Density 1.27 is FormFutura Volcano PLA's figure and is assumed representative of the crystallisable family \u2014 unverified for Polymaker and Proto-pasta grades. Trade-name mapping overlap: base pla currently carries proto-pasta HTPLA, fusion-filaments HT-PLA, push-plastic HH+T PLA, keene-village-plastics P-PLA, fiberlogy HD-PLA and formfutura Volcano PLA with notes saying no annealable id exists; that note is now stale and a Phase E reciprocity pass should move them here."
  },
  "trade_names": [
    {
      "manufacturer": "Siddament",
      "product": "HTPLA",
      "notes": "High-temperature / annealable PLA grade."
    },
    {
      "manufacturer": "fiberlogy",
      "product": "HD-PLA",
      "notes": "High-crystallinity PLA for post-print annealing, marketed as reaching near-ABS heat resistance after heat treatment"
    },
    {
      "manufacturer": "formfutura",
      "product": "Volcano PLA (incl. Volcano PLA 150C)",
      "notes": "High-crystallinity annealable PLA, density 1.27 g/cm\u00b3, HDT ~95 \u00b0C annealed against ~55-60 \u00b0C unannealed; TDS confirms a plain PLA base with no PHA blend"
    },
    {
      "manufacturer": "fusion-filaments",
      "product": "HT-PLA (3D870) / HTPLA+",
      "notes": "NatureWorks Ingeo 3D870 fast-crystallising annealable resin; HTPLA+ is the retail colourway naming"
    },
    {
      "manufacturer": "keene-village-plastics",
      "product": "P-PLA (Performance Polylactide)",
      "notes": "High-heat, high-impact fast-crystallising PLA marketed as a biodegradable ABS alternative \u2014 the same annealable category under KVP's own name"
    },
    {
      "manufacturer": "polymaker",
      "product": "HT-PLA",
      "notes": "Annealable heat-resistant PLA [Remapped from earlier gap 2026-08-01]"
    },
    {
      "manufacturer": "polymaker",
      "product": "HT-PLA (and HT-PLA-GF)",
      "notes": "The most fully documented grade: 210-230 \u00b0C, up to 300 mm/s (350 for GF), anneal 80-100 \u00b0C for 30 min. The GF variant is 12 % fibreglass, exceeds 150 \u00b0C HDT annealed, ~42.8 MPa X-axis tensile, and requires a hardened nozzle"
    },
    {
      "manufacturer": "proto-pasta",
      "product": "HTPLA (High Temp PLA) and HTPLA-CF",
      "notes": "Covers all HTPLA colourways including the glitter, metallic and translucent effect grades. Unfilled HTPLA shrinks ~1.8 % X/Y on annealing; HTPLA-CF shrinks ~0.6 % and needs a hardened nozzle"
    },
    {
      "manufacturer": "push-plastic",
      "product": "High Heat + Tough PLA (HH+T PLA \u2014 3D870)",
      "notes": "Same Ingeo 3D870 annealable resin. Deliberately not mapped to pla-plus: the toughness claim comes from the resin grade, not a documented impact modifier"
    },
    {
      "manufacturer": "spectrum-filaments",
      "product": "The Filament HT-PLA",
      "notes": "Heat-resistant crystallising PLA. Distinct from pla-hf, which is about flow rate rather than heat resistance"
    },
    {
      "manufacturer": "extrudr",
      "product": "GreenTEC Pro",
      "notes": "Bio-polyester family; HDT-B 115 C, Vicat 160 C."
    },
    {
      "manufacturer": "fusion-filaments",
      "product": "HTPLA+",
      "notes": "NatureWorks Ingeo 3D870 high-heat crystallizing PLA per SKU/TDS index."
    }
  ]
}

File: data/filaments/pla-matte.json
{
  "id": "pla-matte",
  "name": "Matte PLA",
  "aliases": [
    "PLA Matte",
    "Matte Finish PLA",
    "PolyTerra-style PLA"
  ],
  "status": "researched",
  "base_type": "pla",
  "variation_kind": "matte",
  "polymer_class": "polylactide",
  "chemical_makeup": "PLA compounded with a fine, non-abrasive mineral/particulate matting agent that scatters light at the surface; a surface-effect filler package rather than a reinforcing fibre (Polymaker PolyTerra uses a comparable plant-fibre-derived matting approach)",
  "summary": "Base PLA plus a light matting filler that kills gloss and visually hides layer lines and fingerprints. Versus base PLA it is denser (1.31 vs 1.24 g/cm³), runs 5-10 °C hotter and 10-20 % slower because the filler raises melt viscosity, and is somewhat weaker and more brittle (tensile XY 30 MPa vs 45-65 MPa) — everything else, including drying and warp behaviour, is base-PLA-equivalent.",
  "printing": {
    "nozzle_temp_c": {
      "min": 190,
      "max": 230,
      "recommended": 220
    },
    "bed_temp_c": {
      "min": 35,
      "max": 45,
      "recommended": 40
    },
    "ambient_temp_c": {
      "min": 25,
      "max": 45,
      "recommended": 30
    },
    "speed_mm_s": {
      "min": 40,
      "max": 300,
      "recommended": 90
    },
    "enclosure_recommended": false,
    "heated_chamber_required": false,
    "requires_hardened_nozzle": false,
    "part_cooling_fan_pct": {
      "min": 80,
      "max": 100,
      "recommended": 100
    },
    "enclosure_open_for_cooling": true,
    "notes": "Delta vs base PLA: same nominal 190-230 °C window but Bambu tests specimens at 220 °C and community guidance is +5 to +10 °C over plain PLA, with a 10-20 % speed reduction from your usual PLA profile because the matting filler raises melt viscosity. Bambu's TDS still rates the material to 300 mm/s on capable hardware. The filler load is low and mineral (not glass or carbon), so a brass nozzle is fine — this is the key hardware difference from pla-wood, pla-glow and pla-metal."
  },
  "feeding": {
    "drive_system": "any",
    "ams_compatible": "yes",
    "feeding_assistant_recommended": false,
    "notes": "Rigid and non-abrasive; feeds through Bowden or direct drive identically to base PLA and is listed AMS-compatible in Bambu's material table with no caveats. The most AMS-safe of the six aesthetic PLA variants alongside pla-gradient. No feeding assistant needed."
  },
  "drying": {
    "required_before_use": "if-exposed",
    "temp_c": {
      "min": 45,
      "max": 55,
      "recommended": 50
    },
    "time_hours": {
      "min": 6,
      "max": 8,
      "recommended": 8
    },
    "methods": [
      "filament dryer",
      "blast oven at 50 °C",
      "food dehydrator",
      "drybox with desiccant"
    ],
    "dryness_validation": "No popping or steam at the nozzle and no stringing on a retraction test; note that the matte surface hides the fine bubbling that betrays wet silk PLA, so judge by sound and stringing rather than by finish",
    "notes": "Essentially unchanged from base PLA — Bambu specifies 50 °C for 8 h. The mineral filler is not meaningfully hygroscopic, so this is not a moisture-critical material the way pla-wood is."
  },
  "storage": {
    "recommendations": "Sealed bag or drybox with desiccant between uses; tolerates open-air storage about as well as base PLA",
    "max_humidity_pct": 40,
    "hygroscopy": "low"
  },
  "price": {
    "usd_per_kg_low": 20,
    "usd_per_kg_high": 23,
    "notes": "Bambu PLA Matte around $19.99-22.99/kg. The premium over base PLA has narrowed to marginal in recent years — cheaper than pla-gradient, pla-wood, pla-glow and pla-metal, which sit near $25/kg"
  },
  "use_cases": {
    "recommended": [
      "display pieces and showpieces",
      "architectural and scale models",
      "cosplay props and set dressing",
      "parts where layer lines and fingerprints must not read",
      "photography and product-mockup props"
    ],
    "not_recommended": [
      "high-impact parts",
      "snap-fit and clip geometry (more brittle than base PLA)",
      "food-contact items (filler package uncertified)",
      "sustained-load or outdoor parts, same as base PLA"
    ]
  },
  "suitability": {
    "food_contact": "no",
    "load_bearing": "light",
    "high_temperature": "no",
    "outdoor": "no"
  },
  "properties": {
    "density_g_cm3": 1.31,
    "grams_per_100cm3": 131,
    "cm3_per_100g": 76.3,
    "shrinkage_pct": {
      "min": 0.3,
      "max": 0.5,
      "recommended": 0.4
    },
    "glass_transition_c": 61,
    "heat_deflection_c": 58,
    "max_service_temp_c": 52,
    "tensile_strength_mpa": {
      "min": 25,
      "max": 35,
      "recommended": 30
    },
    "notes": "Bambu PLA Matte TDS: density 1.31 g/cm³ (the densest of the unfilled-looking PLA variants, and above base PLA's 1.24), tensile XY 30±5 MPa and Z 22±4 MPa, elongation XY 14.8±4.2 % and Z 4.8±1.7 %, Tg 61 °C, HDT 58 °C at 0.45 MPa and 52 °C at 1.8 MPa. Elongation is far better than pla-silk's 2.8 %, so 'more brittle than base PLA' is a relative statement: matte is the toughest of the aesthetic variants after pla-gradient. Flexural strength is reported lower than base PLA because filler particles act as stress concentrators, but no primary datasheet figure was found."
  },
  "scores": {
    "ease_of_print": 9,
    "dimensional_stability": 8,
    "warp_tendency": 1,
    "layer_adhesion": 5,
    "compression_strength": 7,
    "temperature_tolerance": 2,
    "uv_tolerance": 3,
    "weather_tolerance": 2,
    "water_tolerance": 6
  },
  "compatibility": {
    "bonds_with": [
      "lw-pla",
      "pla",
      "pla-cf",
      "pla-gf",
      "pla-glow",
      "pla-gradient",
      "pla-hf",
      "pla-matte",
      "pla-metal",
      "pla-plus",
      "pla-silk"
    ],
    "support_materials": [
      "bvoh",
      "petg",
      "pla",
      "pva"
    ],
    "usable_as_support_for": [
      "petg"
    ],
    "notes": "Standard PLA-family behaviour, identical to the base entry: welds to itself and other PLA grades, releases cleanly from PETG. Matte and base PLA are frequently combined in multi-colour prints with no interface penalty beyond the slight strength drop of the matte side."
  },
  "plate_recommendations": [
    {
      "plate_id": "pei-textured",
      "rating": "recommended",
      "notes": "The best aesthetic pairing of the six variants: a textured first layer matches the matte top surfaces so the whole part reads uniformly non-reflective. Smooth PEI also works. This is the opposite of pla-silk, where texture degrades the finish."
    },
    {
      "plate_id": "pei-smooth",
      "rating": "recommended",
      "notes": "Backfilled from plate entry (Phase E reciprocity): Matte pigment does not change adhesion; bottom layer comes out glossier than the rest of the part."
    },
    {
      "plate_id": "pp-sheet",
      "rating": "recommended",
      "notes": "Backfilled from plate entry (Phase E reciprocity): As base PLA; the matte texture of the coating suits matte filament well."
    },
    {
      "plate_id": "pei-satin",
      "rating": "recommended",
      "notes": "Backfilled from plate entry (Phase E reciprocity): Finish matches the rest of the part closely."
    },
    {
      "plate_id": "supertack",
      "rating": "recommended",
      "notes": "Backfilled from plate entry (Phase E reciprocity): As base PLA, with a glossy bottom face since the coating is smooth rather than powder-textured."
    },
    {
      "plate_id": "pc-plate",
      "rating": "recommended",
      "notes": "Backfilled from plate entry (Phase E reciprocity): Behaves as base PLA; the glossy PC sheet gives a mirror bottom that contrasts with the matte top surface."
    },
    {
      "plate_id": "pei-patterned",
      "rating": "usable",
      "notes": "Backfilled from plate entry (Phase E reciprocity): Adheres normally, but matte pigment scatters light and largely cancels the holographic effect, defeating the point of the plate."
    }
  ],
  "emissions": {
    "voc_level": "low",
    "particulate_level": "low",
    "primary_emissions": [
      "lactide",
      "ultrafine particles"
    ],
    "ventilation": "optional",
    "notes": "No difference from base PLA reported; the mineral matting agent is inert at printing temperature and produces no unusual odour, unlike pla-wood's charring fibre."
  },
  "safety_notes": "The matting filler package is not food-contact certified; treat matte parts as decorative.",
  "additional_notes": "Matte finish is a filler effect, not a process effect — unlike pla-silk gloss, it cannot be tuned in or out with temperature and speed.",
  "provenance": {
    "sources": [
      "https://store.bblcdn.com/s7/default/5b061f2feeac4ba88f355a33248bbda7/Bambu_PLA_Matte_Technical_Data_Sheet.pdf",
      "https://wiki.bambulab.com/en/general/filament-guide-material-table",
      "https://sigmafilament.com/matte-pla-vs-pla-data-comparison/",
      "https://polymaker.com/product/polyterra-pla/",
      "https://zbotic.in/silk-pla-vs-matte-pla-filament-which-finish-looks-better/",
      "https://forum.bambulab.com/t/pla-matte-layer-adhesion/21090"
    ],
    "last_verified": "2026-07-31",
    "confidence": "medium",
    "conflicts": "Tensile strength: Bambu's TDS gives 30±5 MPa XY, while a secondary comparison source cites 40-60 MPa for matte against 50-70 MPa for standard PLA — the sources agree on the direction (matte is weaker than base PLA) but not the magnitude; the manufacturer datasheet is recorded. Flexural strength is cited by a secondary source at 50-80 MPa vs 70-90 MPa for base PLA, unverified against any datasheet. Speed: Bambu rates 300 mm/s while community guidance says run 10-20 % slower than base PLA; both are captured in the printing range and notes."
  },
  "trade_names": [
    {
      "manufacturer": "3djake",
      "product": "mattePLA"
    },
    {
      "manufacturer": "addnorth",
      "product": "Textura",
      "notes": "SPEC DELTA: matte texture comes from plant-fibre filler rather than a matting additive; density 1.24-1.27"
    },
    {
      "manufacturer": "amolen",
      "product": "PLA Matte (Basic/Dual/Triple/Rainbow)",
      "notes": "Matte-finish PLA in single and multi-colour spools."
    },
    {
      "manufacturer": "anycubic",
      "product": "PLA Matte"
    },
    {
      "manufacturer": "azurefilm",
      "product": "PLA Matte",
      "notes": "Matte additive"
    },
    {
      "manufacturer": "bambu-lab",
      "product": "PLA Matte"
    },
    {
      "manufacturer": "devil-design",
      "product": "PLA MATT"
    },
    {
      "manufacturer": "duramic-3d",
      "product": "Matte PLA",
      "notes": "Matte-finish PLA."
    },
    {
      "manufacturer": "elegoo",
      "product": "PLA Matte"
    },
    {
      "manufacturer": "eryone",
      "product": "PLA Matte (one-colour, Rainbow, Dual, High-Speed, 'Rock Rainbow')",
      "notes": "Matte family; 'Rock Rainbow' is a matte-family marketing name, not a stone-filled composite."
    },
    {
      "manufacturer": "esun",
      "product": "PLA-Matte",
      "notes": "Matte-additive PLA"
    },
    {
      "manufacturer": "extrudr",
      "product": "PLA NX2 MATT",
      "notes": "Matte variant of NX2"
    },
    {
      "manufacturer": "filamentive",
      "product": "Matte PLA"
    },
    {
      "manufacturer": "formfutura",
      "product": "EasyFil ePLA Matt",
      "notes": "Matte-additive ePLA"
    },
    {
      "manufacturer": "formfutura",
      "product": "Matt PLA",
      "notes": "Matte-additive PLA"
    },
    {
      "manufacturer": "geeetech",
      "product": "PLA Matte",
      "notes": "Matte-finish PLA."
    },
    {
      "manufacturer": "hatchbox",
      "product": "Matte PLA",
      "notes": "Matting agent."
    },
    {
      "manufacturer": "ic3d",
      "product": "Matte Impact Modified PLA",
      "notes": "Matting agent on an impact-modified PLA base — the product spans pla-plus and pla-matte."
    },
    {
      "manufacturer": "inland",
      "product": "Matte PLA",
      "notes": "Community-identified as equivalent to Polymaker Panchroma Matte PLA."
    },
    {
      "manufacturer": "jamg-he",
      "product": "Matt PLA / Ultra-Matte PLA",
      "notes": "Two separate matte SKUs on the site"
    },
    {
      "manufacturer": "jayo",
      "product": "Dual-Color Matte PLA",
      "notes": "Two-tone coextrusion, not a chemistry change"
    },
    {
      "manufacturer": "jayo",
      "product": "PLA Matte / High Speed Matte PLA",
      "notes": "Matte additive"
    },
    {
      "manufacturer": "kexcelled",
      "product": "K5 Matte PLA (incl. Light Wood tones)",
      "notes": "'Light wood' SKUs are wood-tone pigment only, not wood-fiber filled"
    },
    {
      "manufacturer": "kingroon",
      "product": "Matte PLA"
    },
    {
      "manufacturer": "landu",
      "product": "Matte PLA",
      "notes": "Matte additive"
    },
    {
      "manufacturer": "overture",
      "product": "Matte PLA",
      "notes": "Matting/de-glossing filler."
    },
    {
      "manufacturer": "polymaker",
      "product": "Matte PLA for Production",
      "notes": "Matte additive"
    },
    {
      "manufacturer": "polymaker",
      "product": "Panchroma PLA Matte",
      "notes": "Matte additive"
    },
    {
      "manufacturer": "polymaker",
      "product": "PolyTerra PLA",
      "notes": "PolyTerra's signature finish is matte"
    },
    {
      "manufacturer": "proto-pasta",
      "product": "Matte Fiber HTPLA (Matte Black / White / Gray)",
      "notes": "HTPLA base + matting additive; shares the line name with the wood variants."
    },
    {
      "manufacturer": "qidi-tech",
      "product": "PLA Matte Basic"
    },
    {
      "manufacturer": "qidi-tech",
      "product": "PLA Rapido Matte",
      "notes": "High-speed PLA base carrying the matting filler - fits both ids"
    },
    {
      "manufacturer": "rosa3d",
      "product": "PLA Speed Matt"
    },
    {
      "manufacturer": "snapmaker",
      "product": "Matte PLA"
    },
    {
      "manufacturer": "spectrum-filaments",
      "product": "PLA MATT",
      "notes": "matte PLA with UV stabiliser"
    },
    {
      "manufacturer": "spectrum-filaments",
      "product": "Pastello PLA",
      "notes": "pastel matte PLA"
    },
    {
      "manufacturer": "spectrum-filaments",
      "product": "The Filament PLA Matte"
    },
    {
      "manufacturer": "sunlu",
      "product": "Matte PLA (incl. Dual Color)",
      "notes": "Dual-colour SKUs are side-by-side coextrusion"
    },
    {
      "manufacturer": "tinmorry",
      "product": "Matte PLA",
      "notes": "Matte additive"
    },
    {
      "manufacturer": "ziro",
      "product": "Basic Matte PLA",
      "notes": "Matte additive"
    },
    {
      "manufacturer": "ziro",
      "product": "Fast Gradient Matte PLA / Gradient Matte PLA",
      "notes": "Matte additive on the same strand"
    },
    {
      "manufacturer": "ziro",
      "product": "Tri-color / Stripes Matte PLA",
      "notes": "Multi-filament coextrusion on a matte base; striping is a coex effect, not a dye gradient"
    }
  ]
}
