Repository: pwsh/filament-field-guide

# Filament Field Guide

A structured, research-driven catalog of FDM 3D-printing materials, manufacturers, and
build plates — published as a filterable static site via GitHub Pages.

## Quick start

```bash

# Serve locally (fetch() requires http, not file://)
python -m http.server 8000

# Validate data + regenerate the manifest after any data change
pip install jsonschema
python scripts/validate.py
```

# that already exist, and --brands to scope to certain candidate files
python scripts/spoolman_import.py --url http://spoolman.local:7912 \
    --apply --update --brands amolen,insignia

File: data/filaments/pla-metal.json
{
  "id": "pla-metal",
  "name": "Metal-Filled PLA",
  "aliases": [
    "PLA Metal",
    "bronzeFill",
    "steelFill",
    "copperFill",
    "Metal-Filled PLA Composite"
  ],
  "status": "researched",
  "base_type": "pla",
  "variation_kind": "metal-filled",
  "polymer_class": "composite-other",
  "chemical_makeup": "PLA (or PLA/PHA blend) matrix loaded with fine metal powder — copper, bronze, or steel/iron — at 20-50 wt% in true heavy-fill grades; lighter 'metallic-effect' products use a much smaller particle load and behave closer to base PLA",
  "summary": "PLA carrying metal powder so parts can be sanded and polished to a real metallic shine, and in the case of steel-filled grades are faintly magnetic and can be patinated. Versus base PLA it needs a hardened nozzle, is markedly more brittle, and the category splits sharply: light metallic-effect products (density ~1.25 g/cm³) print almost like base PLA, while true heavy-fill grades (bronzeFill 3.9, steelFill 3.13 g/cm³) demand 20-80 mm/s, wear brass nozzles out in ~1.5 kg, and drop elongation to 1-3 %.",
  "printing": {
    "nozzle_temp_c": {
      "min": 190,
      "max": 230,
      "recommended": 215
    },
    "bed_temp_c": {
      "min": 35,
      "max": 60,
      "recommended": 50
    },
    "ambient_temp_c": {
      "min": 15,
      "max": 30,
      "recommended": 25
    },
    "speed_mm_s": {
      "min": 20,
      "max": 300,
      "recommended": 60
    },
    "enclosure_recommended": false,
    "heated_chamber_required": false,
    "requires_hardened_nozzle": true,
    "part_cooling_fan_pct": {
      "min": 80,
      "max": 100,
      "recommended": 100
    },
    "enclosure_open_for_cooling": true,
    "notes": "The range spans two very different products. Light metallic-effect grades (Bambu PLA Metal): 190-230 °C, tested at 220 °C, bed 35-45 °C, up to 300 mm/s — effectively base-PLA settings. True heavy metal-fill: colorFabb bronzeFill 195-220 °C with a 50-60 °C bed, steelFill 190-210 °C, run at 40-80 mm/s, and general guidance for heavily loaded composites drops to 20-40 mm/s to keep extrusion consistent and avoid clogs. Hardened nozzle is mandatory for heavy fill (steelFill wears out standard brass in about 1.5 kg; E3D hardened steel, JET RSS50 or similar); flagged true for the whole category as a precaution even though Bambu does not state it for its lighter product. Use 0.4 mm or larger — metal particles bridge smaller orifices. No enclosure needed at PLA temperatures."
  },
  "feeding": {
    "drive_system": "direct-drive-recommended",
    "ams_compatible": "conditional",
    "feeding_assistant_recommended": false,
    "notes": "Light metallic-effect grades feed like base PLA through any extruder; heavy metal-fill is brittle enough that community consensus discourages long Bowden and AMS routing — the strand snaps on tight bend radii and the dense, hard filament wears feed tubes — so direct drive is recommended for the category. Bambu's material table lists metal-filled PLA as hardened-nozzle-required and AMS-compatible only 'when not very brittle, rough, or soft', the same batch-dependent caveat applied to pla-wood. Rigid material, so no feeding assistant is required despite the spool weight."
  },
  "drying": {
    "required_before_use": "if-exposed",
    "temp_c": {
      "min": 45,
      "max": 55,
      "recommended": 55
    },
    "time_hours": {
      "min": 6,
      "max": 8,
      "recommended": 8
    },
    "methods": [
      "filament dryer",
      "blast oven at 55 °C",
      "food dehydrator",
      "drybox with desiccant"
    ],
    "dryness_validation": "Consistent extrusion with no popping or spitting on a purge line; inconsistent flow on heavy-fill grades can also come from particle settling, so rule out moisture first by drying before chasing extrusion tuning",
    "notes": "Bambu specifies 55 °C for 8 h, matching base PLA. colorFabb publishes no explicit drying schedule for bronzeFill/steelFill in the sourcing reviewed, so standard PLA-range drying (45-55 °C, 6-8 h) is recorded as a safe default."
  },
  "storage": {
    "recommendations": "Sealed bag or drybox with desiccant. Support heavy-fill spools well — a bronzeFill spool weighs roughly three times a PLA spool of the same volume and can bend light spool holders",
    "max_humidity_pct": 40,
    "hygroscopy": "low"
  },
  "price": {
    "usd_per_kg_low": 25,
    "usd_per_kg_high": 65,
    "notes": "Two price tiers: Bambu PLA Metal around $24.99/kg (in line with pla-gradient, pla-wood and pla-glow), versus colorFabb bronzeFill/steelFill around $60-65/kg for genuine heavy metal-powder loading — 2-3x more. General metal-filled market pricing is quoted at $30-80/kg. Note that heavy-fill spools also yield far less volume per kilogram: 100 g of bronzeFill is only ~26 cm³ against ~80 cm³ for base PLA"
  },
  "use_cases": {
    "recommended": [
      "decorative and artistic prints",
      "museum-style replica pieces",
      "jewellery and wearable mockups",
      "visualisation prototypes with a metal look and heft",
      "parts intended for sanding and polishing to a metallic shine",
      "patinated finishes (liver of sulfur on copper/bronze, peroxide 'rusting' on steel)"
    ],
    "not_recommended": [
      "load-bearing, snap-fit or impact-loaded parts (1-3 % elongation in heavy-fill grades)",
      "fine thin walls or nozzles below 0.4 mm",
      "long-Bowden or AMS-routed printing of heavy-fill grades",
      "food-contact items",
      "outdoor parts (exposed surface metal oxidises and streaks)"
    ]
  },
  "suitability": {
    "food_contact": "no",
    "load_bearing": "no",
    "high_temperature": "no",
    "outdoor": "no"
  },
  "properties": {
    "density_g_cm3": 1.25,
    "grams_per_100cm3": 125,
    "cm3_per_100g": 80,
    "shrinkage_pct": {
      "min": 0.3,
      "max": 0.5,
      "recommended": 0.4
    },
    "glass_transition_c": 60,
    "heat_deflection_c": 58,
    "max_service_temp_c": 50,
    "tensile_strength_mpa": {
      "min": 25,
      "max": 55,
      "recommended": 34
    },
    "notes": "Density recorded is Bambu PLA Metal's 1.25 g/cm³ (barely above base PLA's 1.24), because that light metallic-effect product is the mainstream case — but it is NOT representative of true heavy metal-fill, where colorFabb bronzeFill is 3.9 g/cm³ and steelFill 3.13 g/cm³, i.e. roughly 100 g per 26-32 cm³ rather than per 80 cm³. Use the derived weight/volume figures here only for light-fill products. Bambu PLA Metal mechanicals: tensile XY 34±4 MPa and Z 31±3 MPa (Z/XY ~0.91, the best layer bonding in this cluster), elongation XY 14.7±1.5 % and Z 4.5±1.3 %, Tg 60 °C, HDT 58 °C at 1.8 MPa. Heavy-fill composites instead run 25-55 MPa tensile with elongation collapsing to 1-3 % against base PLA's ~6 %+, which is why the tensile range recorded is deliberately wide."
  },
  "scores": {
    "ease_of_print": 5,
    "dimensional_stability": 7,
    "warp_tendency": 1,
    "layer_adhesion": 5,
    "compression_strength": 5,
    "temperature_tolerance": 2,
    "uv_tolerance": 3,
    "weather_tolerance": 1,
    "water_tolerance": 4
  },
  "compatibility": {
    "bonds_with": [
      "pla",
      "pla-metal",
      "pla-matte",
      "pla-gradient"
    ],
    "support_materials": [
      "pva",
      "bvoh",
      "petg"
    ],
    "usable_as_support_for": [],
    "notes": "Welds to base PLA and other PLA grades through the same matrix chemistry, but heavy-fill grades are brittle enough that a multi-material part tends to fail at the interface under stress — keep metal-filled sections decorative. Standard PLA supports work. Not sensible as a support material: expensive, abrasive and heavy."
  },
  "plate_recommendations": [
    {
      "plate_id": "buildtak-polymer",
      "rating": "recommended",
      "notes": "Backfilled from plate entry (Phase E reciprocity): As base PLA."
    },
    {
      "plate_id": "pei-textured",
      "rating": "usable",
      "notes": "Adheres fine, but for the usual workflow — sand 120 grit up through 600+ and polish to expose the metal — a smooth PEI or glass plate gives a flatter starting surface and less material to remove. Textured PEI is the better choice only if the part is left unpolished."
    }
  ],
  "emissions": {
    "voc_level": "low",
    "particulate_level": "low",
    "primary_emissions": [
      "lactide",
      "ultrafine particles"
    ],
    "ventilation": "optional",
    "notes": "No printing-time delta from base PLA; the metal powder is inert at PLA extrusion temperatures and no unique fume species is reported. The real exposure risk with this material is post-processing, not printing — see safety notes."
  },
  "safety_notes": "Wear a respirator or dust mask and work wet or with extraction when sanding and polishing: the dust is metal powder plus plastic fines, and metal dust inhalation is the main hazard of this material. Patina chemicals (liver of sulfur, hydrogen peroxide) need gloves, eye protection and ventilation. Not food-contact certified in any grade.",
  "additional_notes": "Two products share this name and they are not interchangeable. 'Metallic-effect' PLA (e.g. Bambu PLA Metal, density 1.25 g/cm³) is a lightly loaded sparkle filament that prints like base PLA; 'true' metal-filled PLA (colorFabb bronzeFill/steelFill, 3.13-3.9 g/cm³) is a heavy powder composite with real heft, polishable metal surfaces, mandatory hardened nozzles and brittle failure. Check the datasheet density before applying any figure in this entry. Steel-filled parts are weakly magnetic; bronze and copper darken attractively with patina chemistry.",
  "provenance": {
    "sources": [
      "https://store.bblcdn.eu/s8/default/5f4a92a8e8df4512830af91f30a8e330/Bambu_PLA_Metal_Technical_Data_Sheet.pdf",
      "https://colorfabb.us/bronzefill",
      "https://colorfabb.us/steelfill",
      "https://www.xometry.com/resources/3d-printing/metal-filled-filament/",
      "https://wiki.bambulab.com/en/general/filament-guide-material-table",
      "https://shop3duniverse.com/products/bambu-lab-pla-metal-1-75mm-1kg",
      "https://colorfabb.com/blog/post/how-to-print-with-bronzefill"
    ],
    "last_verified": "2026-07-31",
    "confidence": "low",
    "conflicts": "This entry covers a genuinely split product category and the split drives the low confidence. Density differs by a factor of three between Bambu PLA Metal (1.25 g/cm³) and colorFabb bronzeFill (3.9) / steelFill (3.13); the single recorded density and its derived weight/volume figures describe the light-fill case only. Metal content is undisclosed by Bambu, and its near-base-PLA density plus a 0.91 Z/XY tensile ratio suggests metallic-effect pigment rather than true powder fill — unverified. Hardened nozzle: mandatory and documented for steelFill (brass gone in ~1.5 kg), unstated by Bambu for its product; set true for the category out of caution. Speeds range from Bambu's 300 mm/s to Xometry's 20-40 mm/s for heavy fill. Ease of print is scored 5 for the category on the heavy-fill case; the light metallic-effect product alone would score about 7, close to pla-glow. Drying for colorFabb grades is not published and is assumed at PLA defaults. Long-term weathering of surface-exposed metal is reasoned from oxidation risk, not measured."
  },
  "trade_names": [
    {
      "manufacturer": "amolen",
      "product": "PLA Metal",
      "notes": "Genuine iron-powder-filled PLA composite - the one metal product in this cluster that is actually metal-filled rather than metallic-pigmented."
    },
    {
      "manufacturer": "anycubic",
      "product": "PLA Metal"
    },
    {
      "manufacturer": "bambu-lab",
      "product": "PLA Metal"
    },
    {
      "manufacturer": "colorfabb",
      "product": "bronzeFill",
      "notes": "Real bronze powder in a PLA/PHA carrier"
    },
    {
      "manufacturer": "colorfabb",
      "product": "copperFill",
      "notes": "Real copper powder in a PLA/PHA carrier"
    },
    {
      "manufacturer": "colorfabb",
      "product": "steelFill",
      "notes": "Real steel powder in a PLA/PHA carrier; faintly magnetic, patinable"
    },
    {
      "manufacturer": "elegoo",
      "product": "PLA Copper Filled",
      "notes": "Copper-powder fill; heavier-fill member of the metal-filled class"
    },
    {
      "manufacturer": "elegoo",
      "product": "PLA Metallic"
    },
    {
      "manufacturer": "formfutura",
      "product": "MetalFil Classic Copper",
      "notes": "PLA + copper powder"
    },
    {
      "manufacturer": "proto-pasta",
      "product": "Metal Composite PLA / HTPLA (Iron, High-Density Magnetic Iron, Stainless Steel, High-Density Stainless Steel, Copper, Brass, Bronze)",
      "notes": "Iron 1.8 g/cm3 (rustable, magnetic), stainless steel 2.4 g/cm3. Aesthetic/weight filler, polishable — not stronger than plain PLA; steel grades are not electrically conductive."
    },
    {
      "manufacturer": "qidi-tech",
      "product": "PLA Rapido Metal",
      "notes": "Metal-powder fill on the high-speed PLA base"
    },
    {
      "manufacturer": "spectrum-filaments",
      "product": "PLA Metal Brass / Bronze / Copper",
      "notes": "metal powder filled"
    },
    {
      "manufacturer": "ziro",
      "product": "Metal PLA",
      "notes": "Metal-powder-filled PLA"
    }
  ]
}

File: data/filaments/pla-plus.json
{
  "id": "pla-plus",
  "name": "PLA+ (Toughened PLA)",
  "aliases": [
    "APLA",
    "Advanced PLA",
    "PLA Plus",
    "PLA Pro",
    "PLA Tough+",
    "Tough PLA",
    "eSUN PLA+"
  ],
  "status": "researched",
  "base_type": "pla",
  "variation_kind": "toughened",
  "polymer_class": "polylactide",
  "chemical_makeup": "PLA-majority blend (PLLA/PDLA polylactide) compounded with an undisclosed impact modifier / elastomeric toughening additive; manufacturers describe it only as 'modified based on PLA material' and publish no filler or co-monomer content",
  "summary": "Base PLA plus a proprietary impact modifier \u2014 same lactide chemistry, mechanical delta only. Versus base PLA it trades some stiffness and tensile strength for markedly better impact toughness and layer adhesion (Bambu measures higher elongation in Z than in XY, the toughening signature), runs hotter at the top of the range (210-250 \u00b0C vs 190-230 \u00b0C), wants a hotter/longer dry (55 \u00b0C/8 h vs 45-55 \u00b0C/6 h) and prints slower than base PLA (eSUN and colorFabb recommend 40-50 mm/s). Heat resistance is unchanged: HDT still ~53-58 \u00b0C.",
  "printing": {
    "nozzle_temp_c": {
      "min": 210,
      "max": 250,
      "recommended": 225
    },
    "bed_temp_c": {
      "min": 35,
      "max": 65,
      "recommended": 55
    },
    "ambient_temp_c": {
      "min": 15,
      "max": 45,
      "recommended": 25
    },
    "speed_mm_s": {
      "min": 30,
      "max": 100,
      "recommended": 45
    },
    "enclosure_recommended": false,
    "heated_chamber_required": false,
    "requires_hardened_nozzle": false,
    "part_cooling_fan_pct": {
      "min": 80,
      "max": 100,
      "recommended": 100
    },
    "enclosure_open_for_cooling": true,
    "notes": "Delta vs base PLA: the usable nozzle band extends higher and is brand-split \u2014 eSUN PLA+ 210-230 \u00b0C and colorFabb Tough PLA 210-230 \u00b0C sit on top of base PLA, while Bambu PLA Tough+ specifies 220-250 \u00b0C with spec samples printed at 245 \u00b0C, notably hotter than base PLA and probably a different toughening compound. Bed 35-65 \u00b0C (eSUN rec 45 \u00b0C, colorFabb 50-60 \u00b0C, Bambu rec 55 \u00b0C). Full part cooling as with base PLA. The other real delta is speed: eSUN recommends 40 mm/s (tested to 100 mm/s) and colorFabb 40-50 mm/s, well below base PLA's 100+ mm/s, so this is not the grade to pick for throughput \u2014 see pla-hf. Bambu lists an optional 25-45 \u00b0C chamber for dimensional consistency; it is not a requirement, and as with all PLA grades an enclosed machine should be run with the door/lid open to avoid heat creep."
  },
  "feeding": {
    "drive_system": "any",
    "ams_compatible": "yes",
    "feeding_assistant_recommended": false,
    "notes": "Rigid, unfilled and non-abrasive, so it feeds identically to base PLA: any extruder, standard brass-compatible drive gears and PTFE, no spool-side assistant. Bambu ships PLA Tough+ as an explicitly AMS-supported product, matching base PLA's plain 'yes' rather than the 'conditional' rating carried by silk and filled PLA grades. No shore hardness applies \u2014 this is a rigid grade, not a flexible."
  },
  "drying": {
    "required_before_use": "if-exposed",
    "temp_c": {
      "min": 45,
      "max": 65,
      "recommended": 55
    },
    "time_hours": {
      "min": 4,
      "max": 12,
      "recommended": 8
    },
    "methods": [
      "filament dryer",
      "blast oven at 55 \u00b0C",
      "heated bed at 65-75 \u00b0C for 12 h",
      "food dehydrator",
      "drybox with desiccant"
    ],
    "dryness_validation": "No popping/crackling or visible steam at the nozzle; glossy, consistent extrudate; minimal stringing on a retraction test \u2014 same checks as base PLA",
    "notes": "Delta vs base PLA (45-55 \u00b0C / 4-8 h): Bambu specifies 55 \u00b0C for 8 h in a blast/dry-box oven or 65-75 \u00b0C for 12 h using the printer heatbed, hotter and longer than typical base-PLA practice. eSUN and colorFabb publish no drying parameters, so for those brands standard PLA drying is the working assumption (unverified). Separately, Bambu recommends post-print annealing at 50-60 \u00b0C for 6-12 h to raise heat resistance \u2014 a post-process, not a drying step, and the opposite of lw-pla, where annealing is actively harmful."
  },
  "storage": {
    "recommendations": "Sealed bag or drybox with desiccant between uses; tolerates open-air storage in a dry room like base PLA",
    "max_humidity_pct": 40,
    "hygroscopy": "low"
  },
  "price": {
    "usd_per_kg_low": 22,
    "usd_per_kg_high": 45,
    "notes": "eSUN PLA+ about $22.99/kg (1 kg spool, eSUN store, confirmed); Bambu PLA Tough+ about $29.99/kg and colorFabb Tough PLA about $40-45/kg (both unverified \u2014 store figures not confirmed by fetch). Roughly a $5-15/kg premium over base PLA's $14-35/kg band."
  },
  "use_cases": {
    "recommended": [
      "functional prototypes",
      "snap-fit parts and clips",
      "brackets and mounts",
      "tool handles and grips",
      "RC and drone frames",
      "cosplay props needing more durability than base PLA",
      "drop-prone household items"
    ],
    "not_recommended": [
      "high-temperature parts (HDT still ~53-58 \u00b0C)",
      "continuously loaded structural parts (creep, as with base PLA)",
      "maximum-stiffness parts (see pla-cf)",
      "high-throughput printing (see pla-hf)",
      "outdoor parts",
      "food-contact items"
    ]
  },
  "suitability": {
    "food_contact": "no",
    "load_bearing": "moderate",
    "high_temperature": "no",
    "outdoor": "no"
  },
  "properties": {
    "density_g_cm3": 1.23,
    "grams_per_100cm3": 123,
    "cm3_per_100g": 81.3,
    "glass_transition_c": 61,
    "heat_deflection_c": 58,
    "max_service_temp_c": 52,
    "tensile_strength_mpa": {
      "min": 35,
      "max": 63,
      "recommended": 45
    },
    "notes": "Density is brand-split but all within base-PLA range: eSUN 1.23, colorFabb 1.24, Bambu PLA Tough+ 1.21 g/cm\u00b3 \u2014 1.23 recorded. Tensile figures do NOT agree across brands because the test methods differ: eSUN 63 MPa (injection-moulded spline, which overstates FDM-printed parts), colorFabb 55 MPa (printed X-Y), Bambu 34.9\u00b11 MPa X-Y / 20.9\u00b11 MPa Z. Elongation at break: eSUN 20 %, colorFabb 8.6 %, Bambu 5.1 % X-Y / 10.4 % Z \u2014 Bambu's Z elongation exceeding X-Y is the clearest evidence of the toughening package working on interlayer bonds. Impact: eSUN IZOD 9 kJ/m\u00b2, colorFabb Charpy notched 5.8 kJ/m\u00b2, Bambu 80.6\u00b19.5 kJ/m\u00b2 X-Y; different tests, not comparable. Thermal (Bambu): Tg 61 \u00b0C, HDT 58 \u00b0C at 1.8 MPa, melt 151 \u00b0C; eSUN HDT 53 \u00b0C; colorFabb lists Tg/HDT as N/A. HDT here is at 1.8 MPa, not the schema-default 0.45 MPa. 3D-Fuel's technical library (read 2026-08-01) adds a fourth and fifth brand data point, both inside the recorded ranges. Standard PLA+ TDS: tensile 41 MPa maximum / 37 MPa at yield, tensile modulus 3.2 GPa, elongation 1.8 %, notched Izod 26 J/m (ASTM D256); no density, HDT or Tg given. Tough Pro PLA+ TDS (the grade formerly sold as Advanced PLA+/APLA+): specific gravity 1.22, MFR 9-15 g/10 min at 210 \u00b0C/2.16 kg, peak melt 165-180 \u00b0C, Tg 55-60 \u00b0C, and printed-and-annealed (110 \u00b0C/20 min, 100 % infill) tensile 40 MPa XY / 32 MPa YZ / 24 MPa ZX, tensile modulus 2,865 MPa XY, flexural 73 MPa at 2,414 MPa modulus XY, notched Izod 160 J/m XY amorphous rising to 233 J/m crystalline, and HDT 75-85 \u00b0C at 0.45 MPa. That HDT is an annealed-crystallised figure and is NOT comparable to the 58 \u00b0C recorded here (Bambu, as-printed at 1.8 MPa) \u2014 it measures what annealing buys, not what the filament does out of the printer. Shrinkage not published by any brand, 3D-Fuel included (unverified) \u2014 assume base PLA's 0.3-0.5 %."
  },
  "scores": {
    "ease_of_print": 8,
    "dimensional_stability": 7,
    "warp_tendency": 1,
    "layer_adhesion": 8,
    "compression_strength": 7,
    "temperature_tolerance": 2,
    "uv_tolerance": 3,
    "weather_tolerance": 2,
    "water_tolerance": 6
  },
  "compatibility": {
    "bonds_with": [
      "lw-pla",
      "pha",
      "pla",
      "pla-cf",
      "pla-gf",
      "pla-glitter",
      "pla-gradient",
      "pla-hf",
      "pla-ht",
      "pla-matte",
      "pla-silk",
      "pla-stone"
    ],
    "support_materials": [
      "bvoh",
      "petg",
      "petg-plus",
      "pva",
      "support-breakaway"
    ],
    "usable_as_support_for": [
      "petg",
      "petg-plus",
      "tpu"
    ],
    "notes": "Same PLA-family bonding behaviour as the base entry: welds to itself and other PLA grades, does not weld to PETG/ABS/ASA/PC/PA/PP. Commonly paired with lw-pla (tough ribs inside foamed skins) and with base PLA for multi-colour work. Standard PLA breakaway or water-soluble PVA/BVOH supports, as recommended by colorFabb and Polymaker for their tough PLA lines."
  },
  "plate_recommendations": [
    {
      "plate_id": "pei-textured",
      "rating": "recommended",
      "notes": "Same as base PLA \u2014 adheres at 45-60 \u00b0C with no release agent, and the textured grain suits the grade's naturally matte finish. No special surface needed."
    },
    {
      "plate_id": "pei-smooth",
      "rating": "recommended",
      "notes": "Backfilled from plate entry (Phase E reciprocity): Behaves as base PLA; no aid needed."
    },
    {
      "plate_id": "pp-sheet",
      "rating": "recommended",
      "notes": "Backfilled from plate entry (Phase E reciprocity): As base PLA."
    },
    {
      "plate_id": "pei-satin",
      "rating": "recommended",
      "notes": "Backfilled from plate entry (Phase E reciprocity): As base PLA."
    },
    {
      "plate_id": "supertack",
      "rating": "recommended",
      "notes": "Backfilled from plate entry (Phase E reciprocity): As base PLA; toughened blends make no measurable difference to release behaviour."
    },
    {
      "plate_id": "pc-plate",
      "rating": "recommended",
      "notes": "Backfilled from plate entry (Phase E reciprocity): Toughened PLA blends sometimes want the upper end of the range; stay under the plate's low thermal ceiling."
    },
    {
      "plate_id": "pei-patterned",
      "rating": "recommended",
      "notes": "Backfilled from plate entry (Phase E reciprocity): As base PLA."
    },
    {
      "plate_id": "pex-sheet",
      "rating": "recommended",
      "notes": "Backfilled from plate entry (reciprocity)"
    }
  ],
  "alternatives": [
    {
      "filament_id": "pla",
      "reason": "If the part is decorative or lightly loaded, base PLA prints easier and faster (ease 10 vs 8, 190-230 \u00b0C vs 210-250 \u00b0C) and costs less ($14-35 vs $22-45); you give up the impact modifier's toughness and its Z-strength advantage (adh 6 vs 8)."
    },
    {
      "filament_id": "petg",
      "reason": "When 'tougher' really means 'must also take heat and water': temp 5 vs 2, water 9 vs 6 and even better bonding (adh 9 vs 8), at ease 7 vs 8 plus stringing and fused supports."
    },
    {
      "filament_id": "pha",
      "reason": "The other PLA-window toughness route: a PLA/PHA blend keeps ease 9 and warp 1 while cutting brittleness (adh 8, same as PLA+), and adds a bio-degradation story \u2014 at $46-61 vs $22-45, and it does nothing for heat either (temp 2 both)."
    },
    {
      "filament_id": "abs-plus",
      "reason": "If the requirement is real impact plus real heat rather than 'less brittle PLA': temp 6 vs 2, acetone smoothing and $15-25/kg \u2014 bought with an enclosure, ventilation, warp 7 vs 1 and ease 5 vs 8."
    }
  ],
  "emissions": {
    "voc_level": "low",
    "particulate_level": "low",
    "primary_emissions": [
      "lactide",
      "ultrafine particles"
    ],
    "ventilation": "optional",
    "notes": "No measured difference from base PLA \u2014 no styrene, caprolactam or foaming agent involved, and the emission class stays far below ABS/ASA. The one caveat is that Bambu's grade runs up to 250 \u00b0C, ~20 \u00b0C hotter than base PLA, which nudges particulate output up; and because the impact-modifier chemistry is undisclosed, any trace difference in emitted species is unverified. Ventilate for continuous printing in an occupied room."
  },
  "safety_notes": "No formal FDA/NSF food-contact certification was found for any brand's PLA+, and the toughening additive is undisclosed \u2014 treat as not food-safe, a stricter call than base PLA's 'conditional'.",
  "additional_notes": "PLA+ is a compounded grade, not a different base resin \u2014 'PLA+', 'PLA Pro' and 'Tough PLA' are marketing names covering different proprietary formulations, which is why brand-to-brand mechanical figures diverge so widely. Bambu notes resistance to most oils and greases.",
  "provenance": {
    "sources": [
      "https://store.bblcdn.com/s1/default/788ce5d74ab94508a6e3fcfee11159a5/Bambu_PLA_Tough_Technical_Data_Sheet.pdf",
      "https://www.esun3d.com/uploads/eSUN_PLA+-Filament_TDS_V4.0.pdf",
      "https://colorfabb.com/media/datasheets/tds/colorfabb/TDS_E_ColorFabb_Tough_PLA.pdf",
      "https://esun3dstore.com/products/pla-pro",
      "https://us.store.bambulab.com/products/pla-tough-upgrade",
      "https://colorfabb.com/tough-pla",
      "https://support.3dfuel.com/hc/en-us/articles/360055661154-Technical-Library-SDS-TDS",
      "https://cdn.shopify.com/s/files/1/0027/5339/6848/files/TDS-3DFuel-Standard-PLA.pdf",
      "https://cdn.shopify.com/s/files/1/0027/5339/6848/files/TDS-3DFuel-Pro-PLA.pdf"
    ],
    "last_verified": "2026-08-01",
    "confidence": "medium",
    "conflicts": "Tensile strength disagrees by a factor of ~1.8 across brands (eSUN 63 MPa injection-moulded, colorFabb 55 MPa printed X-Y, Bambu 34.9 MPa X-Y) because the test specimens differ \u2014 recorded as a 35-63 MPa range rather than reconciled. Impact strength is reported in incompatible tests (IZOD 9 kJ/m\u00b2, Charpy notched 5.8 kJ/m\u00b2, Bambu 80.6 kJ/m\u00b2) and cannot be compared. Nozzle temperature is brand-split: 210-230 \u00b0C for eSUN/colorFabb vs 220-250 \u00b0C for Bambu. HDT: Bambu 58 \u00b0C at 1.8 MPa vs eSUN 53 \u00b0C (load unstated) vs colorFabb N/A. Drying parameters exist only for Bambu; eSUN/colorFabb values are assumed from base PLA (unverified). Prices for Bambu and colorFabb are estimates, not confirmed store figures. 2026-08-01 update (3D-Fuel technical library published \u2014 owner-provided link): 3D-Fuel's Standard PLA+ and Tough Pro PLA+ TDS documents were read and change no recorded value \u2014 their tensile figures (40-41 MPa) and density (1.22 g/cm\u00b3) fall inside the existing 35-63 MPa and 1.21-1.24 g/cm\u00b3 spreads, and their Tg of 55-60 \u00b0C brackets just under the recorded 61 \u00b0C. The one figure that must not be merged naively is Tough Pro PLA+'s HDT of 75-85 \u00b0C at 0.45 MPa: it is measured on annealed, crystallised specimens (110 \u00b0C for 20 min), so it is not a like-for-like replacement for the 58 \u00b0C at 1.8 MPa recorded here and heat_deflection_c was left unchanged. 3D-Fuel's is also the only brand in this entry to publish Z-axis strength (24 MPa ZX against 40 MPa XY, a 40 % anisotropy penalty). Neither TDS gives elongation for Tough Pro PLA+ or any shrinkage figure."
  },
  "trade_names": [
    {
      "manufacturer": "3D-Fuel",
      "product": "Advanced PLA (APLA)",
      "notes": "Heat/impact-resistant modified-PLA blend; brand pending tranche-3 manufacturer entry."
    },
    {
      "manufacturer": "3D-Fuel",
      "product": "ReFuel Recycled PLA+",
      "notes": "Recycled feedstock is a sourcing attribute, not a distinct chemistry."
    },
    {
      "manufacturer": "3D-Fuel",
      "product": "Standard PLA+",
      "notes": "Core toughened PLA line, $25.95/kg, NatureWorks Ingeo resin."
    },
    {
      "manufacturer": "3D-Fuel",
      "product": "Tough Pro PLA+",
      "notes": "Higher-impact PLA+ tier, $32.95/kg."
    },
    {
      "manufacturer": "CC3D",
      "product": "PLA MAX",
      "notes": "Marketed as stronger than normal PLA - standard toughened-PLA positioning; no TDS confirms the formulation, so pla is also listed on the product line as the safe base."
    },
    {
      "manufacturer": "IIID Max",
      "product": "Classic PLA+",
      "notes": "Flagship line, ~35 colours, 1.75mm +/-0.03mm; claims NatureWorks Ingeo base resin."
    },
    {
      "manufacturer": "IIID Max",
      "product": "Fremover PLA+",
      "notes": "Fremover is presented as an IIID Max in-house secondary label; that ownership claim is uncorroborated \u2014 flag before merging into trade_names if Fremover later proves to be a separate brand."
    },
    {
      "manufacturer": "IIID Max",
      "product": "High Speed PLA+",
      "notes": "50+ colours; pla-plus is the stated chemistry."
    },
    {
      "manufacturer": "Numakers",
      "product": "PLA+",
      "notes": "Core line, 39 colours."
    },
    {
      "manufacturer": "OVV3D",
      "product": "PLA+ / Pro Pure (Light Orange/Skin, Soft Sage Green)",
      "notes": "Toughened PLA tier in solid colours."
    },
    {
      "manufacturer": "Siddament",
      "product": "PLA+",
      "notes": "Toughened PLA tier."
    },
    {
      "manufacturer": "VoxelPLA",
      "product": "VOXEL PLA+ HS (Pro)",
      "notes": "Primary chemistry; 1.75mm, ~27 colours, $16.99/kg."
    },
    {
      "manufacturer": "Yoline Lab",
      "product": "PLA+",
      "notes": "Standard Series toughened tier."
    },
    {
      "manufacturer": "anycubic",
      "product": "PLA+ / PLA+ Refill"
    },
    {
      "manufacturer": "atomic-filament",
      "product": "Extreme Impact PLA / Ultra Impact Modified PLA",
      "notes": "PLA + impact modifier; the toughened 'Tough PLA' category."
    },
    {
      "manufacturer": "bambu-lab",
      "product": "PLA Tough",
      "notes": "Impact-modified PLA, i.e. the PLA+ class rather than base PLA"
    },
    {
      "manufacturer": "duramic-3d",
      "product": "PLA Plus",
      "notes": "Toughened PLA marketed as '8 Times Strength' vs base PLA (marketing figure, unverified)."
    },
    {
      "manufacturer": "elegoo",
      "product": "PLA Plus"
    },
    {
      "manufacturer": "elegoo",
      "product": "PLA Pro",
      "notes": "Elegoo markets PLA Pro as a second toughened tier above PLA Plus; same PLA+ class, distinct SKU"
    },
    {
      "manufacturer": "elegoo",
      "product": "Rapid PLA Plus",
      "notes": "Toughened PLA on a high-flow rheology - fits both pla-plus and pla-hf"
    },
    {
      "manufacturer": "eryone",
      "product": "High-Speed PLA+",
      "notes": "Toughened base, so it carries pla-plus in addition to pla-hf."
    },
    {
      "manufacturer": "eryone",
      "product": "PLA Plus",
      "notes": "Toughened PLA."
    },
    {
      "manufacturer": "esun",
      "product": "PLA+",
      "notes": "Impact-modifier-toughened PLA, density 1.24 g/cm3 (TDS V4.0); same lactide chemistry as base PLA"
    },
    {
      "manufacturer": "esun",
      "product": "PLA-ST",
      "notes": "'Specialized technical' PLA positioned above PLA+; impact/heat-modified toughened PLA"
    },
    {
      "manufacturer": "fiberlogy",
      "product": "Impact PLA",
      "notes": "PLA-based blend marketed at up to 800% higher impact resistance than standard PLA; modifier/copolymer undisclosed"
    },
    {
      "manufacturer": "filament-pm",
      "product": "PLA+",
      "notes": "toughened PLA"
    },
    {
      "manufacturer": "filament-pm",
      "product": "RePLA / RePLA+",
      "notes": "RePLA+ is the toughened recycled grade"
    },
    {
      "manufacturer": "filamentive",
      "product": "Tough PLA",
      "notes": "impact-modified recycled PLA"
    },
    {
      "manufacturer": "formfutura",
      "product": "Tough PLA",
      "notes": "Impact-modified PLA; modifier undisclosed, matching pla-plus's proprietary-impact-modifier definition"
    },
    {
      "manufacturer": "forward-am",
      "product": "Ultrafuse PLA PRO1",
      "notes": "Toughened engineering PLA grade."
    },
    {
      "manufacturer": "forward-am",
      "product": "Ultrafuse PLA Tough",
      "notes": "Impact-modified/toughened PLA."
    },
    {
      "manufacturer": "hatchbox",
      "product": "PLA PRO+",
      "notes": "Toughened/enhanced-performance PLA tier."
    },
    {
      "manufacturer": "ic3d",
      "product": "Impact Modified PLA",
      "notes": "NatureWorks 4043D + undisclosed impact modifier; density 1.24 g/cm3."
    },
    {
      "manufacturer": "ic3d",
      "product": "Matte Impact Modified PLA",
      "notes": "Impact-modified PLA base; also carries a matting agent, so it maps to pla-matte as well."
    },
    {
      "manufacturer": "inland",
      "product": "High Speed PLA+",
      "notes": "Toughened base."
    },
    {
      "manufacturer": "inland",
      "product": "PLA+",
      "notes": "Impact-toughening agent added; community-identified as eSUN PLA+."
    },
    {
      "manufacturer": "inland",
      "product": "Tough PLA",
      "notes": "Toughened PLA line; modifier not itemised."
    },
    {
      "manufacturer": "jamg-he",
      "product": "Jamghe Premium PLA Plus Filament",
      "notes": "Impact-modified toughened PLA"
    },
    {
      "manufacturer": "jayo",
      "product": "PLA+ / PLA+2.0",
      "notes": "Toughened PLA; mirrors Sunlu grades, consistent with shared production"
    },
    {
      "manufacturer": "kingroon",
      "product": "PLA Plus (PLA+)"
    },
    {
      "manufacturer": "landu",
      "product": "Hyper PLA+",
      "notes": "Toughened base"
    },
    {
      "manufacturer": "landu",
      "product": "PLA+",
      "notes": "Impact-modified toughened PLA"
    },
    {
      "manufacturer": "matterhackers",
      "product": "PRO Series Tough PLA",
      "notes": "Impact-modified/toughened PLA."
    },
    {
      "manufacturer": "overture",
      "product": "PLA Professional (PLA Pro)",
      "notes": "High-toughness PLA marketed as distinct from PLA+, but chemically the same impact-modified PLA class; relative modifier loading not published."
    },
    {
      "manufacturer": "overture",
      "product": "PLA+ (PLA Plus)",
      "notes": "PLA with impact-toughening additive."
    },
    {
      "manufacturer": "overture",
      "product": "Super PLA+",
      "notes": "Further toughness-enhanced PLA+; same modifier category, higher marketed tier."
    },
    {
      "manufacturer": "polymaker",
      "product": "PolyLite PLA Pro / Polymaker PLA Pro",
      "notes": "Toughened PLA grades; 'PLA Pro' is a pla-plus alias"
    },
    {
      "manufacturer": "polymaker",
      "product": "PolyMax PLA",
      "notes": "Nano-reinforced toughened PLA: tensile 41.3 MPa XY / 32.4 MPa Z, elongation 5.7%/4.7%, Charpy 38.9 kJ/m2, Tg 61 C, HDT 52.3 C @1.8MPa"
    },
    {
      "manufacturer": "rosa3d",
      "product": "PLA Plus ProSpeed"
    },
    {
      "manufacturer": "spectrum-filaments",
      "product": "PLA Pro",
      "notes": "styrene-replacement toughened PLA"
    },
    {
      "manufacturer": "spectrum-filaments",
      "product": "PLA Tough",
      "notes": "impact-modified PLA"
    },
    {
      "manufacturer": "sunlu",
      "product": "APLA Basic",
      "notes": "Toughened low-stringing PLA tier; standard PLA-class processing (205-215C). Ambiguity resolution 2026-08-01."
    },
    {
      "manufacturer": "sunlu",
      "product": "PLA+ / PLA+ 2.0",
      "notes": "Impact-modified toughened PLA"
    },
    {
      "manufacturer": "ultimaker",
      "product": "UltiMaker Tough PLA",
      "notes": "Impact-modified PLA positioned against ABS; the Sketch-series 'Tough' filament is the same chemistry."
    },
    {
      "manufacturer": "voxelab",
      "product": "PLA Pro (marketed as \"PLA+\")",
      "notes": "Limited public spec disclosure; classification from retailer listing marketing"
    },
    {
      "manufacturer": "nobufil",
      "product": "PLAx",
      "notes": "Impact-modified PLA from recycled industrial feedstock; density 1.19, TDS 225 C / 65 C."
    }
  ]
}
