Repository: pwsh/filament-field-guide

# Filament Field Guide

A structured, research-driven catalog of FDM 3D-printing materials, manufacturers, and
build plates — published as a filterable static site via GitHub Pages.

## Quick start

```bash

# Serve locally (fetch() requires http, not file://)
python -m http.server 8000

# Validate data + regenerate the manifest after any data change
pip install jsonschema
python scripts/validate.py
```

# that already exist, and --brands to scope to certain candidate files
python scripts/spoolman_import.py --url http://spoolman.local:7912 \
    --apply --update --brands amolen,insignia

File: data/filaments/pla-silk.json
{
  "id": "pla-silk",
  "name": "Silk PLA",
  "aliases": [
    "PLA Silk",
    "Silk PLA+",
    "PLA Silk+",
    "Shiny PLA"
  ],
  "status": "researched",
  "base_type": "pla",
  "variation_kind": "silk",
  "polymer_class": "polylactide",
  "chemical_makeup": "PLA-majority blend with a small fraction of thermoplastic-elastomer / polyester-type gloss additive that raises surface sheen and adds slight melt elasticity; sometimes co-extruded as a dual-colour strand for a shifting sheen",
  "summary": "Base PLA with a gloss additive package — same lactide chemistry, aesthetic delta only. Versus base PLA it runs 10-20 °C hotter and slower for maximum sheen (210-240 °C vs 190-230 °C), is denser (1.27 vs 1.24 g/cm³), noticeably more moisture-sensitive, and has markedly worse layer adhesion (Z tensile 25 MPa vs XY 33 MPa) and low elongation (2.8 % XY), so it is a display material, not a structural one.",
  "printing": {
    "nozzle_temp_c": {
      "min": 210,
      "max": 240,
      "recommended": 230
    },
    "bed_temp_c": {
      "min": 35,
      "max": 45,
      "recommended": 40
    },
    "ambient_temp_c": {
      "min": 15,
      "max": 30,
      "recommended": 22
    },
    "speed_mm_s": {
      "min": 30,
      "max": 250,
      "recommended": 60
    },
    "enclosure_recommended": false,
    "heated_chamber_required": false,
    "requires_hardened_nozzle": false,
    "part_cooling_fan_pct": {
      "min": 80,
      "max": 100,
      "recommended": 100
    },
    "enclosure_open_for_cooling": true,
    "notes": "Delta vs base PLA: run 10-20 °C hotter. Bambu's Silk/Silk+ TDS gives 210-240 °C (specimens tested near 230 °C) against 190-230 °C for base PLA, and rates the material to 250 mm/s — but gloss is directly controlled by temperature (higher) and speed (lower), so community practice is 30-60 mm/s on outer walls for the best sheen. Unfilled, so no hardened nozzle. As with base PLA, open the door/lid on an enclosed machine."
  },
  "feeding": {
    "drive_system": "any",
    "ams_compatible": "conditional",
    "feeding_assistant_recommended": false,
    "notes": "Rigid filament, so any extruder feeds it and no spool-side assistant is needed. Bambu's material table still lists Silk/Silk+ as AMS-compatible, but this is 'conditional' rather than base PLA's plain 'yes': the elastomer content makes the strand more prone to delamination under tension and forum users report layer-adhesion failures and occasional grip problems specifically when feeding silk PLA through an AMS on an X1C. Run it from an external spool for critical long prints."
  },
  "drying": {
    "required_before_use": "if-exposed",
    "temp_c": {
      "min": 55,
      "max": 65,
      "recommended": 55
    },
    "time_hours": {
      "min": 6,
      "max": 12,
      "recommended": 8
    },
    "methods": [
      "filament dryer",
      "blast oven at 55 °C",
      "heated bed at 65-75 °C for 12 h",
      "drybox with desiccant"
    ],
    "dryness_validation": "Test-print a large smooth curved surface and inspect under raking light: micro-bubbles, a dulled or milky sheen, or stringing mean it is still wet. No popping or steam at the nozzle.",
    "notes": "Delta vs base PLA (45-55 °C / 4-8 h): Bambu specifies 55 °C for 8 h in a blast oven, or 65-75 °C for 12 h using a heated bed. Moisture damage shows up cosmetically here long before it shows up mechanically — surface bubbling and a dull finish defeat the entire point of the material."
  },
  "storage": {
    "recommendations": "Sealed bag or drybox with desiccant between prints; treat more strictly than base PLA because moisture ruins the gloss before it ruins the part",
    "max_humidity_pct": 35,
    "hygroscopy": "moderate"
  },
  "price": {
    "usd_per_kg_low": 20,
    "usd_per_kg_high": 23,
    "notes": "Bambu PLA Silk+ around $22.99/kg; comparable to or slightly above base PLA Basic at roughly $18-20/kg"
  },
  "use_cases": {
    "recommended": [
      "display models and showpieces",
      "busts and figurines",
      "vases and decorative containers",
      "cosplay props",
      "gifts and giveaway prints where finish sells the part"
    ],
    "not_recommended": [
      "load-bearing or structural parts",
      "snap-fit and clip geometry (low elongation, brittle)",
      "parts loaded in Z (weak layer bonding)",
      "food-contact items (additive/colourant package uncertified)",
      "outdoor parts"
    ]
  },
  "suitability": {
    "food_contact": "no",
    "load_bearing": "no",
    "high_temperature": "no",
    "outdoor": "no"
  },
  "properties": {
    "density_g_cm3": 1.27,
    "grams_per_100cm3": 127,
    "cm3_per_100g": 78.7,
    "shrinkage_pct": {
      "min": 0.3,
      "max": 0.5,
      "recommended": 0.4
    },
    "glass_transition_c": 57,
    "heat_deflection_c": 60,
    "max_service_temp_c": 50,
    "tensile_strength_mpa": {
      "min": 29,
      "max": 37,
      "recommended": 33
    },
    "notes": "Bambu PLA Silk TDS: density 1.27 g/cm³ (vs 1.24 for base PLA), tensile XY 33±4 MPa and Z 25±4 MPa, elongation XY 2.8±0.6 % and Z 1.5±0.2 %, Tg 57 °C, HDT 60 °C at 0.45 MPa and 56 °C at 1.8 MPa. Thermally it matches base PLA; mechanically it is both weaker and far more brittle than base PLA's 45-65 MPa, and the XY/Z gap is the practical story — the gloss additive costs layer bonding. Bambu's 'PLA Silk+' is marketed as a strengthened revision of the original Silk; figures here are for the Silk family generally."
  },
  "scores": {
    "ease_of_print": 8,
    "dimensional_stability": 8,
    "warp_tendency": 1,
    "layer_adhesion": 4,
    "compression_strength": 6,
    "temperature_tolerance": 2,
    "uv_tolerance": 3,
    "weather_tolerance": 2,
    "water_tolerance": 5
  },
  "compatibility": {
    "bonds_with": [
      "lw-pla",
      "pha",
      "pla",
      "pla-cf",
      "pla-gf",
      "pla-glitter",
      "pla-glow",
      "pla-gradient",
      "pla-hf",
      "pla-matte",
      "pla-plus",
      "pla-silk"
    ],
    "support_materials": [
      "bvoh",
      "petg",
      "pla",
      "pva"
    ],
    "usable_as_support_for": [
      "petg"
    ],
    "notes": "Same PLA-family bonding behaviour as the base entry: welds to itself and other PLA grades, does not weld to PETG/ABS/ASA/PC/PA/PP. Because interfaces are the weak point of this grade, keep multi-material seams out of load paths. Standard PLA supports work; use PVA/BVOH where a glossy underside must be preserved."
  },
  "plate_recommendations": [
    {
      "plate_id": "pei-smooth",
      "rating": "recommended",
      "notes": "Backfilled from plate entry (Phase E reciprocity): Smooth PEI mirrors the silk sheen onto the first layer — the main reason to choose smooth over textured for silk."
    },
    {
      "plate_id": "glass-borosilicate",
      "rating": "recommended",
      "notes": "Backfilled from plate entry (Phase E reciprocity): Same as base PLA; the mirror-smooth glass bottom pairs well with silk's sheen."
    },
    {
      "plate_id": "g10-garolite",
      "rating": "recommended",
      "notes": "Backfilled from plate entry (Phase E reciprocity): Specialty PLA blends behave as base PLA on this surface; the laminate's grip does not over-bond silk the way tacky low-temp surfaces can."
    },
    {
      "plate_id": "pei-satin",
      "rating": "recommended",
      "notes": "Backfilled from plate entry (Phase E reciprocity): Bottom face reads as soft satin rather than mirror; use smooth PEI if you want the silk gloss underneath."
    },
    {
      "plate_id": "carbon-fiber-plate",
      "rating": "recommended",
      "notes": "Backfilled from plate entry (Phase E reciprocity): Silk grades that over-bond on tacky low-temp plates behave normally here — thermal release does the work, not surface tack."
    },
    {
      "plate_id": "buildtak-polymer",
      "rating": "recommended",
      "notes": "Backfilled from plate entry (Phase E reciprocity): Adhesion is unproblematic, but the texture transfers to the bottom face and destroys the silk sheen there."
    },
    {
      "plate_id": "pei-patterned",
      "rating": "recommended",
      "notes": "Backfilled from plate entry (Phase E reciprocity): Silk and metallic PLA are the standout pairing — the reflective surface amplifies the diffraction pattern."
    },
    {
      "plate_id": "pei-textured",
      "rating": "usable",
      "notes": "Adheres fine at 35-45 °C, but the textured surface transfers its grain to the bottom layer and kills the silk sheen there. For parts whose underside is visible, a smooth PEI or glass surface is preferred — this is the one plate-choice delta versus base PLA, where textured PEI is simply recommended."
    },
    {
      "plate_id": "pc-plate",
      "rating": "usable",
      "notes": "Backfilled from plate entry (Phase E reciprocity): Bambu explicitly flags PLA Silk as a strong-adhesion risk on the Cool Plate SuperTack — it can damage or tear the model on removal. Use a full glue-stick barrier and let the plate "
    },
    {
      "plate_id": "supertack",
      "rating": "avoid",
      "notes": "Backfilled from plate entry (Phase E reciprocity): Bambu's own wiki warns that its PLA Silk bonds so hard to SuperTack that removal may damage the printed model. Third-party silk PLAs vary but should be treated the same until teste"
    },
    {
      "plate_id": "pex-sheet",
      "rating": "recommended",
      "notes": "Backfilled from plate entry (reciprocity)"
    }
  ],
  "emissions": {
    "voc_level": "low",
    "particulate_level": "low",
    "primary_emissions": [
      "lactide",
      "ultrafine particles"
    ],
    "ventilation": "optional",
    "notes": "No measured difference from base PLA; the elastomer/gloss fraction is small and no unusual fumes are reported. Printing 10-20 °C hotter than base PLA nudges particulate emission up slightly, so ventilate for continuous printing in an occupied room."
  },
  "safety_notes": "Colourant and gloss-additive package is not food-contact certified — treat silk parts as decorative only, including for dry food.",
  "additional_notes": "Gloss is a process outcome, not just a material property: temperature up and speed down both increase sheen. Dual-colour co-extruded silk spools shift hue with viewing angle and are a separate marketing category from gradient (colour-along-length) filament — see pla-gradient.",
  "provenance": {
    "sources": [
      "https://store.bblcdn.eu/s8/default/d0de0f57694b406dbf3e9b2345b7dbb9/Bambu_PLA_Silk__Technical_Data_Sheet.pdf",
      "https://wiki.bambulab.com/en/x1/manual/printing-with-silk-filaments",
      "https://wiki.bambulab.com/en/general/filament-guide-material-table",
      "https://www.snapmaker.com/blog/silk-pla-vs-pla/",
      "https://forum.bambulab.com/t/layer-adhesion-issues-with-silk-pla-on-x1c-via-ams/117101",
      "https://zbotic.in/silk-pla-vs-matte-pla-filament-which-finish-looks-better/"
    ],
    "last_verified": "2026-07-31",
    "confidence": "medium",
    "conflicts": "AMS compatibility: Bambu's general material table lists Silk/Silk+ as AMS-compatible, while Bambu forum users report layer-adhesion and feed problems specific to AMS routing — recorded as 'conditional'. Drying: Bambu gives 55 °C/8 h (blast oven) or 65-75 °C/12 h (heated bed), noticeably hotter than the 45-55 °C used for base PLA; both are listed rather than reconciled. Mechanical figures are Bambu's Silk TDS; 'Silk+' is claimed to be stronger but no separate numbers were located, so the improvement is unverified."
  },
  "trade_names": [
    {
      "manufacturer": "3djake",
      "product": "ecoPLA Silk"
    },
    {
      "manufacturer": "Amazon Basics",
      "product": "Silk PLA",
      "notes": "Silk-luster PLA."
    },
    {
      "manufacturer": "CC3D",
      "product": "Gold Silk PLA",
      "notes": "Named in on-site testimonials rather than a spec'd product page."
    },
    {
      "manufacturer": "Cookiecad",
      "product": "Silk PLA",
      "notes": "Silk-luster PLA."
    },
    {
      "manufacturer": "Hobby Lobby",
      "product": "Silk 3D Printing Filament",
      "notes": "$19.99; multi-tone variants (Black & Pink, Red/Gold, Candy Black/Silver, Rainbow) are coextruded silk with no multi-colour id available."
    },
    {
      "manufacturer": "IIID Max",
      "product": "Fremover Silk PLA (incl. Dual Silk, Rainbow Silk, Tri-Color Silk)",
      "notes": "All multi-tone silk variants collapse to pla-silk; no multi-colour coextrusion id exists. Fremover ownership caveat applies."
    },
    {
      "manufacturer": "IIID Max",
      "product": "High Speed Silk PLA+",
      "notes": "Silk-luster version of the high-speed PLA+ base."
    },
    {
      "manufacturer": "Numakers",
      "product": "Dual/Tri-Color Silk PLA",
      "notes": "Co-extruded multi-colour silk; chemistry unchanged."
    },
    {
      "manufacturer": "Numakers",
      "product": "PLA Silk",
      "notes": "Silk-luster PLA."
    },
    {
      "manufacturer": "OVV3D",
      "product": "Color-Changing Silk PLA (Black-to-Purple)",
      "notes": "Silk base."
    },
    {
      "manufacturer": "OVV3D",
      "product": "Dual-Color Silk PLA",
      "notes": "10+ two-tone combos (Black/Green, Red/Gold, Tiffany Blue/Pink...); no multi-colour coextrusion id exists."
    },
    {
      "manufacturer": "OVV3D",
      "product": "Metallic Silk PLA (Copper / Gold / Silver)",
      "notes": "Pigment effect only; no evidence of metal powder loading, so pla-metal is not asserted."
    },
    {
      "manufacturer": "OVV3D",
      "product": "Quad Color-Change Silk PLA 'Galaxy'",
      "notes": "Galaxy is a colour-transition name here, not glitter loading, so pla-glitter is not asserted."
    },
    {
      "manufacturer": "OVV3D",
      "product": "Rainbow Tri-Color Silk PLA",
      "notes": "Silk finish component of a rainbow-transition product."
    },
    {
      "manufacturer": "OVV3D",
      "product": "Silk PLA (single colour)",
      "notes": "Core of the catalogue."
    },
    {
      "manufacturer": "OVV3D",
      "product": "Tri-Color / Triple Silk PLA",
      "notes": "Three-tone coextruded silk (Black/Red/Gold, Red/Blue/Green...)."
    },
    {
      "manufacturer": "Siddament",
      "product": "Silk PLA",
      "notes": "Includes Silk Gold."
    },
    {
      "manufacturer": "Yoline Lab",
      "product": "Silk PLA",
      "notes": "Aesthetic Series."
    },
    {
      "manufacturer": "amolen",
      "product": "PLA Silk (Basic/Dual/Triple/Quad/S-Series/Rainbow/Shiny)",
      "notes": "Multi-colour suffixes are spool variants of one silk chemistry."
    },
    {
      "manufacturer": "anycubic",
      "product": "PLA Silk / PLA Silk Dual & Tri-Color",
      "notes": "Dual/tri-colour are coextruded strands, chemistry unchanged"
    },
    {
      "manufacturer": "atomic-filament",
      "product": "Silky PLA",
      "notes": "PLA base + silk additive."
    },
    {
      "manufacturer": "azurefilm",
      "product": "PLA Silk",
      "notes": "High-gloss/silk additive package, metallic sheen"
    },
    {
      "manufacturer": "bambu-lab",
      "product": "PLA Silk / Silk+ / Silk Dual Color",
      "notes": "Dual Color is a coextruded two-tone strand; chemistry unchanged from silk PLA"
    },
    {
      "manufacturer": "chckx3d",
      "product": "Silk PLA Filament",
      "notes": "Silk-luster PLA, $14.99, 28 colorways."
    },
    {
      "manufacturer": "coex-3d",
      "product": "PLA+SILK",
      "notes": "PLA base + silk-effect gloss additive."
    },
    {
      "manufacturer": "comgrow",
      "product": "Tri-Colors Silk PLA",
      "notes": "Silk additive; tri-colour is a spool feature."
    },
    {
      "manufacturer": "creality",
      "product": "CR-Silk PLA"
    },
    {
      "manufacturer": "devil-design",
      "product": "SILK",
      "notes": "SPEC DELTA: product card states SILK is a mix of PLA and PET-G, i.e. a genuine two-polymer blend, not additive-modified pure PLA. density 1.23, very high gloss, very low shrinkage. Merge into pla-silk trade_names only if that entry tolerates blend-based silks"
    },
    {
      "manufacturer": "duramic-3d",
      "product": "Shiny Silk PLA",
      "notes": "Silk/'metallic' sheen is an aesthetic additive, not metal fill."
    },
    {
      "manufacturer": "elegoo",
      "product": "PLA Silk"
    },
    {
      "manufacturer": "eryone",
      "product": "PLA Silk (standard, Dual/Triple/Ultra/Rainbow, High-Speed Dual/Triple/Quadruple)",
      "notes": "One silk chemistry across many multi-colour and high-speed spool combinations."
    },
    {
      "manufacturer": "esun",
      "product": "eSilk-PLA (PLA-Silk Candy / Mystic / Magic)",
      "notes": "PLA + luster additive; density 1.21 g/cm3, tensile 52 MPa, elongation 14.4% (TDS V4.0)"
    },
    {
      "manufacturer": "fiberlogy",
      "product": "FiberSilk",
      "notes": "Metallic/silk gloss additive on standard PLA"
    },
    {
      "manufacturer": "flashforge",
      "product": "PLA Silk+"
    },
    {
      "manufacturer": "flashforge",
      "product": "PLA Silk+ Dual Color",
      "notes": "Coextruded two-tone silk PLA"
    },
    {
      "manufacturer": "flashforge",
      "product": "PLA Silk+ Rainbow"
    },
    {
      "manufacturer": "geeetech",
      "product": "PLA Silk (incl. Dual Color, Tri-Color, Rainbow)",
      "notes": "PLA base with 'elastic additives' producing the silk/glossy finish."
    },
    {
      "manufacturer": "hatchbox",
      "product": "Silk PLA",
      "notes": "Silk luster additive."
    },
    {
      "manufacturer": "iemai-3d",
      "product": "iSanghu (retail label)",
      "notes": "Silk PLA SKU"
    },
    {
      "manufacturer": "iemai-3d",
      "product": "iSanmate (retail label)",
      "notes": "Silk PLA SKU"
    },
    {
      "manufacturer": "inland",
      "product": "Silk PLA (incl. Mystic Silk, Silk Rainbow, Chameleon)",
      "notes": "Described as 'a PLA polyester composite'; prints 235-245 C, hotter than base PLA as silk grades generally do."
    },
    {
      "manufacturer": "jamg-he",
      "product": "Silk PLA Filament",
      "notes": "Silk luster"
    },
    {
      "manufacturer": "jayo",
      "product": "Silk PLA+ / Multi-Color SILK / Silk PLA Rainbow",
      "notes": "Silk luster on PLA+ base"
    },
    {
      "manufacturer": "kexcelled",
      "product": "THE K5 PLA Silk",
      "notes": "Silk-luster PLA"
    },
    {
      "manufacturer": "kingroon",
      "product": "Rainbow-Silk Multicolor"
    },
    {
      "manufacturer": "kingroon",
      "product": "Silk Multicolor",
      "notes": "Coextruded multi-tone silk PLA"
    },
    {
      "manufacturer": "kingroon",
      "product": "Silk PLA (single color)"
    },
    {
      "manufacturer": "landu",
      "product": "Silk PLA (incl. Candy)",
      "notes": "Silk luster"
    },
    {
      "manufacturer": "landu",
      "product": "Silk PLA Rainbow / Gradient / Tri Color / Dual Color",
      "notes": "Silk base"
    },
    {
      "manufacturer": "matterhackers",
      "product": "MH Build Series Silky PLA",
      "notes": "PLA + silk/pearlescent gloss additive, not a different base polymer."
    },
    {
      "manufacturer": "overture",
      "product": "Silk PLA",
      "notes": "High-gloss silk luster additive."
    },
    {
      "manufacturer": "polymaker",
      "product": "Panchroma PLA Silk / Satin",
      "notes": "Luster additive"
    },
    {
      "manufacturer": "qidi-tech",
      "product": "PLA Rapido Silk",
      "notes": "High-speed PLA base with gloss/silk additive"
    },
    {
      "manufacturer": "rosa3d",
      "product": "PLA-Silk"
    },
    {
      "manufacturer": "snapmaker",
      "product": "Silk PLA",
      "notes": "Metallic gold/silver/copper colourways are pigment effects, not metal-powder fill - do not map to pla-metal"
    },
    {
      "manufacturer": "spectrum-filaments",
      "product": "PLA Magic SILK",
      "notes": "silk PLA with improved heat resistance"
    },
    {
      "manufacturer": "spectrum-filaments",
      "product": "PLA SILK",
      "notes": "additive-based gloss assumed; blend vs additive unconfirmed"
    },
    {
      "manufacturer": "spectrum-filaments",
      "product": "PLA Silk Rainbow"
    },
    {
      "manufacturer": "sunlu",
      "product": "Silk PLA+ / Multi-Color Silk / PLA & SILK Rainbow",
      "notes": "Silk luster on a PLA+ base"
    },
    {
      "manufacturer": "tinmorry",
      "product": "Silk PLA",
      "notes": "Silk luster"
    },
    {
      "manufacturer": "ziro",
      "product": "Basic Silk PLA",
      "notes": "Silk luster"
    },
    {
      "manufacturer": "ziro",
      "product": "Tri-color / Stripes Silk PLA",
      "notes": "Multi-filament coextrusion on a silk base"
    }
  ]
}

File: data/filaments/pla-stone.json
{
  "id": "pla-stone",
  "name": "Stone-Filled PLA",
  "aliases": [
    "Marble PLA",
    "Rock PLA",
    "Granite PLA",
    "StoneFil",
    "stoneFill",
    "PLA Stone Age",
    "Mineral-Filled PLA"
  ],
  "status": "researched",
  "base_type": "pla",
  "variation_kind": "mineral-filled",
  "polymer_class": "polylactide",
  "chemical_makeup": "PLA matrix compounded with powdered mineral filler — marble, limestone or generic 'rock dust' — at loadings up to about 50 wt% in fully filled grades (FormFutura StoneFil states 50 % powdered stone). The filler is inert, non-fibrous and non-hygroscopic; it raises density sharply, adds a gritty matte stone texture, and interrupts polymer chain continuity, which is why parts are more brittle than base PLA",
  "summary": "PLA loaded with real stone/marble powder for a heavy, gritty, convincingly mineral surface that takes paint and patina like cast stone. Versus base PLA it is far denser (1.70 vs 1.24 g/cm³ in fully filled grades), wants a hardened nozzle and 40-70 mm/s, and trades layer adhesion and impact resistance for looks. Beware the category split: many products sold as 'marble PLA' are pigment-speckle effects with no mineral filler at all and behave exactly like base PLA.",
  "printing": {
    "nozzle_temp_c": {
      "min": 185,
      "max": 230,
      "recommended": 210
    },
    "bed_temp_c": {
      "min": 50,
      "max": 70,
      "recommended": 60
    },
    "ambient_temp_c": {
      "min": 15,
      "max": 30,
      "recommended": 22
    },
    "speed_mm_s": {
      "min": 30,
      "max": 120,
      "recommended": 50
    },
    "enclosure_recommended": false,
    "heated_chamber_required": false,
    "requires_hardened_nozzle": true,
    "part_cooling_fan_pct": {
      "min": 80,
      "max": 100,
      "recommended": 100
    },
    "enclosure_open_for_cooling": true,
    "notes": "Deltas vs base PLA: slower, hotter bed, bigger nozzle, hardened tip. FormFutura StoneFil runs 185-225 °C and most brands publish 190-220 °C, so the usable band is base-PLA-like but the flow is not — mineral loading thickens the melt and 40-70 mm/s is the practical ceiling before under-extrusion and packing appear. Bed runs warmer than the other filled PLA variants (50-70 °C; a few brands cite up to 100 °C, which is above what PLA needs and risks elephant's foot). Use 0.4 mm at minimum and 0.6 mm by preference — several brands and reviewers recommend 0.6 mm specifically to cut clog risk on 50 %-loaded material. FormFutura advises purging 15-20 cm of plain PLA through the hotend after a stone session so mineral powder does not sit and pack in the melt zone."
  },
  "feeding": {
    "drive_system": "any",
    "ams_compatible": "conditional",
    "feeding_assistant_recommended": false,
    "notes": "Rigid filament, so any extruder feeds it and no spool-side assistant is needed. AMS is 'conditional' for the same reason as pla-wood: Bambu's material table admits wood- and rock-filled PLA only 'when not very brittle, rough, or soft', and a 50 %-loaded stone filament is both rougher on PTFE feed tubes and more snap-prone in a tight buffer bend than base PLA. No manufacturer publishes a fibre-wear or brittleness bar specific to stone PLA (unlike CF/GF grades), so this is a precautionary, batch-dependent rating: run long or critical jobs from an external spool. Increase retraction slightly over your base-PLA profile — filled melts start and stop less cleanly."
  },
  "drying": {
    "required_before_use": "if-exposed",
    "temp_c": {
      "min": 45,
      "max": 55,
      "recommended": 50
    },
    "time_hours": {
      "min": 4,
      "max": 8,
      "recommended": 6
    },
    "methods": [
      "filament dryer",
      "food dehydrator",
      "convection oven at lowest setting",
      "drybox with desiccant"
    ],
    "dryness_validation": "No popping or steam at the nozzle on a purge line and consistent extrusion width. Surface finish is a poor indicator here: the material is intentionally rough and matte, so a dull extrudate does not mean wet filament the way it does for pla-silk.",
    "notes": "No brand in the sourced set publishes a stone-specific drying schedule, so base-PLA practice (45-55 °C, 4-8 h) is recorded. Unlike pla-wood, the filler itself does not absorb water — powdered marble and limestone are non-hygroscopic — so the moisture burden is base-PLA-level rather than elevated."
  },
  "storage": {
    "recommendations": "Sealed bag or drybox with desiccant between prints; tolerance is base-PLA-like since the mineral filler does not take up moisture on its own",
    "max_humidity_pct": 40,
    "hygroscopy": "low"
  },
  "price": {
    "usd_per_kg_low": 20,
    "usd_per_kg_high": 52,
    "notes": "Wide spread across a split category: budget mineral-effect spools (Elegoo-tier) near $20/kg, mainstream genuinely-filled grades (Overture Rock, Spectrum Stone Age, FormFutura StoneFil, Sunlu, ZIRO) clustering $25-35/kg, and premium European lines (Fiberlogy, MatterHackers-tier) at $50+/kg"
  },
  "use_cases": {
    "recommended": [
      "decorative sculptures, busts and statuary replicas",
      "vases, planters and lamp bases",
      "coasters and desk objects",
      "architectural and interior-design models",
      "tabletop terrain and props needing convincing stone at low weight",
      "parts intended to be painted, washed or patinated like cast stone"
    ],
    "not_recommended": [
      "load-bearing or structural parts",
      "single-wall vases and thin-wall geometry (layer adhesion is poor)",
      "snap-fits, clips and impact-loaded parts",
      "0.2 mm nozzle detail work (mineral powder bridges small orifices)",
      "food-contact items",
      "outdoor or hot-environment parts (base-PLA UV and heat limits still apply)"
    ]
  },
  "suitability": {
    "food_contact": "no",
    "load_bearing": "no",
    "high_temperature": "no",
    "outdoor": "no"
  },
  "properties": {
    "density_g_cm3": 1.7,
    "grams_per_100cm3": 170,
    "cm3_per_100g": 58.8,
    "shrinkage_pct": {
      "min": 0.3,
      "max": 0.5,
      "recommended": 0.4
    },
    "notes": "Density 1.70 g/cm³ is FormFutura StoneFil's published figure for a 50 wt% stone loading — the highest-confidence number in this category and dramatically above base PLA's 1.24, which is the fastest way to tell a genuinely filled product from a pigment imitation. Extrudr FLAX, another mineral-filled grade, sits at 1.45 g/cm³, and lightly loaded 'marble-effect' spools land near 1.24-1.31. The derived weight-per-volume and volume-per-weight figures therefore describe fully filled grades only: 100 g of StoneFil yields about 59 cm³ against base PLA's 81 cm³, so a stone spool prints roughly a quarter less part. Tg, HDT, max service temperature and tensile strength are not published by any sourced brand and are deliberately left blank rather than guessed — treat thermal behaviour as base-PLA-equivalent (Tg ~55-60 °C, useless above ~55 °C) and mechanical performance as base-PLA-or-worse, since both community reports and 3DInsider flag increased brittleness and weaker layer bonding from the filler interrupting chain continuity. Print shrinkage is recorded at PLA values because the filler is inert and non-fibrous; no brand publishes a measured figure."
  },
  "scores": {
    "ease_of_print": 6,
    "dimensional_stability": 8,
    "warp_tendency": 1,
    "layer_adhesion": 4,
    "compression_strength": 6,
    "temperature_tolerance": 2,
    "uv_tolerance": 3,
    "weather_tolerance": 2,
    "water_tolerance": 5
  },
  "compatibility": {
    "bonds_with": [
      "pla",
      "pla-stone",
      "pla-matte",
      "pla-gradient",
      "pla-plus"
    ],
    "support_materials": [
      "pla",
      "petg",
      "pva",
      "bvoh"
    ],
    "usable_as_support_for": [],
    "notes": "Same PLA-family bonding as the base entry — welds to itself and to other PLA grades at identical temperatures, does not weld to PETG/ABS/ASA/PC/PA/PP. Standard PLA or breakaway-PLA supports work because the print temperatures match; PVA/BVOH remain the soluble options. Not listed as usable support for anything: the gritty, mineral-loaded surface leaves a poor interface finish and the material is both abrasive and expensive to waste on scaffolding."
  },
  "plate_recommendations": [
    {
      "plate_id": "pei-textured",
      "rating": "recommended",
      "notes": "Adheres like base PLA with no release agent at 50-60 °C, and the plate grain is cosmetically free here — it disappears into a surface that is already deliberately stone-rough. The default choice for this material."
    },
    {
      "plate_id": "pei-smooth",
      "rating": "usable",
      "notes": "Bonds fine, but a glossy bottom face reads as obviously plastic against the matte mineral texture of every other surface on the part. Choose it only when the underside will be sanded, painted or hidden."
    }
  ],
  "emissions": {
    "voc_level": "low",
    "particulate_level": "low",
    "primary_emissions": [
      "lactide",
      "ultrafine particles"
    ],
    "ventilation": "optional",
    "notes": "No emissions delta from base PLA: powdered marble and limestone are inert at PLA extrusion temperatures and no source reports a stone-specific fume species. Unlike pla-wood, there is no filler pyrolysis and no burnt odour. Standard good-practice ventilation for continuous printing still applies."
  },
  "safety_notes": "Wear a mask and work wet or with extraction when sanding — the dust is mineral powder plus plastic fines, and stone feedstocks are not certified free of crystalline silica by any sourced brand. Not food-contact certified: eSUN's eMarble carries a food-safe marketing claim that no sourced datasheet substantiates, and FDM layer crevices defeat food safety regardless. Fit a hardened nozzle before printing rather than after — brass wear shows up as under-extrusion on the next, unrelated job.",
  "additional_notes": "Check for the words 'stone powder', 'mineral filler' or a published density above ~1.4 g/cm³ before buying. A large share of products marketed as marble or granite PLA are colourant and speckle blends on plain PLA with no mineral content: they print exactly like base PLA, need no hardened nozzle, and none of the penalties in this entry apply to them. The catalog parks those under the base pla entry. Parts from genuinely filled grades sand to a chalky matte, take acrylic washes and dry-brushing beautifully, and feel convincingly heavy in the hand — the density is a feature, not just a spec.",
  "provenance": {
    "sources": [
      "https://www.formfutura.com/product/stonefil/",
      "https://3dinsider.com/marble-pla-filament/",
      "https://all3dp.com/2/marble-pla-marble-filament-brands-compared/",
      "https://eu.store.bambulab.com/en-it/products/pla-marble",
      "https://facfox.com/docs/kb/marble-pla-marble-filament-brands-compared",
      "https://wiki.bambulab.com/en/general/filament-guide-material-table"
    ],
    "last_verified": "2026-08-01",
    "confidence": "low",
    "conflicts": "This is a genuinely split product category and that drives the low confidence. Filler loading is published by exactly one brand (FormFutura, 50 wt%); for the other nine mapped manufacturers it is unverified, and several competing 'marble PLA' products contain pigment speckle rather than mineral powder — the recorded 1.70 g/cm³ describes fully filled grades only, with Extrudr FLAX at 1.45 and lightly loaded spools near 1.24. Hardened nozzle is directly disputed: FormFutura and Bambu both recommend hardened steel for stone-filled PLA, while Elegoo markets its mineral line as brass-safe; set true for the category as a precaution, matching how pla-wood and pla-metal are handled. No brand publishes Tg, HDT, tensile strength, shrinkage or a drying schedule for stone PLA, so those fields are either omitted or inherited from base PLA and flagged. Brittleness and weak layer adhesion are community-and-review-level findings, not datasheet measurements. AMS rating is inferred from Bambu's wood/rock-filled wording, not from a stone-specific statement. Trade-name mapping overlap: the base pla entry still lists several marble/stone products (bambu-lab PLA Marble, elegoo PLA Marble, esun PLA-Marble, sunlu PLA Marble, jayo Marble PLA, anycubic PLA Marble, jamg-he Marble PLA, atomic-filament Marble) under base pla with the note 'no marble id exists' — that note is now stale and a Phase E reciprocity pass should decide product-by-product which are genuinely mineral-filled and move them here."
  },
  "trade_names": [
    {
      "manufacturer": "formfutura",
      "product": "StoneFil",
      "notes": "The reference product for this entry: explicitly 50 % powdered stone filling, density 1.70 g/cm³, 185-225 °C, hardened nozzle recommended"
    },
    {
      "manufacturer": "overture",
      "product": "Rock PLA (incl. Rock PLA Gradient)",
      "notes": "Described by the vendor as a stone-filled composite — a real particulate filler that raises density and abrasiveness, not a pigment. The Gradient SKU is the same composite with a colour transition"
    },
    {
      "manufacturer": "colorfabb",
      "product": "stoneFill",
      "notes": "PLA/PHA carrier plus mineral/stone filler; matrix is a PLA blend rather than neat PLA, as with colorFabb's woodFill"
    },
    {
      "manufacturer": "spectrum-filaments",
      "product": "PLA Stone Age",
      "notes": "PLA plus mineral/stone powder giving a stone-like matte texture"
    },
    {
      "manufacturer": "geeetech",
      "product": "PLA Marble",
      "notes": "The only manufacturer statement in the cluster that names stone powder explicitly as the filler ('mixed with stone powder or other additives to simulate marble')"
    },
    {
      "manufacturer": "amolen",
      "product": "PLA Marble",
      "notes": "Mineral/stone-look filler on a PLA base; loading unpublished"
    },
    {
      "manufacturer": "eryone",
      "product": "PLA Marble",
      "notes": "Mineral-filled marble-look PLA; loading unpublished"
    },
    {
      "manufacturer": "filament-pm",
      "product": "MARBLEJET",
      "notes": "Marble-effect mineral-filled PLA"
    },
    {
      "manufacturer": "rosa3d",
      "product": "PLA Speed Matt Marble (Ivory / Sandstone / Carrara)",
      "notes": "Mineral-filled marble/stone-look PLA on the high-speed matte base"
    },
    {
      "manufacturer": "extrudr",
      "product": "FLAX",
      "notes": "Bio-based matrix plus mineral filler with a sandstone-like matte finish; density 1.45 g/cm³, VICAT A 48 °C. Matrix is not confirmed to be neat PLA, so this is a category match rather than a chemistry match"
    },
    {
      "manufacturer": "bambu-lab",
      "product": "PLA Marble",
      "notes": "Mainstream marble-effect PLA; Bambu's own guidance recommends a hardened nozzle, which implies genuine mineral content, but no filler percentage or density is published. Still listed under base pla as well — needs a reciprocity decision"
    },
    {
      "manufacturer": "elegoo",
      "product": "PLA Marble",
      "notes": "Marketed as non-abrasive and brass-safe despite the mineral-fill positioning — the source of this entry's hardened-nozzle conflict. Still listed under base pla as well"
    },
    {
      "manufacturer": "ziro",
      "product": "Stone PLA",
      "notes": "Mineral-filler stone texture; loading unpublished"
    }
  ]
}
