Repository: pwsh/filament-field-guide

# Filament Field Guide

A structured, research-driven catalog of FDM 3D-printing materials, manufacturers, and
build plates — published as a filterable static site via GitHub Pages.

## Quick start

```bash

# Serve locally (fetch() requires http, not file://)
python -m http.server 8000

# Validate data + regenerate the manifest after any data change
pip install jsonschema
python scripts/validate.py
```

# that already exist, and --brands to scope to certain candidate files
python scripts/spoolman_import.py --url http://spoolman.local:7912 \
    --apply --update --brands amolen,insignia

File: data/filaments/pla-wood.json
{
  "id": "pla-wood",
  "name": "Wood-Filled PLA",
  "aliases": [
    "PLA Wood",
    "Wood PLA",
    "WoodFill",
    "Timberfill"
  ],
  "status": "researched",
  "base_type": "pla",
  "variation_kind": "wood-filled",
  "polymer_class": "composite-other",
  "chemical_makeup": "PLA matrix loaded with real wood particulate/fibre, commonly cited at 20-40 wt% (about 30 % typical); the fibre is lower-density than the resin, so the composite ends up slightly lighter than base PLA",
  "summary": "PLA compounded with real wood fibre for a sandable, wood-look, wood-smelling part. Versus base PLA it needs a hardened nozzle, slower speeds (40-60 mm/s) and more retraction, is lighter (1.21 vs 1.24 g/cm\u00b3), and is much weaker and more anisotropic (tensile XY 26 MPa, Z 15 MPa vs 45-65 MPa base). It is also the worst of the six aesthetic variants outdoors, because the fibre absorbs water independently of the PLA.",
  "printing": {
    "nozzle_temp_c": {
      "min": 190,
      "max": 240,
      "recommended": 215
    },
    "bed_temp_c": {
      "min": 35,
      "max": 45,
      "recommended": 40
    },
    "ambient_temp_c": {
      "min": 15,
      "max": 30,
      "recommended": 22
    },
    "speed_mm_s": {
      "min": 30,
      "max": 250,
      "recommended": 50
    },
    "enclosure_recommended": false,
    "heated_chamber_required": false,
    "requires_hardened_nozzle": true,
    "part_cooling_fan_pct": {
      "min": 80,
      "max": 100,
      "recommended": 100
    },
    "enclosure_open_for_cooling": true,
    "notes": "Deltas vs base PLA: hardened nozzle, slower speeds, and nozzle diameter matters. Bambu's TDS gives 190-240 \u00b0C and rates the material below 250 mm/s, but community practice is 40-60 mm/s, dropping further as fibre load rises, to avoid fibre packing and clogs. Darker/higher-fibre shades generally run hotter within the range; nozzle temperature also controls how much the fibre 'toasts', which is how colour variegation is dialled in. Use 0.4 mm or larger (0.6/0.8 mm preferred for heavily filled shades) \u2014 fibre bridges small orifices. Bambu's own TDS does not state a hardened-nozzle requirement, but wood fibre visibly abrades brass within roughly 12-48 h of continuous printing per community reports, so this entry flags it as required."
  },
  "feeding": {
    "drive_system": "any",
    "ams_compatible": "conditional",
    "feeding_assistant_recommended": false,
    "notes": "Feeds through Bowden or direct drive, but increase retraction over your base-PLA profile (~5 mm Bowden, 0.5-1 mm direct drive) because fibre content makes flow start and stop less cleanly. Bambu's material table lists wood/rock-filled PLA as AMS-compatible only 'when not very brittle, rough, or soft' \u2014 darker high-fibre shades can be brittle enough to snap in the feed path and rough enough to wear PTFE, so this is 'conditional' and batch-dependent. No feeding assistant needed (rigid)."
  },
  "drying": {
    "required_before_use": "if-exposed",
    "temp_c": {
      "min": 45,
      "max": 60,
      "recommended": 55
    },
    "time_hours": {
      "min": 4,
      "max": 8,
      "recommended": 8
    },
    "methods": [
      "filament dryer",
      "blast oven at 55 \u00b0C",
      "food dehydrator",
      "drybox with desiccant"
    ],
    "dryness_validation": "Listen for steam pops and watch for rough, spitting extrusion on a purge line \u2014 wood-PLA announces moisture far more loudly than base PLA. Surface finish is a poor indicator here because the material is intentionally rough.",
    "notes": "Bambu specifies 55 \u00b0C for 8 h, essentially base-PLA drying; community guidance runs 45-60 \u00b0C for 4-6 h. The important delta is not the schedule but the consequence \u2014 the wood fibre takes up moisture independently of the PLA matrix, so an under-dried spool causes steam pops and flow disruption much sooner than base PLA would."
  },
  "storage": {
    "recommendations": "Drybox with desiccant is worth the effort here even though base PLA tolerates open air \u2014 the fibre fraction keeps absorbing moisture after the PLA has stabilised",
    "max_humidity_pct": 35,
    "hygroscopy": "moderate"
  },
  "price": {
    "usd_per_kg_low": 24,
    "usd_per_kg_high": 26,
    "notes": "Bambu PLA Wood around $24.99/kg \u2014 a moderate premium over base PLA at $18-20/kg, in line with pla-gradient and pla-glow"
  },
  "use_cases": {
    "recommended": [
      "decorative and display items",
      "figurines and ornaments",
      "picture frames and trim pieces",
      "architectural models",
      "parts intended to be sanded, stained or finished like wood",
      "props where a wood grain look and smell sells the piece"
    ],
    "not_recommended": [
      "load-bearing or structural parts",
      "impact-prone or drop-prone parts",
      "snap-fit and clip geometry",
      "parts loaded in Z (Z tensile is roughly half XY)",
      "fine thin walls or 0.2 mm nozzle detail work (fibre clogs)",
      "food-contact items",
      "unsealed outdoor use (fibre swells and degrades)"
    ]
  },
  "suitability": {
    "food_contact": "no",
    "load_bearing": "no",
    "high_temperature": "no",
    "outdoor": "no"
  },
  "properties": {
    "density_g_cm3": 1.21,
    "grams_per_100cm3": 121,
    "cm3_per_100g": 82.6,
    "shrinkage_pct": {
      "min": 0.3,
      "max": 0.5,
      "recommended": 0.4
    },
    "glass_transition_c": 54,
    "heat_deflection_c": 57,
    "max_service_temp_c": 48,
    "tensile_strength_mpa": {
      "min": 21,
      "max": 31,
      "recommended": 26
    },
    "notes": "Bambu PLA Wood TDS: density 1.21 g/cm\u00b3 \u2014 lower than base PLA's 1.24 despite added filler, because wood fibre is less dense than the resin, making this the lightest of the six aesthetic variants. Tensile XY 26\u00b15 MPa and Z 15\u00b14 MPa (a Z/XY ratio near 0.58, the worst in this cluster), elongation XY 15.3\u00b13.1 % and Z 4.5\u00b11.7 %, Tg 54 \u00b0C, HDT 57 \u00b0C at 1.8 MPa. Important product-category caution: this entry describes particle-filled wood PLA. Chemically foamed 'wood-look' PLA is a different product with density near 0.8 g/cm\u00b3 \u2014 these numbers do not apply to it."
  },
  "scores": {
    "ease_of_print": 6,
    "dimensional_stability": 7,
    "warp_tendency": 1,
    "layer_adhesion": 3,
    "compression_strength": 5,
    "temperature_tolerance": 2,
    "uv_tolerance": 2,
    "weather_tolerance": 1,
    "water_tolerance": 3
  },
  "compatibility": {
    "bonds_with": [
      "pha",
      "pla"
    ],
    "support_materials": [
      "bvoh",
      "petg",
      "pva"
    ],
    "usable_as_support_for": [],
    "notes": "Welds to itself and to base PLA, though the fibre-roughened melt surface makes PLA-to-wood interfaces slightly less reliable than PLA-to-PLA \u2014 keep multi-material seams out of load paths. Not listed as usable support for anything: the rough, fibre-loaded surface leaves a poor interface finish on the supported part, unlike base PLA which is a good breakaway support for PETG."
  },
  "plate_recommendations": [
    {
      "plate_id": "pei-textured",
      "rating": "recommended",
      "notes": "Adheres well at 35-45 \u00b0C and the plate texture is cosmetically irrelevant against an intentionally rough wood-look surface. Choose smooth PEI instead when the bottom face will be sanded flat and finished."
    },
    {
      "plate_id": "buildtak-polymer",
      "rating": "recommended",
      "notes": "Backfilled from plate entry (Phase E reciprocity): As base PLA; wood-filled blends are specifically listed as compatible."
    }
  ],
  "alternatives": [
    {
      "filament_id": "pla",
      "reason": "When the wood look is not essential, base PLA is dramatically stronger (tensile XY 45-65 vs 26 MPa, adh 6 vs 3), runs at full speed with no hardened nozzle (ease 10 vs 6) and costs less ($14-35 vs $24-26)."
    },
    {
      "filament_id": "pla-stone",
      "reason": "The mineral sibling on the same ease 6 filled-PLA terms: denser and grittier, takes paint and patina like cast stone, and behaves better in damp air (water 5 vs 3, weath 2 vs 1) since there is no fibre to wick \u2014 but it is heavy (1.70 vs 1.21 g/cm\u00b3) and cannot be sanded to grain."
    },
    {
      "filament_id": "pla-matte",
      "reason": "If what you actually want is a non-plastic, layer-line-hiding surface to paint: ease 9 vs 6, no hardened nozzle, no extra retraction tuning, and much better strength and bonding (adh 5 vs 3)."
    },
    {
      "filament_id": "petg",
      "reason": "Wood-fill is the worst aesthetic PLA outdoors (weath 1, water 3); for planters, garden markers or anything that gets wet, PETG survives (water 9, weath 5, temp 5 vs 2) \u2014 at the total loss of the wood grain and smell, and ease 7 vs 6."
    }
  ],
  "emissions": {
    "voc_level": "low",
    "particulate_level": "moderate",
    "primary_emissions": [
      "lactide",
      "wood-pyrolysis volatiles (toasted/burnt-wood odour)",
      "ultrafine particles"
    ],
    "ventilation": "recommended",
    "notes": "The one emissions delta in this cluster: fibre charring at the nozzle produces a distinct burnt-wood smell that is normal but can be strong in a small closed room, and adds particulate beyond base PLA's baseline. Not classified as hazardous, but move air rather than printing it on a desk in an unventilated space."
  },
  "safety_notes": "Wear a mask when sanding \u2014 wood-PLA dust is a mix of wood and plastic fines. The composite is not food-contact certified and no supplier guarantees the fibre feedstock is free of contaminants.",
  "additional_notes": "Nozzle temperature doubles as a colour control: hotter extrusion toasts the fibre darker, so deliberately varying temperature by height produces grain-like variegation. Parts sand, stain and wax like soft wood, which is the main reason to accept the mechanical penalty.",
  "provenance": {
    "sources": [
      "https://cdn.shopify.com/s/files/1/0584/7236/6216/files/Bambus_PLA_Wood_Technical_Data_Sheet_f0077fb2-f58a-4dee-bd33-6c71dd43b8da.pdf",
      "https://sigmafilament.com/wood-pla-filament/",
      "https://wiki.bambulab.com/en/general/filament-guide-material-table",
      "https://forum.prusa3d.com/forum/original-prusa-i3-mk3s-mk3-hardware-firmware-and-software-help/wood-pla-nozzle-suggestions/",
      "https://shop3duniverse.com/products/bambu-lab-pla-wood-1-75mm-1kg",
      "https://3dwithus.com/wood-filament"
    ],
    "last_verified": "2026-07-31",
    "confidence": "medium",
    "conflicts": "Magnitude of embrittlement is genuinely disputed: Bambu's TDS reports elongation XY 15.3 %, while a secondary community composite dataset reports elongation at break of only ~3.8 % (vs ~9.4 % for base PLA), tensile modulus ~3650 MPa vs ~2700 MPa, and flexural strength collapsing to ~14 MPa. These are almost certainly different fibre loadings; treat exact numbers as brand- and fill-percentage-dependent and the datasheet values as applying to Bambu's product only. Fibre content itself is unpublished by Bambu (20-40 wt% is a secondary-source figure). Hardened nozzle: flagged required here on community evidence (brass wear in ~12-48 h of continuous printing, hours unverified) even though Bambu's TDS does not state it. Warp is reported by some sources as slightly better than base PLA because fibre restrains shrinkage \u2014 unverified, so warp is recorded equal to base PLA at 1."
  },
  "trade_names": [
    {
      "manufacturer": "3djake",
      "product": "ecoPLA Wood (lumberjake PLA)"
    },
    {
      "manufacturer": "Numakers",
      "product": "PLA Wood",
      "notes": "Wood-fibre-filled PLA."
    },
    {
      "manufacturer": "OVV3D",
      "product": "Gradient Wood PLA (4-colour)",
      "notes": "Wood-fill base."
    },
    {
      "manufacturer": "OVV3D",
      "product": "PLA+ / Pro Wood (Bois Noyer, Cherry)",
      "notes": "Wood-fill under the PLA+/Pro label; pla-plus not additionally asserted since no toughening spec is published for the wood grade."
    },
    {
      "manufacturer": "OVV3D",
      "product": "Wood-Fill PLA (Black Walnut, Cherry, Oakwood, Teakwood, Walnut)",
      "notes": "Genuine wood-fill line, distinct from colourway-only 'wood' products elsewhere in this batch."
    },
    {
      "manufacturer": "Yoline Lab",
      "product": "Wood PLA",
      "notes": "Aesthetic Series, wood-fibre-filled."
    },
    {
      "manufacturer": "addnorth",
      "product": "PLA Wood",
      "notes": "40% wood fibre + 60% bio-based PLA"
    },
    {
      "manufacturer": "amolen",
      "product": "PLA Wood",
      "notes": "Real wood fibre filler."
    },
    {
      "manufacturer": "azurefilm",
      "product": "PLA Wood",
      "notes": "PLA + wood fibre"
    },
    {
      "manufacturer": "bambu-lab",
      "product": "PLA Wood"
    },
    {
      "manufacturer": "colorfabb",
      "product": "woodFill",
      "notes": "TDS states PLA/PHA base polymer (not pure PLA) + wood fibre, density 1.15 g/cm3 vs pla-wood's 1.21"
    },
    {
      "manufacturer": "creality",
      "product": "CR-Wood"
    },
    {
      "manufacturer": "elegoo",
      "product": "PLA Wood"
    },
    {
      "manufacturer": "eryone",
      "product": "PLA Wood",
      "notes": "Wood-fibre-filled PLA."
    },
    {
      "manufacturer": "extrudr",
      "product": "WOOD",
      "notes": "Density 1.23 g/cm3, VICAT A 48 C; matrix described as lignin/biopolymer rather than explicitly PLA, filler is wood fibre"
    },
    {
      "manufacturer": "filament-pm",
      "product": "WOODJET"
    },
    {
      "manufacturer": "filamentive",
      "product": "Wood PLA",
      "notes": "~40% recycled wood fibre"
    },
    {
      "manufacturer": "fillamentum",
      "product": "Timberfill",
      "notes": "PLA/biopolymer matrix + real wood fibre, fully biodegradable"
    },
    {
      "manufacturer": "formfutura",
      "product": "BioFil Wood",
      "notes": "PLA + wood fibre"
    },
    {
      "manufacturer": "formfutura",
      "product": "EasyWood",
      "notes": "PLA + wood fibre, consumer-line naming"
    },
    {
      "manufacturer": "geeetech",
      "product": "PLA Wood",
      "notes": "Quantified composite: ~85% PLA / 15% wood fibre - the only published wood loading in this cluster."
    },
    {
      "manufacturer": "hatchbox",
      "product": "Wood PLA",
      "notes": "Wood-fibre filler; percentage not published, no heated bed required."
    },
    {
      "manufacturer": "iemai-3d",
      "product": "iSanmate (retail label)",
      "notes": "Wood PLA SKU"
    },
    {
      "manufacturer": "inland",
      "product": "Wood PLA",
      "notes": "Wood-fibre filler."
    },
    {
      "manufacturer": "jayo",
      "product": "Wood PLA",
      "notes": "Wood-fiber-filled PLA"
    },
    {
      "manufacturer": "keene-village-plastics",
      "product": "Tru Wood (e.g. Tru Wood Cherry)",
      "notes": "PLA + wood-flour filler, standard wood-PLA chemistry."
    },
    {
      "manufacturer": "kexcelled",
      "product": "PLA Wood",
      "notes": "Genuine wood-fiber-filled PLA, separate SKU from the wood-tone matte"
    },
    {
      "manufacturer": "proto-pasta",
      "product": "Matte Fiber HTPLA (Walnut / Mahogany / Daffodil wood colourways)",
      "notes": "HTPLA base + wood-flour filler rather than a generic wood-PLA base."
    },
    {
      "manufacturer": "prusa-research",
      "product": "Prusament Woodfill",
      "notes": "PLA matrix + wood fibre"
    },
    {
      "manufacturer": "qidi-tech",
      "product": "PLA Wood"
    },
    {
      "manufacturer": "rosa3d",
      "product": "BioWOOD"
    },
    {
      "manufacturer": "snapmaker",
      "product": "Wood PLA"
    },
    {
      "manufacturer": "spectrum-filaments",
      "product": "WOOD"
    },
    {
      "manufacturer": "sunlu",
      "product": "PLA Wood",
      "notes": "Wood-flour-filled PLA"
    },
    {
      "manufacturer": "extrudr",
      "product": "Flax",
      "notes": "Flax-fibre-filled PLA, not wood; density 1.45 g/cm3."
    }
  ]
}

File: data/filaments/pla.json
{
  "id": "pla",
  "name": "PLA (Polylactic Acid)",
  "aliases": [
    "Polylactide",
    "PLA"
  ],
  "status": "researched",
  "base_type": null,
  "variation_kind": null,
  "polymer_class": "polylactide",
  "chemical_makeup": "Polylactic acid \u2014 an aliphatic polyester polymerised from lactic acid/lactide derived from fermented plant starch (corn, sugarcane); biodegradable under industrial composting conditions",
  "summary": "The default FDM material and the easiest polymer to print: no enclosure, almost no warp, excellent dimensional accuracy and the lowest emissions of the common filaments. The trade-off is heat and weather: parts soften near 55-60 \u00b0C, creep under sustained load, and embrittle in sunlight.",
  "printing": {
    "nozzle_temp_c": {
      "min": 190,
      "max": 230,
      "recommended": 210
    },
    "bed_temp_c": {
      "min": 45,
      "max": 60,
      "recommended": 60
    },
    "ambient_temp_c": {
      "min": 15,
      "max": 30,
      "recommended": 22
    },
    "speed_mm_s": {
      "min": 40,
      "max": 300,
      "recommended": 100
    },
    "enclosure_recommended": false,
    "heated_chamber_required": false,
    "enclosure_open_for_cooling": true,
    "requires_hardened_nozzle": false,
    "part_cooling_fan_pct": {
      "min": 80,
      "max": 100,
      "recommended": 100
    },
    "notes": "Heated bed is helpful but optional. Run part cooling at full after the first 1-2 layers. Modern CoreXY machines (Bambu, Prusa MK4) sustain 200-300 mm/s on PLA; legacy bedslingers sit at 40-150 mm/s. An enclosure is not just unnecessary but can be counterproductive \u2014 trapped heat promotes heat creep and clogs in some hotends. Hardened nozzles are only needed for abrasive filled PLA variants (wood, carbon, glow)."
  },
  "feeding": {
    "drive_system": "any",
    "ams_compatible": "yes",
    "feeding_assistant_recommended": false,
    "notes": "The reference AMS/MMU material: Bambu's filament-guide material table lists unfilled PLA as AMS-compatible and multi-colour PLA is the standard use case. The exceptions are filled and effect grades \u2014 Bambu's AMS notes bar third-party PLA-CF/PLA-GF, certain silk PLA and glow-in-the-dark PLA from the AMS because they wear the PTFE feed tubes or break inside the feed path. Enclosure: Bambu's heat-creep guidance and QIDI's door-open table both say to remove the upper cover / open the front door for PLA, since a 35-45 \u00b0C chamber sits close enough to PLA's ~58 \u00b0C Tg to soften filament in the extruder and cause heat-creep clogs."
  },
  "drying": {
    "required_before_use": "if-exposed",
    "temp_c": {
      "min": 45,
      "max": 55,
      "recommended": 50
    },
    "time_hours": {
      "min": 4,
      "max": 8,
      "recommended": 6
    },
    "methods": [
      "filament dryer",
      "food dehydrator",
      "convection oven at lowest setting",
      "drybox with desiccant"
    ],
    "dryness_validation": "No popping/crackling or visible steam at the nozzle; glossy, consistent extrudate rather than matte or rough; no fine surface bubbles; minimal stringing on a retraction test",
    "notes": "Prusa recommends 45 \u00b0C for 6 h, Bambu 55 \u00b0C for 8 h. Lower drying temperatures than PETG/ABS mean less risk of spool deformation."
  },
  "storage": {
    "recommendations": "Sealed bag or drybox with desiccant between uses; tolerates weeks of open air in a dry room but grows brittle after prolonged humid exposure",
    "max_humidity_pct": 40,
    "hygroscopy": "low"
  },
  "price": {
    "usd_per_kg_low": 14,
    "usd_per_kg_high": 35,
    "notes": "2025-2026 pricing for standard unfilled grades: budget $14-18, mid $18-22, premium/specialty $25-35 per kg"
  },
  "use_cases": {
    "recommended": [
      "prototypes and concept models",
      "decorative and display pieces",
      "cosplay props",
      "low-stress toys",
      "figurines and miniatures",
      "dimensionally accurate test/fit prints",
      "indoor household items",
      "educational and hobby projects"
    ],
    "not_recommended": [
      "outdoor parts (UV embrittlement and discolouration)",
      "sustained-load mechanical parts (creep)",
      "anything in a hot car or near heat (softens above ~60 \u00b0C)",
      "automotive/engine-bay parts",
      "direct hot-liquid food contact",
      "high-impact or drop-prone parts (brittle fracture)"
    ]
  },
  "suitability": {
    "food_contact": "conditional",
    "load_bearing": "light",
    "high_temperature": "no",
    "outdoor": "no"
  },
  "properties": {
    "density_g_cm3": 1.24,
    "grams_per_100cm3": 124,
    "cm3_per_100g": 80.6,
    "shrinkage_pct": {
      "min": 0.3,
      "max": 0.5,
      "recommended": 0.4
    },
    "glass_transition_c": 58,
    "heat_deflection_c": 57,
    "max_service_temp_c": 52,
    "tensile_strength_mpa": {
      "min": 45,
      "max": 65,
      "recommended": 55
    },
    "notes": "Prusament PLA cites 1.24 g/cm\u00b3 and XY tensile ~51-59 MPa; other property tables run to 65 MPa. Tg and HDT@0.45MPa both fall in the 55-60 \u00b0C band, which is why PLA is unusable in hot environments. Max service temp is an estimate (Tg minus margin), not a datasheet figure."
  },
  "scores": {
    "ease_of_print": 10,
    "dimensional_stability": 8,
    "warp_tendency": 1,
    "layer_adhesion": 6,
    "compression_strength": 8,
    "temperature_tolerance": 2,
    "uv_tolerance": 3,
    "weather_tolerance": 2,
    "water_tolerance": 6
  },
  "compatibility": {
    "bonds_with": [
      "lw-pla",
      "pha",
      "pla-cast",
      "pla-cf",
      "pla-gf",
      "pla-glitter",
      "pla-glow",
      "pla-gradient",
      "pla-hf",
      "pla-ht",
      "pla-matte",
      "pla-metal",
      "pla-plus",
      "pla-silk",
      "pla-stone",
      "pla-wood"
    ],
    "support_materials": [
      "bvoh",
      "cope",
      "hips",
      "petg",
      "petg-plus",
      "pva",
      "support-breakaway"
    ],
    "usable_as_support_for": [
      "cope",
      "cpe",
      "lw-tpu",
      "pbat",
      "pctg",
      "pet",
      "petg",
      "petg-cf",
      "petg-esd",
      "petg-plus",
      "tpu",
      "tpu-60a",
      "tpu-60d",
      "tpu-68d",
      "tpu-72d",
      "tpu-85a",
      "tpu-90a",
      "tpu-95a",
      "tpu-98a",
      "tpu-gf"
    ],
    "notes": "PLA does not chemically weld to PETG, ABS, ASA, PC, PA or PP \u2014 that non-bonding is deliberately exploited so PLA and PETG each release cleanly as breakaway support for the other. PVA is the classic dissolvable support/interface for PLA (water-soluble, similar print temperatures); BVOH also works. PLA is not usable with ABS/ASA in either direction: their 90-110 \u00b0C bed temperatures deform PLA."
  },
  "plate_recommendations": [
    {
      "plate_id": "pei-textured",
      "rating": "recommended",
      "notes": "Prints well on textured/satin PEI with no release agent at 45-60 \u00b0C bed. A glue stick is optional for awkward geometries only."
    },
    {
      "plate_id": "pei-smooth",
      "rating": "recommended",
      "notes": "Backfilled from plate entry (Phase E reciprocity): The reference use case: strong direct bond, glossiest and flattest bottom surface of any PEI finish."
    },
    {
      "plate_id": "glass-borosilicate",
      "rating": "recommended",
      "notes": "Backfilled from plate entry (Phase E reciprocity): Bare borosilicate can be too slick for PLA on its own; a thin PVA glue-stick film is the standard fix and also gives the glossy bottom finish glass is prized for."
    },
    {
      "plate_id": "pp-sheet",
      "rating": "recommended",
      "notes": "Backfilled from plate entry (Phase E reciprocity): Listed compatible by Prusa. Adhesion is adequate rather than tenacious \u2014 this is a release-oriented coating, so add a brim for tall parts on small footprints instead of raising bed"
    },
    {
      "plate_id": "g10-garolite",
      "rating": "recommended",
      "notes": "Backfilled from plate entry (Phase E reciprocity): Vendors state no release agent needed; releases on cooling without a spatula."
    },
    {
      "plate_id": "pei-satin",
      "rating": "recommended",
      "notes": "Backfilled from plate entry (Phase E reciprocity): Direct print with no aid; small or thin-walled parts benefit from a brim since satin's peak grip is below smooth PEI's."
    },
    {
      "plate_id": "supertack",
      "rating": "recommended",
      "notes": "Backfilled from plate entry (Phase E reciprocity): The plate's entire reason to exist. Full adhesion at bed temperatures well below what PEI needs, which cuts warp on large flat parts and keeps the chamber cool. Parts normally pop "
    },
    {
      "plate_id": "pc-plate",
      "rating": "recommended",
      "notes": "Backfilled from plate entry (Phase E reciprocity): The plate's whole purpose. Best PLA adhesion in the Bambu plate lineup, and Anycubic runs PLA at ~45 C here versus 60 C on a textured plate. Glue stick is applied to protect the su"
    },
    {
      "plate_id": "carbon-fiber-plate",
      "rating": "recommended",
      "notes": "Backfilled from plate entry (Phase E reciprocity): No release agent needed; parts audibly pop free once the plate cools."
    },
    {
      "plate_id": "buildtak-polymer",
      "rating": "recommended",
      "notes": "Backfilled from plate entry (Phase E reciprocity): The surface's core competency. Direct print, no adhesive, reliable first layers even on a marginal bed. Filled PLAs \u2014 carbon, metal, wood, brick \u2014 are explicitly covered by the sam"
    },
    {
      "plate_id": "pei-patterned",
      "rating": "recommended",
      "notes": "Backfilled from plate entry (Phase E reciprocity): The intended use case. Natural, translucent and semi-transparent PLA show the holographic effect most strongly on the bottom face."
    },
    {
      "plate_id": "pex-sheet",
      "rating": "recommended",
      "notes": "Backfilled from plate entry (reciprocity)"
    }
  ],
  "alternatives": [
    {
      "filament_id": "pla-plus",
      "reason": "Same PLA process window and hardware for markedly better impact toughness and layer adhesion (adh 8 vs 6); you give up some stiffness and tensile strength, print slower (40-50 mm/s), and pay $22-45 vs $14-35. Heat resistance is unchanged (temp 2 both, HDT ~53-58 \u00b0C)."
    },
    {
      "filament_id": "petg",
      "reason": "The standard step up when PLA's ~55-60 \u00b0C softening, creep or brittleness is the problem: temp 5 vs 2, water 9 vs 6 and adh 9 vs 6, still with no enclosure \u2014 bought with harder printing (ease 7 vs 10), stringing/oozing and supports that fuse to the part."
    },
    {
      "filament_id": "pla-hf",
      "reason": "Identical lactide chemistry and identical strength/heat scores, rheology-tuned for 100-300 mm/s instead of roughly 40-100 mm/s; the only costs are mandatory near-100 % part cooling, a glossier less forgiving finish and $18-30 vs $14-35."
    },
    {
      "filament_id": "pla-ht",
      "reason": "For a part that must survive above 60 \u00b0C while still printing warp-free (warp 1 both): annealing lifts temp 2 to 6 (HDT 85 \u00b0C unfilled, 150 \u00b0C+ glass-filled) \u2014 paid for with a mandatory 30-min bake, ~1.8 % X/Y shrink compensation and weaker layers (adh 4 vs 6)."
    },
    {
      "filament_id": "asa",
      "reason": "If the part lives outdoors, PLA is simply the wrong material (uv 3, weath 2); ASA is uv 9 / weath 9 with temp 7 vs 2 at a comparable $18-45 \u2014 bought with enclosure printing, ventilation, ease 5 vs 10 and warp 7 vs 1."
    }
  ],
  "emissions": {
    "voc_level": "low",
    "particulate_level": "low",
    "primary_emissions": [
      "lactide (~4-5 \u00b5g/min)",
      "ultrafine particles (~10\u2078 particles/min)"
    ],
    "ventilation": "optional",
    "notes": "Lowest-emission common filament. Azimi et al. (2016) measured median UFP emission around 10\u2078 particles/min \u2014 roughly 100-1000x lower than ABS. The sweet odour is lactide. A normally ventilated room is sufficient for occasional printing; move air for continuous printing in an occupied space."
  },
  "safety_notes": "Filled and additive-heavy variants (glow, metal-filled, wood, carbon) change both the abrasion and emission picture and need a hardened nozzle \u2014 see the relevant variation entries.",
  "additional_notes": "Biodegradable only under industrial composting conditions, not in a home compost heap or landfill.",
  "provenance": {
    "sources": [
      "https://help.prusa3d.com/article/pla_2062",
      "https://prusament.com/wp-content/uploads/2022/10/PLA_Prusament_TDS_2021_10_EN.pdf",
      "https://www.simplify3d.com/resources/materials-guide/pla/",
      "https://www.partmfg.com/3d-printing-filament-properties-table/",
      "https://salesplastics.com/comparison-of-material-properties-pla-vs-abs-vs-petg/",
      "https://filamentdryingtool.com/filament-drying-chart",
      "https://ultimaker.com/learn/is-pla-food-safe-a-guide-to-food-safe-3d-printing-and-filaments/",
      "https://academy.cba.mit.edu/classes/scanning_printing/emissions.pdf",
      "https://tinkeratlas.com/tools/filament-compatibility",
      "https://wiki.bambulab.com/en/filament-acc/filament/heat-creep",
      "https://wiki.bambulab.com/en/knowledge-sharing/notes-ams"
    ],
    "last_verified": "2026-07-31",
    "confidence": "medium",
    "conflicts": "Density: Prusament states 1.24 g/cm\u00b3, other tables cite up to 1.25 \u2014 1.24 used. Tensile strength: Prusament XY 51-59 MPa, comparison tables up to 65 MPa, partmfg.com an outlier at 72 MPa \u2014 the 72 MPa figure is rejected and 45-65 MPa recorded as consensus. Max continuous service temperature (~50-55 \u00b0C) is inferred from Tg, not measured in any cited datasheet."
  },
  "trade_names": [
    {
      "manufacturer": "3djake",
      "product": "ecoPLA"
    },
    {
      "manufacturer": "3djake",
      "product": "ecoPLA Sparkling",
      "notes": "glitter PLA; no glitter-specific id exists"
    },
    {
      "manufacturer": "3djake",
      "product": "mysteryPLA",
      "notes": "random-colour assortment pack, not a distinct chemistry"
    },
    {
      "manufacturer": "3dxtech",
      "product": "Economy PLA / ECOMAX PLA",
      "notes": "Unmodified PLA; ECOMAX is the economy tier."
    },
    {
      "manufacturer": "Amazon Basics",
      "product": "Premium PLA",
      "notes": "Launch SKU, 1.75mm 1kg; private label, OEM undisclosed."
    },
    {
      "manufacturer": "CC3D",
      "product": "Brown to Green Color Change PLA",
      "notes": "Thermochromic-pigment PLA; no thermochromic id exists, base chemistry used."
    },
    {
      "manufacturer": "CC3D",
      "product": "Marble PLA",
      "notes": "Marble-look pigment; no mineral loading evidence, so pla-stone not asserted."
    },
    {
      "manufacturer": "CC3D",
      "product": "PLA",
      "notes": "Standard PLA."
    },
    {
      "manufacturer": "CC3D",
      "product": "PLA MAX",
      "notes": "Safe base chemistry alongside pla-plus."
    },
    {
      "manufacturer": "Cookiecad",
      "product": "Chip PLA (Mint Chip, Pink Chip, Vanilla Chip)",
      "notes": "Speckled/fleck pigment; no fleck id exists."
    },
    {
      "manufacturer": "Cookiecad",
      "product": "Dual PLA (Granite, Sunrise, Moonstone, Midnight Magic)",
      "notes": "Two-colour co-extrusion; chemistry unchanged."
    },
    {
      "manufacturer": "Cookiecad",
      "product": "Elixir PLA",
      "notes": "Mixed colour-shift/sparkle effect sub-line; only base chemistry asserted."
    },
    {
      "manufacturer": "Cookiecad",
      "product": "PLA",
      "notes": "Standard PLA, described as industrially compostable."
    },
    {
      "manufacturer": "Hobby Lobby",
      "product": "3D Printing Filament (standard PLA)",
      "notes": "1.75mm, 2.2lb/330m, 200-220C, $14.99. 'Wood', 'Marble' and 'Golden' are colourway names on this SKU \u2014 no fill evidence, so pla-wood/pla-stone/pla-metal are NOT asserted."
    },
    {
      "manufacturer": "MarsWork",
      "product": "PLA Basic",
      "notes": "30+ colours, 1kg refill (no spool) for reusable/AMS spools, marketed pre-dried."
    },
    {
      "manufacturer": "Numakers",
      "product": "PLA Marble",
      "notes": "Marble-look pigment; no stated mineral filler, so pla-stone not asserted."
    },
    {
      "manufacturer": "Numakers",
      "product": "PLA Metallic",
      "notes": "Metallic appearance only; no metal-powder loading evidence, so pla-metal not asserted."
    },
    {
      "manufacturer": "Siddament",
      "product": "Infused PLA",
      "notes": "Filler undisclosed by the line name, so no wood/metal/stone/glitter id can be assigned; base chemistry only."
    },
    {
      "manufacturer": "Siddament",
      "product": "PLA (Normal, incl. Translucent and Tri/Dual Colour)",
      "notes": "Translucent and multi-colour are pigment/coextrusion variants of the same base."
    },
    {
      "manufacturer": "Yoline Lab",
      "product": "PLA",
      "notes": "Standard Series."
    },
    {
      "manufacturer": "addnorth",
      "product": "E-PLA",
      "notes": "density 1.23-1.25"
    },
    {
      "manufacturer": "addnorth",
      "product": "PLA Economy",
      "notes": "100% corn-based, budget grade"
    },
    {
      "manufacturer": "addnorth",
      "product": "X-PLA",
      "notes": "described as a 100% biodegradable PLA-mix, density 1.24-1.26"
    },
    {
      "manufacturer": "amolen",
      "product": "PLA Basic",
      "notes": "Plain PLA; Basic/High-Speed around $21.99/kg."
    },
    {
      "manufacturer": "amolen",
      "product": "PLA Temp Color Change",
      "notes": "Thermochromic pigment on a PLA base; no colour-change id exists."
    },
    {
      "manufacturer": "amolen",
      "product": "PLA Transparent",
      "notes": "Clear base PLA."
    },
    {
      "manufacturer": "anycubic",
      "product": "PLA Basic / PLA Basic Refill",
      "notes": "Refill is a spool-less reload of the same resin"
    },
    {
      "manufacturer": "anycubic",
      "product": "PLA Special",
      "notes": "Confirmed NOT a distinct chemistry - PLA Basic in special/limited colourways"
    },
    {
      "manufacturer": "atomic-filament",
      "product": "PLA (standard opaque, MeltMiser Economy Series, Translucent, Gemstone Translucent, Neon UV Reactive, Pearlescent, Metallic, Marble, Shade-Shifting, Iridescent, Extreme JET Black)",
      "notes": "Catch-all color/effect listing; Marble variant also listed on pla-stone."
    },
    {
      "manufacturer": "azurefilm",
      "product": "PLA Original",
      "notes": "Standard PLA"
    },
    {
      "manufacturer": "azurefilm",
      "product": "PLA Prime",
      "notes": "Standard PLA"
    },
    {
      "manufacturer": "azurefilm",
      "product": "PLA Strongman",
      "notes": "Marketed as higher-toughness PLA but no TDS-level composition is published, so pla-plus cannot be confirmed - mapped to base pla"
    },
    {
      "manufacturer": "bambu-lab",
      "product": "PLA Basic",
      "notes": "Standard PLA homopolymer, no functional filler; RFID-tagged AMS spools"
    },
    {
      "manufacturer": "chckx3d",
      "product": "PLA Filament",
      "notes": "Standard PLA, $12.99; listed 200-220C nozzle, 70-80C bed."
    },
    {
      "manufacturer": "coex-3d",
      "product": "PLA Prime",
      "notes": "Virgin NatureWorks Ingeo 3D850 \u2014 a different general-purpose resin SKU from the 4043D lines, not a toughened, high-flow or silk grade."
    },
    {
      "manufacturer": "coex-3d",
      "product": "Standard PLA / COEX Next PLA",
      "notes": "Both virgin NatureWorks Ingeo 4043D with colourant only; COEX Next differs solely by production-scrap regrind content, not performance."
    },
    {
      "manufacturer": "colorfabb",
      "product": "PLA (standard)",
      "notes": "Plain PLA"
    },
    {
      "manufacturer": "colorfabb",
      "product": "PLA Economy",
      "notes": "Value grade, same base polymer"
    },
    {
      "manufacturer": "colorfabb",
      "product": "PLA Regrind / rPLA",
      "notes": "Recycled feedstock, same chemistry"
    },
    {
      "manufacturer": "colorfabb",
      "product": "PLA Vibers",
      "notes": "Sparkle/glitter effect only; base polymer unchanged (no glitter-PLA id exists)"
    },
    {
      "manufacturer": "comgrow",
      "product": "PLA",
      "notes": "Comgrow-branded plain PLA, 6-pack primary colours. Silk/chameleon/glow stock in the store is largely resold Creality/Sovol."
    },
    {
      "manufacturer": "creality",
      "product": "Ender PLA"
    },
    {
      "manufacturer": "das-filament",
      "product": "PLA",
      "notes": "Standard PLA in 1.75 and 2.85 mm; evidence is product-page level, not TDS"
    },
    {
      "manufacturer": "devil-design",
      "product": "PLA",
      "notes": "density 1.24 g/cm3 (ASTM D1505), softening ~50C, elongation at break 160%, Spencer impact 2.5 J"
    },
    {
      "manufacturer": "duramic-3d",
      "product": "PLA",
      "notes": "Plain PLA; from $15.99."
    },
    {
      "manufacturer": "elegoo",
      "product": "PLA (RFID) / PLA (RFID) emoji Brand Edition",
      "notes": "RFID-tagged standard PLA, same resin as PLA Basic"
    },
    {
      "manufacturer": "elegoo",
      "product": "PLA / PLA Basic"
    },
    {
      "manufacturer": "eryone",
      "product": "PLA",
      "notes": "Plain PLA; consumer retail around $27.99/kg."
    },
    {
      "manufacturer": "eryone",
      "product": "PLA Burnt Titanium (one-colour/Rainbow/Dual/Tri-colour)",
      "notes": "Marketed as 'Glitter PLA Filament' - glitter/colour-shift silk-type PLA; base resin is PLA."
    },
    {
      "manufacturer": "eryone",
      "product": "PLA Metallic",
      "notes": "Metallic pigment with no published metal-powder loading - NOT pla-metal."
    },
    {
      "manufacturer": "eryone",
      "product": "PLA Rainbow",
      "notes": "Multi-pigment spool of base PLA; where the colour transitions along the strand it is also a gradient spool (pla-gradient)."
    },
    {
      "manufacturer": "esun",
      "product": "PLA-Basic",
      "notes": "Unmodified economy PLA"
    },
    {
      "manufacturer": "esun",
      "product": "PLA-Coffee",
      "notes": "Coffee-residue organic filler, not wood flour, so pla-wood does not apply"
    },
    {
      "manufacturer": "extrudr",
      "product": "PEARL",
      "notes": "Bio-based translucent pearlescent; density 1.25 g/cm3, VICAT A 58 C / HDT-B 51 C - specs are PLA-consistent, though Extrudr labels it only 'bio-based renewable'"
    },
    {
      "manufacturer": "extrudr",
      "product": "PLA BASIC",
      "notes": "Bio-based, EN13432-biodegradable; density 1.24 g/cm3, VICAT A 55 C"
    },
    {
      "manufacturer": "extrudr",
      "product": "PLA NX2",
      "notes": "'New generation' PLA, density 1.30 g/cm3 (vs pla 1.24), VICAT A 60 C - improved mechanicals but still PLA"
    },
    {
      "manufacturer": "fiberlogy",
      "product": "Easy PLA",
      "notes": "Standard PLA"
    },
    {
      "manufacturer": "fiberlogy",
      "product": "HD-PLA",
      "notes": "High-crystallinity PLA for post-print annealing (ABS-like after heat treatment); base polymer is PLA, the annealable grade itself has no id"
    },
    {
      "manufacturer": "filament-pm",
      "product": "PLA"
    },
    {
      "manufacturer": "filament-pm",
      "product": "RePLA / RePLA+",
      "notes": "recycled content; previous r-pla id does not exist in the catalog"
    },
    {
      "manufacturer": "filamentive",
      "product": "Algae PLA",
      "notes": "PLA + ~5-10% algae bio-filler; base polymer only, see gaps"
    },
    {
      "manufacturer": "filamentive",
      "product": "Cosmic PLA",
      "notes": "glitter/metallic-flake effect, not metal powder, so pla-metal does not apply"
    },
    {
      "manufacturer": "filamentive",
      "product": "Hemp PLA",
      "notes": "PLA + ~5-10% hemp bio-filler; base polymer only, see gaps"
    },
    {
      "manufacturer": "filamentive",
      "product": "PLA (rPLA)",
      "notes": "recycled content; previous r-pla id does not exist in the catalog"
    },
    {
      "manufacturer": "filamentive",
      "product": "ReFill PLA",
      "notes": "~50% recycled, AMS-compatible refill spool"
    },
    {
      "manufacturer": "fillamentum",
      "product": "PLA Crystal Clear",
      "notes": "Optically clear grade, same base polymer"
    },
    {
      "manufacturer": "fillamentum",
      "product": "PLA Extrafill",
      "notes": "Standard PLA"
    },
    {
      "manufacturer": "flashforge",
      "product": "PLA Basic"
    },
    {
      "manufacturer": "formfutura",
      "product": "Bulk PLA",
      "notes": "Standard PLA in bulk packaging"
    },
    {
      "manufacturer": "formfutura",
      "product": "EasyFil PLA",
      "notes": "Standard PLA, budget consumer line"
    },
    {
      "manufacturer": "formfutura",
      "product": "EasyFil ePLA",
      "notes": "The 'e' is marketing positioning (economical/European/eco-packaged), not a chemistry marker; TDS shows plain PLA at 1.24 g/cc"
    },
    {
      "manufacturer": "formfutura",
      "product": "Premium PLA",
      "notes": "Standard PLA"
    },
    {
      "manufacturer": "formfutura",
      "product": "ReForm rPLA",
      "notes": "Recycled PLA, also sold as pellets; ReFill PLA is the same chemistry"
    },
    {
      "manufacturer": "formfutura",
      "product": "Transparent PLA",
      "notes": "Optical variant, same base polymer"
    },
    {
      "manufacturer": "formfutura",
      "product": "Volcano PLA",
      "notes": "High-crystallinity PLA (1.27 g/cc) for post-print annealing - HDT ~95 C annealed vs ~55-60 C; TDS confirms the base polymer is still plain PLA with no PHA/other blend. Volcano PLA 150C is the same family"
    },
    {
      "manufacturer": "forward-am",
      "product": "Ultrafuse PLA",
      "notes": "Standard-filaments category; unmodified PLA."
    },
    {
      "manufacturer": "fusion-filaments",
      "product": "HT-PLA (3D870) / HTPLA+",
      "notes": "NatureWorks Ingeo 3D870 fast-crystallising annealable PLA \u2014 same chemistry family as Protopasta HTPLA, Push Plastic HH+T PLA and KVP P-PLA. HTPLA+ is the colourway retail name (Carbon Rod Black, Alpha Particle Orange)."
    },
    {
      "manufacturer": "fusion-filaments",
      "product": "PLA (4043D)",
      "notes": "NatureWorks Ingeo 4043D; includes the discounted 'Mystery' PLA."
    },
    {
      "manufacturer": "geeetech",
      "product": "PLA",
      "notes": "Plain PLA; wiki describes corn-starch-derived feedstock."
    },
    {
      "manufacturer": "hatchbox",
      "product": "Metallic Finish PLA (PLA Metal)",
      "notes": "Metallic-sheen pigment with no confirmed metal-powder loading - deliberately NOT pla-metal, which covers genuinely metal-filled grades."
    },
    {
      "manufacturer": "hatchbox",
      "product": "PLA",
      "notes": "SDS wording is 'biodegradable polymer-blend based on polylactic acid' (CAS 9051-89-2) - a PLA blend, not confirmed neat PLA."
    },
    {
      "manufacturer": "hatchbox",
      "product": "PLA MAX",
      "notes": "USA-made premium PLA; no impact-modifier claim published, so not mapped to pla-plus."
    },
    {
      "manufacturer": "hatchbox",
      "product": "Transparent PLA",
      "notes": "Clear/uncoloured base PLA."
    },
    {
      "manufacturer": "hatchbox",
      "product": "UV Color Changing PLA",
      "notes": "Photochromic pigment on a PLA base; catalog has no photochromic id."
    },
    {
      "manufacturer": "ic3d",
      "product": "PLA",
      "notes": "Standard PLA line."
    },
    {
      "manufacturer": "iemai-3d",
      "product": "PLA",
      "notes": "Standard PLA"
    },
    {
      "manufacturer": "iemai-3d",
      "product": "iSanghu (retail label)",
      "notes": "IEMAI retail label; base PLA"
    },
    {
      "manufacturer": "iemai-3d",
      "product": "iSanmate (retail label)",
      "notes": "IEMAI retail label; base PLA"
    },
    {
      "manufacturer": "inland",
      "product": "Cosplay PLA",
      "notes": "Community-identified as Polymaker CosPLA Type A; low-temperature heat-formable/sandable PLA."
    },
    {
      "manufacturer": "inland",
      "product": "Glass PLA",
      "notes": "Translucent 'glass-look' PLA - explicitly NOT pla-gf; the name is optical, there is no glass-fibre reinforcement."
    },
    {
      "manufacturer": "inland",
      "product": "PLA",
      "notes": "Base PLA; Micro Center staff describe it as low in temperature resistance and relatively brittle."
    },
    {
      "manufacturer": "jamg-he",
      "product": "Eco-Friendly PLA Filament",
      "notes": "Base PLA marketed on biodegradability"
    },
    {
      "manufacturer": "jayo",
      "product": "JAYO PLA / PLA Classic",
      "notes": "Base PLA line"
    },
    {
      "manufacturer": "jayo",
      "product": "PLA Meta",
      "notes": "Metallic pigment; naming parallels eSUN/Bambu 'Meta', same PLA base"
    },
    {
      "manufacturer": "keene-village-plastics",
      "product": "P-PLA (Performance Polylactide)",
      "notes": "High-heat, high-impact fast-crystallising PLA marketed as an ABS alternative that stays biodegradable \u2014 the same annealable high-heat-PLA category as HTPLA/3D870-class products, under KVP's own name."
    },
    {
      "manufacturer": "keene-village-plastics",
      "product": "PLA (Bold Black, Stellar Black, Blue, Deep Blue, Deep Red, Purple, Red, Orange, Yellow, Green, Neon Green, Black Sparkle, Strawberry Pearl, Evergreen Pearl, Pearl Blueberry)",
      "notes": "Color list incl. Sparkle/Pearl effects; also listed on pla-glitter."
    },
    {
      "manufacturer": "kexcelled",
      "product": "THE K5 PLA / PLA-P / PLA5",
      "notes": "Base/economy PLA; no public TDS confirms a toughened (PLA+) formulation for PLA-P"
    },
    {
      "manufacturer": "kimya",
      "product": "PLA-R",
      "notes": "Recycled-content PLA."
    },
    {
      "manufacturer": "kimya",
      "product": "PLA-S",
      "notes": "Standard biosourced PLA."
    },
    {
      "manufacturer": "kingroon",
      "product": "PLA Basic"
    },
    {
      "manufacturer": "landu",
      "product": "PLA / PLA Basic / Refill PLA Basic",
      "notes": "Refill SKUs are spool-less packaging of the same material"
    },
    {
      "manufacturer": "matterhackers",
      "product": "MH Build Series PLA",
      "notes": "Value tier; sold as 'MatterHackers Filament' before the MH Build Series rename."
    },
    {
      "manufacturer": "matterhackers",
      "product": "PRO Series PLA",
      "notes": "Same base chemistry as MH Build Series with tighter tolerance/QC claims."
    },
    {
      "manufacturer": "matterhackers",
      "product": "ThriftyMake PLA",
      "notes": "Lowest-cost house tier, below MH Build Series."
    },
    {
      "manufacturer": "overture",
      "product": "PLA",
      "notes": "Pure PLA homopolymer. TDS: density 1.21 g/cm3 (ISO 1183), Vicat 64.2 C (ISO 306), XY tensile 47.1 +/- 1.2 MPa (ISO 527)."
    },
    {
      "manufacturer": "overture",
      "product": "PLA Refill / Easy PLA / PLA 2Kg / PLA 3Kg",
      "notes": "Same base PLA resin; packaging and spool-size variants only."
    },
    {
      "manufacturer": "polymaker",
      "product": "CosPLA",
      "notes": "Cosplay/prop-oriented PLA variant"
    },
    {
      "manufacturer": "polymaker",
      "product": "Draft PLA",
      "notes": "Fast low-precision draft grade; base chemistry unchanged"
    },
    {
      "manufacturer": "polymaker",
      "product": "Panchroma PLA (standard, translucent, neon, UV-shift, marble, galaxy, starlight, celestial, metallic)",
      "notes": "Multi-effect line: base entries stay here; marble/galaxy variants also listed on pla-stone/pla-glitter."
    },
    {
      "manufacturer": "polymaker",
      "product": "PolyLite PLA",
      "notes": "Standard consumer-grade PLA"
    },
    {
      "manufacturer": "polymaker",
      "product": "PolyTerra PLA",
      "notes": "Eco PLA line, largely folded into Panchroma"
    },
    {
      "manufacturer": "proto-pasta",
      "product": "HTPLA (High Temp PLA)",
      "notes": "Annealable high-heat PLA: standard PLA resin + nucleating/crystallisation-promoter package, not a different base polymer. Covers all pigment/glitter/metallic/translucent colourways (Nebula Multicolor, Stardust Silver Glitter, Empire Strikes Black, Galactic Empire, Candy Apple, Cloverleaf, Mermaid's Tale, Iridescent Ice, Black Opaque)."
    },
    {
      "manufacturer": "proto-pasta",
      "product": "PLA (standard)",
      "notes": "Non-annealed standard PLA colours."
    },
    {
      "manufacturer": "proto-pasta",
      "product": "Recycled PLA (Black Recycled PLA, Still Colorful Recycled PLA 018/033)",
      "notes": "Post-industrial/post-consumer regrind; no chemistry deviation from virgin PLA."
    },
    {
      "manufacturer": "prusa-research",
      "product": "Prusament PLA",
      "notes": "Standard PLA, no unusual chemistry"
    },
    {
      "manufacturer": "push-plastic",
      "product": "High Heat + Tough PLA (HH+T PLA - 3D870)",
      "notes": "NatureWorks Ingeo 3D870 annealable high-heat PLA. Deliberately not mapped to pla-plus: the toughness claim comes from the resin grade, not a documented impact modifier."
    },
    {
      "manufacturer": "push-plastic",
      "product": "PLA",
      "notes": "Standard PLA."
    },
    {
      "manufacturer": "qidi-tech",
      "product": "PLA Basic"
    },
    {
      "manufacturer": "real-filament",
      "product": "PLA (\"Biodegradable Filament\")",
      "notes": "density 1.24 g/cc, Vicat ~60C, tensile 16/21 kpsi MD/TD, elongation 160%/100%"
    },
    {
      "manufacturer": "rosa3d",
      "product": "PLA Pastel",
      "notes": "pastel finish; matte vs gloss not confirmed so pla-matte is not asserted"
    },
    {
      "manufacturer": "rosa3d",
      "product": "PLA Starter"
    },
    {
      "manufacturer": "rosa3d",
      "product": "R-Series",
      "notes": "recycled PLA; previous r-pla id does not exist in the catalog"
    },
    {
      "manufacturer": "snapmaker",
      "product": "PLA (Basic)",
      "notes": "RFID-tagged spools"
    },
    {
      "manufacturer": "spectrum-filaments",
      "product": "GreenyHT",
      "notes": "biodegradable/compostable PLA"
    },
    {
      "manufacturer": "spectrum-filaments",
      "product": "GreenyPro",
      "notes": "food-safe/FDA PLA"
    },
    {
      "manufacturer": "spectrum-filaments",
      "product": "PLA Crystal",
      "notes": "clear/translucent"
    },
    {
      "manufacturer": "spectrum-filaments",
      "product": "PLA Nature",
      "notes": "PLA + bio-filler; base polymer only"
    },
    {
      "manufacturer": "spectrum-filaments",
      "product": "PLA Premium"
    },
    {
      "manufacturer": "spectrum-filaments",
      "product": "PLA Thermoactive",
      "notes": "thermochromic, ~30C transition; base polymer only, see gaps"
    },
    {
      "manufacturer": "spectrum-filaments",
      "product": "Prografen PLA Graphene Light / Strong",
      "notes": "graphene-additive PLA (PrograFen sub-brand)"
    },
    {
      "manufacturer": "spectrum-filaments",
      "product": "Safeguard PLA",
      "notes": "antibacterial additive"
    },
    {
      "manufacturer": "spectrum-filaments",
      "product": "The Filament PLA Lite",
      "notes": "budget sub-brand"
    },
    {
      "manufacturer": "spectrum-filaments",
      "product": "rPLA",
      "notes": "recycled content"
    },
    {
      "manufacturer": "sunlu",
      "product": "Anti-string PLA",
      "notes": "Low-stringing formulation; base chemistry unchanged"
    },
    {
      "manufacturer": "sunlu",
      "product": "PLA Meta (Macaron Colors)",
      "notes": "Pastel pigment only"
    },
    {
      "manufacturer": "sunlu",
      "product": "SUNLU PLA",
      "notes": "Standard PLA"
    },
    {
      "manufacturer": "tinmorry",
      "product": "Metallic PLA",
      "notes": "Pigment effect only; no evidence of metal powder loading, so pla-metal is not asserted"
    },
    {
      "manufacturer": "tinmorry",
      "product": "Rapid PLA",
      "notes": "Marketed as the standard line and rated for fast printing; no TDS confirms a distinct high-flow rheology, so pla-hf is listed in the manufacturer file but not asserted here"
    },
    {
      "manufacturer": "ultimaker",
      "product": "UltiMaker PLA",
      "notes": "Generic PLA; MakerBot Sketch / Replicator+ PLA is the same chemistry repackaged."
    },
    {
      "manufacturer": "voxelab",
      "product": "PLA"
    },
    {
      "manufacturer": "ziro",
      "product": "Basic PLA (PLA Pro line)",
      "notes": "Base PLA"
    },
    {
      "manufacturer": "ziro",
      "product": "Fluorescent PLA",
      "notes": "Fluorescent/UV-reactive pigment, which is not the phosphorescent chemistry behind pla-glow"
    },
    {
      "manufacturer": "ziro",
      "product": "Translucent PLA",
      "notes": "Clear/semi-clear PLA, no chemistry change"
    },
    {
      "manufacturer": "extrudr",
      "product": "BioFusion",
      "notes": "PLA-based metallic-finish biopolymer; TDS 210-220 C, density 1.25 g/cm3."
    },
    {
      "manufacturer": "extrudr",
      "product": "GreenTEC",
      "notes": "Biodegradable PLA/copolyester blend per MSDS."
    }
  ]
}
