Repository: pwsh/filament-field-guide

# Filament Field Guide

A structured, research-driven catalog of FDM 3D-printing materials, manufacturers, and
build plates — published as a filterable static site via GitHub Pages.

## Quick start

```bash

# Serve locally (fetch() requires http, not file://)
python -m http.server 8000

# Validate data + regenerate the manifest after any data change
pip install jsonschema
python scripts/validate.py
```

# that already exist, and --brands to scope to certain candidate files
python scripts/spoolman_import.py --url http://spoolman.local:7912 \
    --apply --update --brands amolen,insignia

File: data/filaments/pmma.json
{
  "id": "pmma",
  "name": "PMMA (Acrylic)",
  "aliases": [
    "Acrylic",
    "PMMA",
    "Polymethyl methacrylate",
    "Plexiglass"
  ],
  "status": "researched",
  "base_type": null,
  "variation_kind": null,
  "polymer_class": "composite-other",
  "chemical_makeup": "Polymethyl methacrylate — a fully amorphous, unmodified acrylic thermoplastic. Unlike mabs (which toughens the same optical goal with butadiene rubber), standard PMMA has no rubber phase at all, which is what buys its glass-like clarity and costs it every bit of impact resistance",
  "summary": "The glass substitute: genuinely optical clarity, excellent UV and weathering behaviour, and a hard, scratch-resistant surface. The price is a material that is brittle, absorbs moisture aggressively and is slow to dry out again, expands a lot with temperature, and has been described in print by one guide as having 'terrible bed and layer adhesion' — so first layers and Z strength are the two things to plan around before anything else.",
  "printing": {
    "nozzle_temp_c": {
      "min": 220,
      "max": 260,
      "recommended": 248
    },
    "bed_temp_c": {
      "min": 70,
      "max": 120,
      "recommended": 100
    },
    "speed_mm_s": {
      "min": 20,
      "max": 50,
      "recommended": 30
    },
    "enclosure_recommended": true,
    "heated_chamber_required": false,
    "enclosure_open_for_cooling": false,
    "requires_hardened_nozzle": false,
    "part_cooling_fan_pct": {
      "min": 0,
      "max": 30,
      "recommended": 15
    },
    "notes": "Standard grades run 220-260 °C — 3DSourced 245-255 °C with ~250 °C optimal, Filament Cheat Sheet 230-260 °C, filaments.directory 238-250 °C — and the recorded 248 °C sits in the overlap. Impact-modified grades run cooler: Treed's HIRMA specifies 220-230 °C because the toughening package lowers melt viscosity, so check the spool rather than assuming the standard window. Bed 70-120 °C (3DSourced ~100 °C optimal, Filament Cheat Sheet 70-100 °C, Treed HIRMA 90-110 °C). Speed matters for clarity: 3DSourced recommends 30 mm/s or slower, Treed 30-50 mm/s — pushing speed frosts the part. Fan low to moderate; Treed specifies 0-20 %. An enclosure is strongly recommended by every source, both for warp control against PMMA's high thermal expansion and for containing fumes; an actively heated chamber is not called for. No hardened nozzle — this is an unfilled resin."
  },
  "feeding": {
    "drive_system": "any",
    "feeding_assistant_recommended": false,
    "notes": "ams_compatible is omitted rather than guessed: no vendor or community statement about PMMA in an AMS, MMU or CFS was found. The relevant risk is not softness but brittleness — the schema's own caution about brittle filament snapping inside a material-station feed path applies directly here, and PMMA is the most brittle rigid material in the catalog after damp PVA. A tight-radius Bowden path carries the same breakage risk for the same reason. Rigid enough to feed on any drive system in principle; handle spool ends carefully, since a snapped filament inside a PTFE tube is the characteristic PMMA failure."
  },
  "drying": {
    "required_before_use": "always",
    "temp_c": {
      "min": 65,
      "max": 80,
      "recommended": 70
    },
    "time_hours": {
      "min": 3,
      "max": 8,
      "recommended": 4
    },
    "methods": [
      "dedicated filament dryer",
      "convection oven at low temperature",
      "print from a heated drybox",
      "vacuum-sealed bag with desiccant between prints"
    ],
    "dryness_validation": "No popping or crackling at the nozzle and no foam or micro-bubbles in an extruded strand; for this material specifically, watch the extrudate's transparency — a hazy or milky test strand where the grade should be water-clear is the practical tell that moisture is still present, though no source publishes this as a formal check",
    "notes": "Treed specifies 70 °C for at least 3 hours in a filament dryer for HIRMA, then storage in vacuum-sealed bags with desiccant — the only published protocol found, and the basis for the recorded band. Filament Cheat Sheet describes PMMA as absorbing water 'aggressively' and being 'slow to dehydrate', which is why required_before_use is 'always' rather than 'if-exposed': a spool left open loses clarity before it loses strength, and a long dry is needed to recover it."
  },
  "storage": {
    "recommendations": "Vacuum-sealed bags with desiccant between prints (Treed's own instruction), or a drybox held low; printing from a heated drybox is worthwhile on long jobs because uptake continues during the print.",
    "max_humidity_pct": 25,
    "hygroscopy": "high"
  },
  "price": {
    "usd_per_kg_low": 40,
    "usd_per_kg_high": 90,
    "notes": "filaments.directory surveyed 8 PMMA filaments at an average €46.26/kg with a €37-80/kg spread, which converts to roughly $40-87/kg — the recorded band. Impact-modified grades cost about double: Treed HIRMA at €53.33/500 g is roughly $115/kg equivalent, above the recorded high because it is a different product class rather than an outlier price for standard PMMA."
  },
  "use_cases": {
    "recommended": [
      "optically clear parts, light pipes and lens mock-ups",
      "display cases, vitrines and aquarium panels",
      "investment-casting patterns (burns out cleanly)",
      "automotive lighting and lens prototypes",
      "UV-exposed indoor-outdoor signage where clarity must survive",
      "scratch-resistant cosmetic panels finished by sanding and polishing"
    ],
    "not_recommended": [
      "food-contact items (3DSourced states PMMA is not food-safe)",
      "snap fits, living hinges and any flexing feature",
      "impact-prone parts on standard non-toughened grades",
      "parts loaded in Z — layer adhesion is the material's worst property",
      "first prints on a machine with no enclosure or adhesion aid",
      "anyone who cannot keep the filament dry between jobs"
    ]
  },
  "suitability": {
    "food_contact": "no",
    "load_bearing": "light",
    "high_temperature": "moderate",
    "outdoor": "limited"
  },
  "properties": {
    "density_g_cm3": 1.2,
    "grams_per_100cm3": 120,
    "cm3_per_100g": 83.3,
    "glass_transition_c": 105,
    "tensile_strength_mpa": {
      "min": 50,
      "max": 83,
      "recommended": 55
    },
    "notes": "Density 1.20 g/cm³ for standard PMMA (3DSourced); Treed's toughened HIRMA is slightly lighter at 1.17. Tg is recorded as 105 °C, the standard cast/extruded-PMMA figure from general polymer literature, but filaments.directory reports an 85-165 °C spread across grades, copolymers and additive packages — the widest Tg range of any entry in this catalog — so treat 105 as a centre of mass rather than a spec for a particular spool. HDT is deliberately omitted: no filament source publishes one. Treed reports a 77 °C 'softening temperature' for HIRMA, which reads as a Vicat softening point rather than an HDT@0.45 MPa and must not be conflated with one; it is nonetheless the most concrete heat number available and is the reason temperature_tolerance is only 5. Tensile is split by grade: 3DSourced cites 83.4 MPa, which reads as a bulk-resin figure and sits awkwardly beside the same source's 'terrible layer adhesion' remark, while Treed's printable toughened grade reports 51 MPa (ASTM D638) — lower strength traded for impact resistance and much closer to what a printed part achieves, so the recommended value follows it. Also published: compressive strength 117.2 MPa and hardness Rockwell R105 (3DSourced, bulk resin), flexural modulus 2300 MPa and impact strength 3.2 kJ/m² (Treed, ASTM D790). Shrinkage is described only as 'some shrinkage during cooling' (3DSourced) with no percentage published, and is omitted rather than guessed — though high thermal expansion is cited by every source as the reason for the warp behaviour."
  },
  "scores": {
    "ease_of_print": 3,
    "dimensional_stability": 5,
    "warp_tendency": 8,
    "layer_adhesion": 3,
    "compression_strength": 7,
    "temperature_tolerance": 5,
    "uv_tolerance": 9,
    "weather_tolerance": 6,
    "water_tolerance": 4
  },
  "compatibility": {
    "bonds_with": [
      "pmma"
    ],
    "support_materials": [],
    "usable_as_support_for": [],
    "notes": "Treat as bonding to itself only. PMMA is acetone-soluble (3DSourced), which opens the same solvent-smoothing and solvent-welding route ABS enjoys and makes an acrylic-to-abs bond chemically plausible — but no source demonstrates co-printed interlayer welding between PMMA and abs, asa or anything else in the catalog, so nothing beyond pmma is asserted. No support pairing is documented in either direction: no soluble interface is established, and PMMA's poor layer adhesion makes it a bad candidate for supporting other materials. Support removal on PMMA itself needs care because the part is brittle enough to chip where a support foot is levered off."
  },
  "plate_recommendations": [
    {
      "plate_id": "pei-textured",
      "rating": "usable",
      "notes": "Usable only with an adhesion aid — do not expect bare PEI to hold. Filament Cheat Sheet characterises PMMA's bed adhesion as 'terrible', and no source names a validated surface for it. The ABS-class approach is the sensible starting point: a glue-stick layer on textured PEI at a 90-110 °C bed inside an enclosure, plus a brim on anything with a large flat footprint. Entirely inferred from ABS practice; unverified for PMMA."
    },
    {
      "plate_id": "pei-smooth",
      "rating": "usable",
      "notes": "Same picture as textured PEI, with the compensating advantage that a smooth surface preserves the optical finish on the first layer — worth using where the bottom face is a viewing face. Adhesion aid still required. Inferred, not sourced."
    },
    {
      "plate_id": "glass-borosilicate",
      "rating": "usable",
      "notes": "The traditional choice when the underside must be glossy, which is often the point with a clear material. Expect to need a glue stick or comparable promoter, and warm the plate towards the top of the 70-120 °C band on large parts. Inferred from ABS-class practice; no PMMA source addresses build surfaces at all."
    }
  ],
  "alternatives": [
    {
      "filament_id": "mabs",
      "reason": "The tougher clear: ABS-like impact instead of PMMA's brittleness (layer adhesion 6 vs 3), easier to print (ease 5 vs 3, warp 6 vs 8) and much cheaper ($18-30 vs $40-90) — at up to 92 % transmittance rather than true optical clarity, and effectively no UV life (uv 3 vs 9)."
    },
    {
      "filament_id": "petg",
      "reason": "The easy transparent for non-optical work: ease 7 vs 3, warp 3 vs 8, layer adhesion 9 vs 3, water tolerance 9 vs 4 and no enclosure, at $18-42/kg — with a much shorter UV life (uv 5 vs 9) and a softer, scratch-prone surface."
    },
    {
      "filament_id": "asa",
      "reason": "If UV survival rather than clarity is the real requirement, ASA matches on UV (9, equal) and beats it on weathering (9 vs 6) with far better printability (ease 5 vs 3, adhesion 4 vs 3) and heat (temp 7 vs 5) at $18-45/kg — opaque only."
    },
    {
      "filament_id": "pctg",
      "reason": "Clear, tough and open-frame printable with the catalog's best layer adhesion (10 vs 3), ease 6 vs 3 and water tolerance 9 vs 4 at $30-55/kg — giving up PMMA's hard scratch-resistant surface and a third of its UV performance (uv 6 vs 9)."
    },
    {
      "filament_id": "pc",
      "reason": "When the clear part also has to carry load and heat: temp 9 vs 5, compression 8 vs 7 and layer adhesion 8 vs 3 at $30-65/kg — but PC yellows in sunlight (uv 3 vs 9) and needs a 250-310 °C nozzle."
    }
  ],
  "emissions": {
    "voc_level": "moderate",
    "particulate_level": "moderate",
    "primary_emissions": [
      "methyl methacrylate (MMA) monomer — inferred from hot-processing literature, not measured for FDM",
      "ultrafine particles"
    ],
    "ventilation": "recommended",
    "notes": "PMMA is well documented in the general materials literature (laser cutting, thermoforming, other hot-processing contexts) to release residual methyl methacrylate monomer with a characteristic sweet ester odour when heated, and MMA is a recognised respiratory and eye irritant. Extending that to FDM extrusion at 250 °C is chemically reasonable but was not measured in any source reviewed, so the levels here are inferred rather than quantified — treat them as low-confidence. Filament Cheat Sheet frames its enclosure recommendation partly around fume containment, which is the closest a filament source comes to acknowledging the issue. Ventilate, and prefer an enclosure that vents or filters through carbon."
  },
  "safety_notes": "Two hazards beyond the emissions profile. First, brittleness: printed PMMA chips and shatters rather than deforming, so wear eye protection when snapping off supports, drilling or machining parts, and expect sharp fragments. Second, acetone — PMMA dissolves in it, which makes solvent smoothing possible but also means acetone-based cleaning ruins parts; acetone itself is highly flammable and needs ventilation away from ignition sources. Not food-safe on any grade found.",
  "additional_notes": "PMMA and mabs are two answers to the same question and choosing between them is the main decision here: PMMA wins on outright clarity, surface hardness and UV life, MABS wins on toughness and forgiving printing. If the part will ever be dropped, handled or snap-fitted, the acrylic is the wrong one. Impact-modified acrylic grades such as Treed's HIRMA sit between the two — cooler printing window, roughly 51 MPa instead of 83 MPa tensile, and about double the price. Whichever grade is used, dry the filament properly: haze in a part that should be water-clear is usually moisture, not a temperature problem.",
  "provenance": {
    "sources": [
      "https://www.3dsourced.com/rigid-ink/pmma-filament-acrylic/",
      "https://filamentcheatsheet.com/filaments/pmma/",
      "https://www.filaments.directory/en/plastics/pmma",
      "https://filament2print.com/en/advanced/2610-treed-hirma-pmma.html"
    ],
    "last_verified": "2026-08-01",
    "confidence": "low",
    "conflicts": "Grade split is the recurring problem: standard PMMA and impact-modified PMMA disagree on nozzle temperature (245-255 °C vs Treed's 220-230 °C), density (1.20 vs 1.17) and tensile (83.4 MPa vs 51 MPa), and the entry records the standard grade with the toughened figures noted. Tg is recorded as 105 °C from general polymer literature, but the only filament source to address it gives an 85-165 °C spread across formulations, so no single value is defensible for an arbitrary spool. HDT@0.45 MPa is not published anywhere for a PMMA filament; Treed's 77 °C 'softening temperature' is very likely a Vicat point and is deliberately not recorded as HDT. Max service temperature is unpublished and omitted. Shrinkage percentage is unpublished and omitted despite every source citing high thermal expansion. The 83.4 MPa tensile and 117.2 MPa compressive figures read as bulk-resin data and sit in tension with the same source's 'terrible layer adhesion' characterisation. Hygroscopy is recorded 'high' on the strength of one qualitative description ('absorbs water aggressively, slow to dehydrate') with no measured uptake figure; 'moderate' would also be defensible. Every plate rating is inferred from ABS-class practice — no PMMA source discusses build surfaces. AMS compatibility is omitted rather than guessed. Emissions are inferred from general hot-processing literature about MMA release, with no FDM-specific measurement. Bonding to abs via shared acetone solubility is plausible and deliberately not asserted."
  },
  "trade_names": [
    {
      "manufacturer": "Treed Filaments",
      "product": "HIRMA",
      "notes": "High-impact-modified PMMA rather than standard acrylic: 220-230 °C nozzle, 90-110 °C bed, 0-20 % fan, 30-50 mm/s, density 1.17 g/cm³, tensile 51 MPa (ASTM D638), flexural modulus 2300 MPa, impact 3.2 kJ/m², 77 °C softening point, dry 70 °C for 3 h+. Roughly double the price of standard PMMA."
    }
  ]
}

File: data/filaments/pp-cf.json
{
  "id": "pp-cf",
  "name": "PP-CF (Carbon-Fiber-Filled Polypropylene)",
  "aliases": [
    "PP CF",
    "PP Carbon Fiber",
    "Polypropylene Carbon Fiber",
    "CarbonX PP+CF",
    "PPCF"
  ],
  "status": "researched",
  "base_type": "pp",
  "variation_kind": "carbon-fiber-filled",
  "polymer_class": "composite-other",
  "chemical_makeup": "The same semi-crystalline polyolefin matrix as base pp — homopolymer or copolymer depending on brand — compounded with chopped carbon fiber. 3DXtech describes its CarbonX PP+CF as a 'specialty formulated polypropylene copolymer reinforced with high-modulus chopped carbon fiber'. The polyolefin chemistry, its hydrophobicity and its low surface energy are untouched; the fiber is mechanical restraint on the matrix as it crystallises",
  "summary": "Carbon fiber does for polypropylene what glass fiber does in pp-gf — restrains the crystallisation shrinkage that makes base PP the worst-warping material in the catalog — but at a lower density, so it keeps more of PP's volume-per-spool advantage than the glass version does. What it does not fix is the other half of PP's difficulty: it still refuses to stick to standard build surfaces, and Prusament's own guidance is a dedicated PP sheet or a smooth PEI sheet with PP tape. The hardened-nozzle requirement is stated more emphatically and more consistently here than for any other PP grade.",
  "printing": {
    "nozzle_temp_c": {
      "min": 235,
      "max": 280,
      "recommended": 255
    },
    "bed_temp_c": {
      "min": 70,
      "max": 100,
      "recommended": 85
    },
    "enclosure_recommended": true,
    "heated_chamber_required": false,
    "enclosure_open_for_cooling": false,
    "requires_hardened_nozzle": true,
    "notes": "Runs hotter on average than the glass-filled sibling: filament2print specifies 235-255 °C and Prusament PP Carbon Fiber 270 ± 10 °C, giving a 235-280 °C envelope against pp-gf's 230-260 °C, consistent with carbon fiber's larger effect on melt viscosity at a comparable loading. Bed 70-100 °C (filament2print 70-90 °C, Prusament 85 ± 10 °C) — a narrower published range than pp-gf's, whose 20-80 °C span is really a property of which adhesion product is used. The hardened nozzle is the least negotiable requirement in the entry and every brand says so: Prusament states it outright, filament2print specifies hardened steel, ruby, vanadium or tungsten carbide at 0.25 mm minimum diameter, 3DXtech calls for hardened steel at 0.4 mm minimum. Enclosure is recorded recommended, matching the base and sibling entries, although Prusament states one is 'not required' for its grade; no source calls for a heated chamber, and filament2print specifies a 20 °C ambient. Two fields are omitted for want of data: no PP-CF source publishes a part-cooling figure (pp-gf's 30-70 %, recommend 50 %, is the plausible analog) and none publishes a speed range."
  },
  "feeding": {
    "drive_system": "any",
    "ams_compatible": "no",
    "feeding_assistant_recommended": false,
    "notes": "Rigid and noticeably stiffer than base pp, so any extruder can push it — the reason for the 'no' is abrasion, not buckling. Carbon fiber wears the PTFE feed path and the roller surfaces of a material station, the same mechanism that bars third-party CF and GF filaments generally, and this is recorded identically to pp-gf rather than assumed safe by analogy to anything else. No vendor publishes a PP-CF verdict for any material station and no PP-CF product exists in Bambu's catalog, so this is inferred from the general filled-filament bar plus base pp's own documented AMS jam report. PP's low surface energy also works against feeder-gear bite. Feed from a direct spool holder. Not an elastomer: no shore hardness, no feeding assistant."
  },
  "drying": {
    "required_before_use": "rarely",
    "temp_c": {
      "min": 55,
      "max": 70,
      "recommended": 60
    },
    "time_hours": {
      "min": 4,
      "max": 8,
      "recommended": 4
    },
    "methods": [
      "dedicated filament dryer",
      "convection oven at low temperature",
      "sealed bag with desiccant"
    ],
    "dryness_validation": "Largely a non-issue, as on base pp and pp-gf — watch only for minor surface popping or inconsistent extrusion as the rare sign a spool has picked up surface humidity. Do not judge by gloss: the fiber-filled surface is matte by design.",
    "notes": "Sources disagree in framing but not in substance. CHCKX and 3DXtech-style listings state PP-CF 'typically does not absorb moisture, no drying required', matching PP's inherent hydrophobicity. filament2print gives the one concrete protocol found — 60 °C for 4 hours or longer if the spool has been humidity-exposed — alongside a water-absorption spec printed as '-1 % after 24 h submersion', where the negative sign is almost certainly a data-entry artefact for a near-zero or sub-1 % value and should not be read literally. Net: drying is corrective rather than routine, exactly as on the sibling entry, with filament2print's figures as the recorded band."
  },
  "storage": {
    "recommendations": "Dry, dark storage with desiccant is filament2print's recommendation despite the low measured uptake — good practice rather than urgency, unchanged from base pp and pp-gf, and far less demanding than the polyamide composites.",
    "max_humidity_pct": 60,
    "hygroscopy": "low"
  },
  "price": {
    "usd_per_kg_low": 85,
    "usd_per_kg_high": 140,
    "notes": "Three data points, all needing conversion or inference. Filamentive 3F PP-CF 9928 at £67.99/500 g ex VAT is roughly $86/kg; filament2print PP-CF at €41.80/500 g is roughly $90/kg; Prusament PP Carbon Fiber is $69.99 per spool but the spool weight was not confirmed on the page fetched, so a per-kg figure cannot be derived reliably — at Prusament's typical 500-750 g PP spool sizing it would imply roughly $93-140/kg. The band overlaps the lower-to-middle part of pp-gf's wider $85-215/kg, so carbon fiber carries no obvious premium over glass in this material family, unlike the steeper CF-vs-GF gap in the nylon composites."
  },
  "use_cases": {
    "recommended": [
      "outdoor and weather-exposed industrial components",
      "structural brackets and fixtures where weight matters more than cost-per-stiffness",
      "chemical-handling hardware needing more stiffness than base pp",
      "large flat PP parts that would be unprintable unfilled",
      "automotive under-bonnet and fluid-adjacent parts within the temperature ceiling",
      "jigs and fixtures that must resist moisture indefinitely"
    ],
    "not_recommended": [
      "living hinges and repeated-flex parts — the fiber destroys the fatigue behaviour base pp is chosen for",
      "food-contact items: no certification was found for any PP-CF product",
      "parts needing isotropic strength (fiber orientation effects are expected, and unquantified here)",
      "brass-nozzle printers and setups that cannot run a hardened nozzle",
      "printing on stock PEI, glass or standard surfaces without a PP sheet, PP tape or primer",
      "glued or solvent-welded assemblies (inherited unchanged from base pp)",
      "continuous service above about 100 °C, pending resolution of the brand temperature conflict"
    ]
  },
  "suitability": {
    "food_contact": "no",
    "load_bearing": "moderate",
    "high_temperature": "moderate",
    "outdoor": "yes"
  },
  "properties": {
    "density_g_cm3": 1.1,
    "grams_per_100cm3": 110,
    "cm3_per_100g": 90.9,
    "shrinkage_pct": {
      "min": 0.5,
      "max": 1.5,
      "recommended": 1.0
    },
    "glass_transition_c": -5,
    "max_service_temp_c": 100,
    "notes": "Density 1.10 g/cm³ is filament2print's published figure and is the clearest sourced difference from pp-gf, whose 1.12 is itself an unverified generic-compound number: carbon fiber is less dense than glass at comparable loading, so PP-CF keeps slightly more of base PP's volume-per-spool advantage — 90.9 cm³ per 100 g against pp-gf's 89.3 and base pp's 111.1. Flexural modulus 3800 MPa (filament2print, ISO 178) shows strong stiffening over unfilled PP; no comparable flexural figure was captured for pp-gf, so the two cannot be ranked numerically on stiffness. Tensile strength is not published by any PP-CF source and is deliberately omitted rather than borrowed from the sibling. HDT@0.45 MPa is likewise unpublished — pp-gf's measured 127 °C should not be assumed here. Max service temperature is recorded at filament2print's 100 °C, the conservative side of a direct brand conflict: Prusament claims up to 120 °C for its own PP Carbon Fiber, which happens to match pp-gf's recorded ceiling exactly. Tg is carried from the PP matrix at about -5 °C and remains irrelevant as a service limit, sitting far below room temperature. Shrinkage is unpublished for PP-CF; the recorded 0.5-1.5 % mirrors pp-gf's own reasoned band on the expectation that carbon fiber restrains crystallisation at least as well as glass, and is an estimate, not a measurement."
  },
  "scores": {
    "ease_of_print": 4,
    "dimensional_stability": 8,
    "warp_tendency": 4,
    "layer_adhesion": 5,
    "compression_strength": 8,
    "temperature_tolerance": 7,
    "uv_tolerance": 6,
    "weather_tolerance": 7,
    "water_tolerance": 10
  },
  "compatibility": {
    "bonds_with": [
      "pp",
      "pp-gf",
      "pp-cf"
    ],
    "support_materials": [],
    "usable_as_support_for": [],
    "notes": "Inherits base PP's near-universal non-adhesion completely unchanged — carbon fiber does nothing to raise the matrix's surface energy. It welds only to the polyolefin family already in the catalog (pp, pp-gf and itself) and will not bond to pla, petg, abs, asa, pa, pc, pva, hips, bvoh, pctg, pvb, pet, tpu or tpe. No soluble support pairs with it, since PP is inert to water and to most solvents, so supports must be same-family PP or PP-CF breakaway. Unlike base pp it is not useful as a deliberate release layer or interface sheet for other materials: the fiber-roughened surface leaves a poor finish where plain PP tape gives a clean one."
  },
  "plate_recommendations": [
    {
      "plate_id": "pp-sheet",
      "rating": "recommended",
      "notes": "The primary validated surface, and Prusament names PP Carbon Fiber specifically: a dedicated PP sheet bonds the material directly with no separation layer, glue stick or tape. Filled PP grades are the easiest case for this sheet because the fiber lowers shrinkage and makes large PP footprints far more practical than neat PP."
    },
    {
      "plate_id": "pei-smooth",
      "rating": "usable",
      "notes": "The clearest sourced alternative in this entry: Prusament validates a smooth PEI sheet with PP tape applied for its PP Carbon Fiber. The PEI itself does nothing — the point is that PP prints onto its own polymer. Bare smooth PEI will not hold."
    },
    {
      "plate_id": "glass-borosilicate",
      "rating": "usable",
      "notes": "Undocumented for PP-CF specifically. The traditional PP workaround applies: tape the plate with PP packing tape so the material prints onto its own polymer, or use a PP adhesion promoter. Extrapolated from base pp and pp-gf."
    },
    {
      "plate_id": "g10-garolite",
      "rating": "usable",
      "notes": "Backfilled from the sibling entries; no PP-CF source addresses G10. The fiber reduces warp but not the surface-energy mismatch, so expect to need tape or a PP-specific primer here as everywhere else."
    },
    {
      "plate_id": "carbon-fiber-plate",
      "rating": "usable",
      "notes": "Undocumented for PP-CF. As with pp-gf, treat as usable only with a PP-specific promoter or tape on top; the plate's own surface chemistry does not change the polyolefin adhesion problem."
    },
    {
      "plate_id": "pei-textured",
      "rating": "avoid",
      "notes": "Unchanged from base pp and pp-gf, and still the most important practical fact about the material: carbon fiber fixes warping, not adhesion. Textured PEI gives essentially no grip because PP's low surface energy is a chemistry problem the filler does not touch. Use a PP sheet, PP tape on a smooth sheet (both Prusament-validated for this exact filament), or a PP adhesion primer such as Magigoo PP. Ordinary glue sticks, hairspray and painter's tape do not work — the aid here is a promoter, not a release layer."
    },
    {
      "plate_id": "pei-satin",
      "rating": "avoid",
      "notes": "Backfilled from base pp and pp-gf: no PP claim exists for satin PEI, and polypropylene needs its own surface."
    },
    {
      "plate_id": "buildtak-polymer",
      "rating": "avoid",
      "notes": "Backfilled from the sibling entries: the classic sheet is not the product for polypropylene, and the fiber loading does nothing for the surface-energy mismatch. BuildTak sells a separate PP-specific sheet for this reason."
    },
    {
      "plate_id": "pc-plate",
      "rating": "avoid",
      "notes": "Backfilled from base pp: requires a dedicated adhesion promoter that this plate does not tolerate. Vendor guidance directs polypropylene elsewhere."
    },
    {
      "plate_id": "supertack",
      "rating": "avoid",
      "notes": "Backfilled from base pp: no data and no vendor support. Polypropylene needs a chemically matched surface, and a high-tack coating does not change that."
    }
  ],
  "alternatives": [
    {
      "filament_id": "pp",
      "reason": "Base PP at half the price ($40-70 vs $85-140) with no hardened nozzle and a better layer bond (adhesion 7 vs 5) — but warp 10 vs 4 and dimensional stability 4 vs 8 make anything with a large flat footprint impractical, and heat drops (temp 6 vs 7)."
    },
    {
      "filament_id": "pp-gf",
      "reason": "The glass version with the same warp and heat behaviour (warp 4, temp 7, both equal) and equal compression — but denser, so it gives back some of PP's volume-per-kilo advantage, and the price band runs wider and higher ($85-215 vs $85-140) with a slightly lower UV score (5 vs 6)."
    },
    {
      "filament_id": "petg-cf",
      "reason": "Much easier, sticks to a normal plate, and cheaper ($25-67 vs $85-140) with lower warp (2 vs 4) — but water tolerance drops from 10 to 8, heat from 7 to 5, and it is only limited-outdoor where PP-CF is fully outdoor-rated."
    },
    {
      "filament_id": "pa12-cf",
      "reason": "If build-plate adhesion is the dealbreaker, CF PA12 sticks to ordinary plates and is more dimensionally stable (dim 9 vs 8, warp 2 vs 4) with the same outdoor rating — at $130-180/kg, nylon drying discipline and lower water tolerance (8 vs 10)."
    },
    {
      "filament_id": "pps-cf",
      "reason": "Step up when the chemical resistance has to hold hot: temp 9 vs 7 and uv 9 vs 6 at comparable water tolerance (9 vs 10) and better compression (9 vs 8) — at $100-200/kg and a much harder print."
    }
  ],
  "emissions": {
    "voc_level": "low",
    "particulate_level": "low",
    "primary_emissions": [
      "ultrafine particles",
      "respirable carbon fiber dust (post-processing)"
    ],
    "ventilation": "recommended",
    "notes": "Printing emissions are inferred from base pp and pp-gf rather than measured: no styrene as with the styrenics, no caprolactam as with the polyamide composites, and no dominant marker compound reported for PP anywhere in the sources reviewed. Treat both levels as low-confidence, exactly as flagged on the base entry. The genuine delta is at the bench rather than the nozzle, and it is stated more strongly here than for any other filled entry in this family: filament2print explicitly recommends air extraction or breathing equipment for its PP-CF line and names a specific air purifier product (Zimpure 2). Carbon fiber fines from sanding, drilling or machining printed parts are a respiratory irritant and are also electrically conductive, which is a hazard to nearby electronics as well as to lungs."
  },
  "safety_notes": "Abrasive: a hardened steel, ruby, vanadium or tungsten-carbide nozzle is required — filament2print specifies 0.25 mm minimum diameter, 3DXtech 0.4 mm minimum, and brass will be destroyed. Do not dry-sand, drill or machine printed parts without respiratory protection and dust capture; carbon fiber fines irritate lungs and skin and, being conductive, can short exposed electronics if they settle in a workshop. filament2print goes as far as recommending air extraction or breathing equipment plus a named air purifier for this material. PP-specific adhesion primers and sprays are the practical way to make first layers stick — use them with ventilation per their own instructions. Because PP resists solvents and glues, post-print assembly relies on mechanical fasteners, heat staking or PP welding rather than adhesives. Not food-contact suitable: no certification was found for any PP-CF filament, and the fiber-roughened surface compounds the usual FDM layer-crevice problem.",
  "additional_notes": "PP-CF and pp-gf are close enough that the choice usually comes down to two things. Density: carbon's 1.10 g/cm³ against glass's ~1.12 keeps a little more of base PP's volume-per-spool advantage, and gives lighter parts at equal geometry. Availability and price: PP-CF has the more crowded brand field — 3DXtech, Prusament, Filoalfa, filament2print, Filamentive, CHCKX — and lands in the lower-to-middle part of pp-gf's price band rather than above it. Everything else is a wash, or unmeasured. What both share is that they fix only one of base PP's two problems: budget for a PP-specific build surface before buying a spool, and accept that the fiber destroys the living-hinge and fatigue behaviour that is the main reason people reach for polypropylene in the first place.",
  "provenance": {
    "sources": [
      "https://www.3dxtech.com/products/carbonx-pp-cf-1",
      "https://prusament.com/materials/prusament-pp/",
      "https://filament2print.com/en/pp-polypropylene/1665-pp-cf.html",
      "https://www.filamentive.com/product/3f-pp-cf-9928-300g-1-75mm/",
      "https://us.amazon.com/CHCKX-Filament-1-75mm-Polypropylene-Printing/dp/B0GC653YCH"
    ],
    "last_verified": "2026-08-01",
    "confidence": "low",
    "conflicts": "Max service temperature is a direct brand-to-brand disagreement rather than a single-source ambiguity: filament2print states up to 100 °C for its PP-CF while Prusament claims up to 120 °C for its own PP Carbon Fiber, and both are recorded here with the conservative 100 °C in the field. Enclosure is a milder disagreement — Prusament states an enclosure is 'not required' for its grade, while the base and sibling entries record one as recommended for warp control; recommended is retained for family consistency. Several core fields are unpublished for PP-CF and deliberately omitted rather than borrowed from pp-gf: tensile strength, HDT@0.45 MPa, part-cooling fan percentage and print speed. Shrinkage is an estimate mirroring pp-gf's own reasoned band, itself unmeasured. filament2print's water-absorption spec is printed as '-1 % after 24 h submersion'; the negative sign is treated as a data-entry artefact for a near-zero value rather than recorded literally. Drying framing conflicts between 'no drying required' (CHCKX, 3DXtech-style listings) and a concrete 60 °C / 4 h corrective protocol (filament2print) — reconciled as 'rarely', matching the sibling. Pricing rests on three listings in three currencies, one of which (Prusament, $69.99/spool) has an unconfirmed spool weight, so its per-kg figure is an inference. AMS incompatibility is inferred from the general filled-filament bar and base pp's community jam report, not a vendor statement. Emissions levels are inherited from base pp, which itself flags them as low-confidence; only the post-processing dust hazard is directly sourced. Fiber loading is not disclosed by any brand, so mechanical figures are brand-specific and not comparable across products. The Amazon CHCKX listing was blocked by robots.txt and is recorded for follow-up rather than read."
  },
  "trade_names": [
    {
      "manufacturer": "3dxtech",
      "product": "CarbonX PP+CF",
      "notes": "Described as a specialty-formulated polypropylene copolymer with high-modulus chopped carbon fiber, patent-pending; hardened steel nozzle 0.4 mm minimum."
    },
    {
      "manufacturer": "prusa-research",
      "product": "Prusament PP Carbon Fiber",
      "notes": "270 ± 10 °C nozzle, 85 ± 10 °C bed, enclosure stated not required, hardened nozzle required, claimed service to 120 °C. Validated on a dedicated PP sheet or a smooth PEI sheet with PP tape. $69.99 per spool, spool weight unconfirmed."
    },
    {
      "manufacturer": "filamentive",
      "product": "3F PP-CF 9928",
      "notes": "£67.99/500 g ex VAT (~$86/kg); 300 g 1.75 mm spools also listed."
    },
    {
      "manufacturer": "chckx3d",
      "product": "PP-CF Filament",
      "notes": "Budget Amazon-distributed PP carbon fiber; listing blocked by robots.txt, so specifications are unconfirmed. The same brand's PP-GF product is recorded on the pp-gf entry."
    },
    {
      "manufacturer": "filament2print",
      "product": "PP CF",
      "notes": "House-brand line and the most complete PP-CF datasheet found: 235-255 °C nozzle, 70-90 °C bed, 20 °C ambient, density 1.1 g/cm³, flexural modulus 3800 MPa (ISO 178), service to 100 °C, dry 60 °C for 4 h+ if exposed, hardened steel/ruby/vanadium/tungsten-carbide nozzle at 0.25 mm minimum."
    },
    {
      "manufacturer": "Filoalfa",
      "product": "PP CF",
      "notes": "Named as an active brand in this niche; product datasheet not fetched in this research."
    }
  ]
}
