Repository: pwsh/filament-field-guide

# Filament Field Guide

A structured, research-driven catalog of FDM 3D-printing materials, manufacturers, and
build plates — published as a filterable static site via GitHub Pages.

## Quick start

```bash

# Serve locally (fetch() requires http, not file://)
python -m http.server 8000

# Validate data + regenerate the manifest after any data change
pip install jsonschema
python scripts/validate.py
```

# that already exist, and --brands to scope to certain candidate files
python scripts/spoolman_import.py --url http://spoolman.local:7912 \
    --apply --update --brands amolen,insignia

File: data/filaments/ppa-cf.json
{
  "id": "ppa-cf",
  "name": "PPA-CF (Carbon-Fiber-Filled Polyphthalamide)",
  "aliases": [
    "PPA CF",
    "Polyphthalamide Carbon Fiber",
    "HTN-CF",
    "CarbonX HTN+CF",
    "High-temperature nylon CF",
    "PAHT-CF (vendor-dependent: only PPA-based PAHT products, e.g. Siraya Fibreheart)"
  ],
  "status": "researched",
  "base_type": "pa",
  "variation_kind": "carbon-fiber-filled",
  "polymer_class": "composite-other",
  "chemical_makeup": "Polyphthalamide \u2014 a semi-aromatic polyamide in which a phthalic (aromatic) diacid replaces part of the aliphatic diacid of a conventional nylon \u2014 compounded with chopped carbon fiber. The aromatic rings stiffen the chain and raise the melting point far above PA6 or PA12, which is the whole reason this grade exists; the fiber then adds stiffness on top of an already-elevated baseline. Loading is undisclosed by Bambu and 3DXTech.",
  "summary": "The high-temperature end of the CF-nylon family and the hardest print of the four composites in this cluster. Deltas vs the base pa entry: XY tensile 168\u00b14 MPa against unfilled PA's ~52 MPa, HDT@0.45 MPa 227 \u00b0C against ~80 \u00b0C, and an explicit 50-80 \u00b0C chamber-temperature specification no other polyamide entry carries. Vs siblings: highest strength, stiffness and heat resistance of the trio, but the worst anisotropy (168 MPa XY against 57 MPa Z, a ~3:1 gap, so layer_adhesion falls to 3), the most aggressive drying schedule in the catalog (100-140 \u00b0C for 8-12 h), the hottest nozzle (280-315 \u00b0C) and the highest price (~$172-266/kg).",
  "printing": {
    "nozzle_temp_c": {
      "min": 280,
      "max": 315,
      "recommended": 295
    },
    "bed_temp_c": {
      "min": 100,
      "max": 120,
      "recommended": 110
    },
    "ambient_temp_c": {
      "min": 50,
      "max": 80,
      "recommended": 60
    },
    "speed_mm_s": {
      "min": 30,
      "max": 100,
      "recommended": 60
    },
    "enclosure_recommended": true,
    "heated_chamber_required": false,
    "enclosure_open_for_cooling": false,
    "requires_hardened_nozzle": true,
    "part_cooling_fan_pct": {
      "min": 0,
      "max": 10,
      "recommended": 0
    },
    "notes": "The hottest window of the four composites in this cluster and of the whole polyamide family: Bambu 280-310 \u00b0C, 3DXTech CarbonX HTN+CF 285-315 \u00b0C, against pa6-cf's 260-300 \u00b0C and the base pa entry's 240-290 \u00b0C. Bed 100-120 \u00b0C, also the highest here. This is the only polyamide entry in the catalog with a vendor chamber-temperature specification \u2014 Bambu gives 50-80 \u00b0C \u2014 and community practice is to run 60-70 \u00b0C chamber with part cooling fully off, which 'significantly enhances interlayer adhesion' (P3D). heated_chamber_required is nonetheless recorded false, matching the base pa entry and the catalog's convention of reserving true for PEEK/PEI-class hardware: the lower half of Bambu's chamber band is reachable passively on a well-insulated prosumer enclosure with a 110 \u00b0C bed. A 0.6 mm nozzle is recommended and 0.2 mm is explicitly not supported; speed under 100 mm/s (Bambu), with flow +5-10 % for complex geometry. Hardened steel nozzle mandatory."
  },
  "feeding": {
    "drive_system": "any",
    "ams_compatible": "no",
    "feeding_assistant_recommended": false,
    "notes": "Rigid, so any extruder feeds it; no shore hardness and no feeding assistant (not an elastomer). Bambu states explicitly that PPA-CF is NOT compatible with Bambu Lab AMS systems \u2014 the same two mechanisms as pa6-cf, carbon-fiber wear on the PTFE feed path and snap risk from a stiff, brittle strand on the AMS bend radii, and here the strand is stiffer still. Single-spool external feed from a heated drybox on a chamber-heated enclosed printer is standard practice, and the 280-315 \u00b0C hotend requirement rules out most machines that would host an AMS anyway."
  },
  "drying": {
    "required_before_use": "always",
    "temp_c": {
      "min": 100,
      "max": 140,
      "recommended": 120
    },
    "time_hours": {
      "min": 8,
      "max": 12,
      "recommended": 10
    },
    "methods": [
      "blast oven at 100-140 \u00b0C",
      "high-temperature filament dryer",
      "print directly from a heated high-temperature dryer",
      "sealed drybox with desiccant while printing"
    ],
    "dryness_validation": "No popping, hissing or steam at the nozzle and a void-free, evenly dimensioned purge line; no layer separation on a tall test wall, which is the characteristic undried-PPA-CF failure reported by the community. The matte fiber-filled surface makes gloss useless as a tell.",
    "notes": "The most aggressive drying schedule in this catalog: Bambu specifies 100-140 \u00b0C for 8-12 h in a blast oven, against 80 \u00b0C for pa6-cf and 90 \u00b0C for pa12-cf. That is not because PPA absorbs more water \u2014 measured uptake is 1.30 % (Bambu TDS), between pa6-cf's 3-9 % and pa12-cf's 0.7-1 % \u2014 but because PPA's much higher melting point raises the temperature ceiling at which drying can be run, letting the schedule be short and hot. Ordinary 70-90 \u00b0C filament dryers cannot reach these temperatures; a blast oven or high-temperature unit is genuinely required. Store sealed below 20 % RH with desiccant."
  },
  "storage": {
    "recommendations": "Sealed with fresh desiccant below 20 % RH (Bambu). Less frantic than pa6-cf \u2014 1.3 % uptake against 3-9 % \u2014 but far less forgiving than pa12-cf, and redrying requires a blast oven rather than a desk dryer, so preventing pickup is much cheaper than reversing it.",
    "max_humidity_pct": 20,
    "hygroscopy": "high"
  },
  "price": {
    "usd_per_kg_low": 172,
    "usd_per_kg_high": 266,
    "notes": "The most expensive entry in this cluster and one of the most expensive filaments in the catalog. Bambu PPA-CF at $149.18/750 g (~$198.90/kg on 3DJake); P3D cites $129-150 per 0.75 kg spool (~$172-200/kg) and calls it 'one of the most expensive high-performance 3D printing filaments on the market'. 3DXTech CarbonX HTN+CF runs $200/750 g (~$266/kg) or $425/2 kg (~$212.50/kg). Roughly 2-3x pa6-cf."
  },
  "use_cases": {
    "recommended": [
      "under-hood automotive brackets under sustained high temperature",
      "industrial tooling and jigs in hot or chemically aggressive environments",
      "aerospace fixtures and high-load structural mounts",
      "parts that must survive sustained exposure near 200 \u00b0C",
      "high-load parts that can be oriented so the load runs in-plane",
      "metal-replacement brackets where pa6-cf's heat ceiling is the limiting factor"
    ],
    "not_recommended": [
      "anything printable adequately in pa6-cf or pa12-cf \u2014 the cost premium is 2-3x",
      "beginners and non-enclosed printers: without chamber heat the layer bond is poor",
      "parts loaded in Z without annealing (Z tensile is 34 % of XY, the worst gap in this cluster)",
      "0.2 mm nozzle detail work \u2014 explicitly unsupported",
      "printers whose hotend tops out below ~300 \u00b0C",
      "workflows without a blast oven for the 100-140 \u00b0C drying schedule",
      "food-contact items"
    ]
  },
  "suitability": {
    "food_contact": "no",
    "load_bearing": "high",
    "high_temperature": "yes",
    "outdoor": "limited"
  },
  "properties": {
    "density_g_cm3": 1.25,
    "grams_per_100cm3": 125,
    "cm3_per_100g": 80.0,
    "shrinkage_pct": {
      "min": 0.3,
      "max": 1.0,
      "recommended": 0.5
    },
    "glass_transition_c": 125,
    "heat_deflection_c": 227,
    "max_service_temp_c": 180,
    "tensile_strength_mpa": {
      "min": 106,
      "max": 172,
      "recommended": 168
    },
    "notes": "Density 1.25 g/cm\u00b3 (Bambu) is the highest in this cluster \u2014 above pa6-cf's 1.17 and pa12-cf's 1.06 \u2014 so 100 g yields only 80 cm\u00b3, the least part volume per spool of the four composites. Tensile XY 168\u00b14 MPa un-annealed against Z 57\u00b15 MPa (Bambu), a ~3:1 anisotropy that is the largest here and the reason layer_adhesion scores 3; P3D calls it a 48 % strength increase over standard PA6-CF. HDT 227 \u00b0C @0.45 MPa and 196 \u00b0C @1.8 MPa (Bambu) \u2014 the highest of the trio, against pa6-cf's ~190 \u00b0C and pa12-cf's 150 \u00b0C. 3DXTech's competing CarbonX HTN+CF quotes markedly lower figures (tensile 106 MPa, HDT 200 \u00b0C), which is why the tensile range spans 106-172 MPa. Max service temperature 180 \u00b0C is a conservative reading: a community review reports prolonged exposure to ~227 \u00b0C without structural compromise, but no vendor publishes a continuous-use figure, and 227 \u00b0C is the HDT rather than a service rating. Tg ~125 \u00b0C is a typical semi-aromatic polyamide value, not a datasheet figure for these products. Water absorption 1.30 % (Bambu TDS). Shrinkage is reasoned from the observed low-warp behaviour under chamber heat, not published."
  },
  "scores": {
    "ease_of_print": 3,
    "dimensional_stability": 7,
    "warp_tendency": 3,
    "layer_adhesion": 3,
    "compression_strength": 10,
    "temperature_tolerance": 9,
    "uv_tolerance": 4,
    "weather_tolerance": 6,
    "water_tolerance": 6
  },
  "compatibility": {
    "bonds_with": [
      "pa",
      "ppa"
    ],
    "support_materials": [],
    "usable_as_support_for": [],
    "notes": "Welds to itself and to unfilled PPA/PAHT. Bonding to the aliphatic grades (pa, pa6-cf, pa12-cf) is amide-to-amide and physically possible but poor in practice, because PPA's melt range sits 30-60 \u00b0C above theirs \u2014 the aliphatic partner degrades before the PPA flows properly, so treat cross-grade prints as unsupported. No bond to pla, petg, abs, asa, pc, pp, pctg, pvb or pet. No soluble support survives 280-315 \u00b0C: pva degrades above ~200 \u00b0C and bvoh sits lower still, so this material is effectively always printed single-material with same-material breakaway supports where geometry demands them."
  },
  "plate_recommendations": [
    {
      "plate_id": "pei-textured",
      "rating": "usable",
      "notes": "Same rating and reasoning as pa6-cf: nylon-family adhesion to textured PEI is inconsistent and forum consensus is against it, so a glue stick or PA-specific adhesive is used as an adhesion PROMOTER rather than a release layer. The complication unique to this entry is bed temperature \u2014 100-120 \u00b0C is at the top of what many adhesives and flexible sheets are rated for, so check the plate's and the adhesive's temperature ratings before a long job. Garolite / G10 is the preferred surface for the polyamide family and has no catalog plate entry yet, so it is recorded here in notes."
    },
    {
      "plate_id": "pei-smooth",
      "rating": "avoid",
      "notes": "Backfilled from plate entry (Phase E reciprocity): As PPA."
    },
    {
      "plate_id": "pp-sheet",
      "rating": "avoid",
      "notes": "Backfilled from plate entry (Phase E reciprocity): Bed temperature is above what a PP-based coating tolerates."
    },
    {
      "plate_id": "pei-satin",
      "rating": "avoid",
      "notes": "Backfilled from plate entry (Phase E reciprocity): As PPA."
    },
    {
      "plate_id": "supertack",
      "rating": "avoid",
      "notes": "Backfilled from plate entry (Phase E reciprocity): Far outside the coating's thermal envelope."
    },
    {
      "plate_id": "buildtak-polymer",
      "rating": "avoid",
      "notes": "Backfilled from plate entry (Phase E reciprocity): Bed temperature crowds the ceiling and adhesion behaviour is uncharacterised."
    }
  ],
  "alternatives": [
    {
      "filament_id": "pa6-cf",
      "reason": "Half the price ($79-135 vs $172-266), a cooler 260-300 \u00b0C nozzle, no chamber-temperature specification and a better layer bond (adhesion 4 vs 3) \u2014 at 40-50 \u00b0C less HDT (175-215 vs 227 \u00b0C, temp 8 vs 9) and lower strength (compression 9 vs 10)."
    },
    {
      "filament_id": "ppa",
      "reason": "Unfilled PPA if ductility matters more than stiffness: layer adhesion 6 vs 3 and cheaper ($150-200 vs $172-266) \u2014 but warp jumps from 3 to 8, ease drops from 3 to 1, the nozzle window opens to 280-390 \u00b0C and a true heated chamber becomes mandatory."
    },
    {
      "filament_id": "pps-cf",
      "reason": "The same temperature class (temp 9, equal) but genuinely outdoor- and chemical-proof (uv 9 vs 4, weather 9 vs 6, water 9 vs 6) with a better layer bond (5 vs 3), better dimensional stability (8 vs 7) and often cheaper ($100-200 vs $172-266) \u2014 giving up peak strength (compression 9 vs 10) and polyamide toughness."
    },
    {
      "filament_id": "pei-ultem",
      "reason": "An amorphous alternative with far better layer adhesion (8 vs 3) and dimensional stability (8 vs 7) and none of the polyamide drying marathon \u2014 at $195-290/kg, a mandatory heated chamber and lower strength (compression 7 vs 10)."
    },
    {
      "filament_id": "pc-gf",
      "reason": "A large step down in cost ($100-115 vs $172-266) and drying discipline while keeping most of the stiffness and heat (compression 9 vs 10, temp 9 equal) \u2014 but it needs hardened drive gears as well as a hardened nozzle, and elongation collapses to 2.5 %."
    }
  ],
  "emissions": {
    "voc_level": "high",
    "particulate_level": "high",
    "primary_emissions": [
      "amide-family degradation VOCs",
      "caprolactam-class byproducts",
      "ultrafine particles",
      "respirable carbon fiber dust (post-processing)"
    ],
    "ventilation": "required",
    "notes": "Rated a full step above pa6-cf and pa12-cf on particulates and escalated from 'recommended' to 'required' ventilation, on temperature grounds: ultrafine-particle and VOC emission rise steeply with nozzle temperature, and at 280-315 \u00b0C this is the hottest-processing material in the cluster by 15-30 \u00b0C. Nylon-class amide byproducts plus carbon-fiber fines during sanding and machining. An enclosed, chamber-heated printer with HEPA plus activated-carbon filtration and external exhaust is the working assumption for this grade, not an optional upgrade \u2014 do not run it in an occupied unventilated room."
  },
  "safety_notes": "Abrasive: hardened steel nozzle mandatory. The 100-140 \u00b0C drying schedule requires a blast oven \u2014 ordinary filament dryers cannot reach it, and plastic spools may soften near the top of that range, so check the spool material before oven-drying. Hotend temperatures near 315 \u00b0C exceed the safe limit of PTFE-lined hotends: an all-metal hotend is required, and PTFE degradation above ~250 \u00b0C releases toxic fumes. Wet-sand printed parts with respiratory protection. Not food-contact suitable.",
  "additional_notes": "PPA-CF only makes sense when heat is the binding constraint. If pa6-cf's ~190 \u00b0C HDT and pa12-cf's 150 \u00b0C are both adequate, this grade buys nothing but cost, drying overhead and chamber-heating requirements. Where it does apply, annealing at 120-140 \u00b0C for 6-12 h is close to mandatory: the un-annealed 168/57 MPa XY:Z split makes Z-loaded geometry unusable, and this is the largest anisotropy in the cluster. Fiber loading is undisclosed by both Bambu and 3DXTech, and their published mechanical figures differ by more than 50 %, so treat any number here as brand-specific rather than a property of PPA-CF as a class.",
  "provenance": {
    "sources": [
      "https://bambulab.com/en-us/filament/ppa-cf",
      "https://store.bblcdn.eu/s8/default/f592e57fe69c40289897513bdd2b61bc/Bambus_PPA-CF_Technical_Data_Sheet_2ab26420-79f5-4692-888e-090006814050.pdf",
      "https://www.3djake.com/bambu-lab/ppa-cf-black",
      "https://p3d.mx/blogs/3d-printer-review/bambu-ppa-cf-filament-review",
      "https://www.3dxtech.com/products/carbonx-htn-cf",
      "https://siraya.tech/blogs/news/comparing-composition-and-performance-of-paht-filament-materials-based-on-ppa-pa6-pa12-and-pa612"
    ],
    "last_verified": "2026-07-31",
    "confidence": "medium",
    "conflicts": "Bambu and 3DXTech disagree by more than 50 % on the headline mechanicals: Bambu gives XY tensile 168\u00b14 MPa and HDT 227 \u00b0C @0.45 MPa, 3DXTech's CarbonX HTN+CF gives 106 MPa and 200 \u00b0C. Neither discloses fiber loading, so the gap cannot be attributed to matrix or filler with any confidence; the recorded range spans both and the 'recommended' tensile follows Bambu. Max service temperature 180 \u00b0C is a conservative editorial reading \u2014 the only supporting claim is a community review asserting prolonged exposure to ~227 \u00b0C, which is the HDT rather than a continuous-use rating, and no vendor publishes a CUT. Tg ~125 \u00b0C is a class-typical semi-aromatic polyamide value, not a datasheet figure for either product. heated_chamber_required is recorded false despite Bambu's explicit 50-80 \u00b0C chamber specification, following the catalog convention that reserves true for PEEK/PEI-class hardware; a reviewer may reasonably disagree, and the requirement is instead expressed through ambient_temp_c and the ease_of_print score. Price spans $172-266/kg across three sources with no single consensus figure. Shrinkage is reasoned, not published. 2026-08-01 ambiguity resolution: 'PAHT' is a marketing category spanning PPA/PA6/PA12/PA612 bases. Bambu's PAHT-CF is PA12/long-chain aliphatic per Bambu's own TDS (Tm 225C/Tg 70C, no PPA) and was relocated to pa-cf; Siraya-class PPA-based PAHT products still map here."
  },
  "trade_names": [
    {
      "manufacturer": "bambu-lab",
      "product": "PPA-CF"
    },
    {
      "manufacturer": "chckx3d",
      "product": "PPA-CF Filament",
      "notes": "Sold as 10% CF PPA (claimed HDT 195C). Chemistry DISPUTED: independent Prusa-forum testing found PA6-CF, not polyphthalamide. Mapping follows vendor labeling only."
    },
    {
      "manufacturer": "elegoo",
      "product": "PAHT-CF"
    },
    {
      "manufacturer": "forward-am",
      "product": "Ultrafuse PAHT CF15",
      "notes": "High-temperature polyamide (PPA-class) + 15% CF; PAHT is Forward AM's naming for the high-heat nylon class."
    },
    {
      "manufacturer": "iemai-3d",
      "product": "CF-PPA",
      "notes": "Carbon-fiber polyphthalamide, the high-temp nylon class Bambu markets as PAHT-CF"
    },
    {
      "manufacturer": "qidi-tech",
      "product": "PAHT-CF (PPA-CF)",
      "notes": "QIDI itself labels the SKU PPA-CF"
    }
  ]
}

File: data/filaments/ppa.json
{
  "id": "ppa",
  "name": "PPA (Polyphthalamide / High-Temp Nylon)",
  "aliases": ["Polyphthalamide", "PPA-CF", "PPA-GF", "HTN", "High-Temperature Nylon", "PA6T", "PA10T", "PAHT"],
  "status": "researched",
  "base_type": "pa",
  "variation_kind": "grade",
  "polymer_class": "polyamide",
  "chemical_makeup": "Semi-aromatic polyamide in which part of the aliphatic diacid is replaced by a phthalic-acid-derived aromatic unit. The rigid aromatic ring in the backbone raises Tg from PA6's ~60 °C to ~125 °C and the melting point to ~305 °C, and simultaneously cuts moisture uptake — the whole property set follows from that one substitution. Commercial FDM PPA is almost always compounded with chopped carbon fiber (PPA-CF) or glass fiber (PPA-GF15/GF30).",
  "summary": "The high-temperature tier of the polyamide family and the hardest material in this catalog outside the PEEK class. Deltas vs the base pa entry: melting point ~305 °C against PA6's ~220 °C, Tg 125 °C against ~50 °C, HDT from 196 °C @1.8 MPa (Bambu PPA-CF) to 260 °C (3DXTech PPA-GF15), tensile up to 168 MPa X-Y, and saturated water absorption of only ~1.3 %. It pays for all of it with the family's most extreme process window: 280-390 °C nozzle, 100-160 °C bed, a heated chamber, a hardened nozzle and 100-140 °C drying — plus roughly triple the price of pa6.",
  "printing": {
    "nozzle_temp_c": { "min": 280, "max": 390, "recommended": 300 },
    "bed_temp_c": { "min": 100, "max": 160, "recommended": 120 },
    "ambient_temp_c": { "min": 50, "max": 140, "recommended": 70 },
    "speed_mm_s": { "min": 20, "max": 80, "recommended": 40 },
    "enclosure_recommended": true,
    "heated_chamber_required": true,
    "enclosure_open_for_cooling": false,
    "requires_hardened_nozzle": true,
    "part_cooling_fan_pct": { "min": 0, "max": 10, "recommended": 0 },
    "notes": "Two very different hardware tiers hide inside this window and the recommended values follow the prosumer one. Bambu's PPA-CF runs 280-310 °C nozzle (0.6 mm recommended), 100-120 °C bed and a 50-80 °C chamber; 3DXTech's FibreX PPA-GF15 runs 365-390 °C nozzle, 140-160 °C bed and a chamber up to 140 °C on what it explicitly calls industrial-grade hardware. heated_chamber_required is recorded true — it is the only grade in this family to earn that, and the flag is what separates PPA from pa6/pa12/pa66, whose enclosures are passive. Chamber heat retention is critical against delamination, so never open the door: enclosure_open_for_cooling is false and part cooling stays at 0 %. requires_hardened_nozzle is true because essentially every commercial PPA filament is CF- or GF-filled, and fibre abrasion at these temperatures wears a nozzle faster than in any PA6/PA12 composite; neat unfilled PPA would not need one but is not realistically available."
  },
  "feeding": {
    "drive_system": "direct-drive-recommended",
    "ams_compatible": "conditional",
    "feeding_assistant_recommended": false,
    "notes": "Stiff, brittle, fiber-filled filament needing an all-metal high-temperature hotend and a well-tuned extruder with good grip — direct drive is the sensible default, and long Bowden paths risk snapping the low-elongation strand. No shore hardness and no feeding assistant (not an elastomer). AMS status is 'conditional' in the narrowest sense: Bambu positions PPA-CF alongside the high-temperature AMS HT unit rather than the standard AMS, since standard units are neither rated for the drying/handling regime nor tolerant of fibre wear on their PTFE paths (unverified exact wording). Third-party PPA-CF/GF should be treated as barred from a standard AMS outright. Feed from a heated drybox at <20 % RH regardless of unit."
  },
  "drying": {
    "required_before_use": "always",
    "temp_c": { "min": 100, "max": 140, "recommended": 120 },
    "time_hours": { "min": 4, "max": 12, "recommended": 8 },
    "methods": ["blast oven at 100-140 °C", "high-temperature industrial filament dryer", "heated-bed method at 110-120 °C for 12 h (less effective)", "sealed drybox with desiccant at <20 % RH while printing"],
    "dryness_validation": "No popping or steam at the nozzle and no voids or fuzz in a purge line — gloss is a poor indicator because the fiber-filled extrudate is matte by design. At these nozzle temperatures residual moisture shows up as visible foaming almost immediately, so the purge line is a reliable test.",
    "notes": "The highest drying requirement in the catalog outside the PEEK class and the clearest quantitative separator in the PA family: Bambu specifies 100-140 °C for 8-12 h for PPA-CF and 3DXTech 120 °C for 4 h minimum for PPA-GF15, against pa66's 90 °C, pa6's 80 °C and pa12's 70 °C. PPA's high Tg (125 °C) is what both permits and requires drying this hot — the filament does not soften at temperatures that would slump a PA6 spool, and moisture will not fully desorb below them. Ordinary consumer filament dryers top out around 70-90 °C and are therefore not sufficient for this grade."
  },
  "storage": {
    "recommendations": "Sealed with fresh desiccant below 20 % RH at all times, per Bambu's own guidance for PPA-CF, and fed from a heated drybox. PPA absorbs far less water than pa6 or pa66 in absolute terms (~1.3 % saturated), but the consequence of a wet spool is worse: at 300+ °C the trapped water flashes instantly and foams a fiber-filled melt that has little strength to spare.",
    "max_humidity_pct": 20,
    "hygroscopy": "moderate"
  },
  "price": {
    "usd_per_kg_low": 150,
    "usd_per_kg_high": 200,
    "notes": "The most expensive grade in the polyamide family by a wide margin — roughly 2-3x filled PA6 and 3-5x unfilled pa6. Bambu PPA-CF is $149.99/750 g (~$200/kg); 3DXTech FibreX PPA-GF15 is ~EUR 140/750 g (~$200/kg), falling to ~EUR 126-168/kg at 10+ units. Both figures are for fiber-filled grades because neat PPA filament is essentially not sold at retail."
  },
  "use_cases": {
    "recommended": [
      "automotive under-hood and near-engine brackets",
      "aerospace components and high-temperature tooling",
      "jigs and fixtures for continuous high-temperature service",
      "electrical connector housings",
      "chemically aggressive environments (fuels, oils, solvents)",
      "metal-replacement parts where pa66 lacks the heat capability"
    ],
    "not_recommended": [
      "any printer without a heated chamber and a 300 °C+ all-metal hotend",
      "consumer filament dryers that cannot reach 100 °C",
      "budget or hobby projects — 3-5x the cost of pa6",
      "parts needing high elongation or impact toughness (Z tensile is ~1/3 of X-Y)",
      "large flat parts printed in a passive enclosure",
      "food-contact items"
    ]
  },
  "suitability": {
    "food_contact": "no",
    "load_bearing": "high",
    "high_temperature": "yes",
    "outdoor": "limited"
  },
  "properties": {
    "density_g_cm3": 1.18,
    "grams_per_100cm3": 118,
    "cm3_per_100g": 84.7,
    "shrinkage_pct": { "min": 0.3, "max": 1.2, "recommended": 0.6 },
    "glass_transition_c": 125,
    "heat_deflection_c": 260,
    "max_service_temp_c": 180,
    "tensile_strength_mpa": { "min": 100, "max": 168, "recommended": 150 },
    "notes": "Density 1.18 g/cm³ is the neat semi-aromatic resin figure; the fiber-filled grades actually sold run heavier — Bambu's PPA-CF measures 1.25 g/cm³, the densest polyamide in this catalog — so budget part weight from 1.25 if buying a CF grade. Tg 125 °C (3DXTech FibreX PPA-GF15) against pa6's 60 °C and pa12's 40 °C is the headline number, and melting point ~305 °C against PA6's ~220 °C explains the process window. HDT is recorded at 260 °C @0.45 MPa from the GF15 datasheet; Bambu's PPA-CF reports 196 °C at the harsher 1.8 MPa load, against 164 °C for PA6-CF and 137 °C for PA12-CF at the same load — every comparison points the same way. Tensile X-Y 168 ± 4 MPa (Bambu PPA-CF) is roughly 1.6x PA6-CF's 102 MPa, but Z tensile is only 57 ± 5 MPa, about a third of X-Y — orient loads in plane. Saturated water absorption 1.30 % (Bambu). Max service temp and shrinkage are reasoned from Tg, HDT and the fiber loading rather than taken from a datasheet."
  },
  "scores": {
    "ease_of_print": 1,
    "dimensional_stability": 7,
    "warp_tendency": 8,
    "layer_adhesion": 6,
    "compression_strength": 9,
    "temperature_tolerance": 9,
    "uv_tolerance": 3,
    "weather_tolerance": 6,
    "water_tolerance": 6
  },
  "compatibility": {
    "bonds_with": ["ppa", "ppa-cf"],
    "support_materials": ["ppa", "ppa-cf"],
    "usable_as_support_for": [],
    "notes": "Unlike the aliphatic grades, PPA does not usefully cross-bond within the family: pa6, pa12 and pa66 all melt 40-100 °C below PPA's ~305 °C, so an aliphatic nylon placed against PPA either degrades or fails to fuse — this is the compatibility delta that most distinguishes ppa from its siblings, which bond to each other freely. Same-material or ppa-cf breakaway supports are the only practical option. Soluble supports are out entirely: pva degrades above ~200 °C and bvoh not far above, both far below PPA's process temperatures. Build-plate chemistry needs a high-temperature adhesive; ordinary PA glue sticks are not characterised at a 160 °C bed (unverified)."
  },
  "plate_recommendations": [
    {
      "plate_id": "pei-textured",
      "rating": "usable",
      "notes": "Usable at the Bambu PPA-CF end of the range (100-120 °C bed), which is within the normal comfort zone of a textured PEI sheet. It is the wrong surface for the 3DXTech GF15 end: bed 140-160 °C with a chamber to 140 °C exceeds what many PEI sheets and their adhesive backings are rated for sustained use at (unverified exact ratings, flagged as a likely failure point). Garolite / G10 or another high-temperature composite build surface is the recommendation for those grades — no such plate entry exists in the catalog yet, so it is recorded here in notes."
    }
  ],
  "emissions": {
    "voc_level": "high",
    "particulate_level": "high",
    "primary_emissions": ["amide-family VOCs", "ultrafine particles", "carbon/glass fiber fines (post-processing)"],
    "ventilation": "required",
    "notes": "Scored the worst in the polyamide family on both axes, and the only one at 'required'. Two compounding reasons: PPA processes at 280-390 °C — 60-120 °C above pa6 — and nylon VOC and ultrafine-particle emission rises steeply with nozzle temperature; and the mandatory heated chamber concentrates whatever is produced inside a sealed volume that is then vented into the room. Active extraction or HEPA+carbon filtration on the enclosure is not optional here. Post-processing filled PPA liberates respirable carbon or glass fibre dust — wet-sand with respiratory protection. No PPA-specific emissions study was found; this is inference from the general nylon temperature relationship plus the chamber requirement (unverified)."
  },
  "safety_notes": "Requires an all-metal hotend rated for 300 °C+ (390 °C for the GF15 grades) — a PTFE-lined hotend will decompose its liner and release fluoropolymer breakdown products well below these temperatures. Bed and chamber surfaces reach 140-160 °C and will burn on contact; let the machine cool before reaching in. Drying ovens run at 100-140 °C, hot enough to soften or deform standard plastic spools — check the spool material before oven-drying. Filled grades produce respirable fibre dust when sanded, drilled or machined. Not food-contact suitable.",
  "additional_notes": "PPA is where the polyamide family stops being a hobby material. The decision rule against its siblings is simply the service temperature: below ~90 °C use pa6 or pa12, up to ~135 °C use pa66, and only above that does PPA's cost and hardware burden pay for itself. Note also that this entry describes a grade that is sold almost exclusively fiber-filled — the separate ppa-cf entry covers the carbon-filled specifics, and most of the numbers cited here necessarily come from filled datasheets because neat PPA filament is not a retail product. Siraya Tech's four-way comparison rates PPA 'excellent' on mechanical strength and 'high' on thermal stability while rating its printability 'challenging' — the worst of PPA, PA6, PA12 and PA612.",
  "provenance": {
    "sources": [
      "https://www.additive-x.com/shop/mpattachments/file/viewonline/id/916/product_id/2729/",
      "https://www.gigaparts.com/bambu-lab-ppa-cf-black-3d-printer-filament-1-75mm-750kg-spool-n06-k0-1-75-750-spl.html",
      "https://www.3dxtech.com/products/fibrex-ppa-gf15",
      "https://filament2print.com/en/reinforced/3331-fibrex-ppagf15.html",
      "https://siraya.tech/blogs/news/comparing-composition-and-performance-of-paht-filament-materials-based-on-ppa-pa6-pa12-and-pa612",
      "https://wiki.bambulab.com/en/filament/petcf_ppacf",
      "https://www.3dxtech.com/blogs/featured/pa6-cf-vs-pa12-cf-carbon-fiber-nylon-comparison",
      "https://www.fumeclear.com/blogs/health-safety/3d-printing-materials-toxic-fumes"
    ],
    "last_verified": "2026-07-31",
    "confidence": "medium",
    "conflicts": "The nozzle window is the largest unresolved disagreement in this catalog: Bambu PPA-CF 280-310 °C vs 3DXTech FibreX PPA-GF15 365-390 °C, with beds at 100-120 °C vs 140-160 °C and chambers at 50-80 °C vs up to 140 °C. These are almost certainly different matrix chemistries and fiber loadings rather than a measurement dispute, but it is unverified which is 'typical' — the recommended values follow Bambu's prosumer grade and the maxima follow 3DXTech's. heated_chamber_required is recorded true on the strength of 3DXTech's industrial-hardware statement, even though Bambu's PPA-CF is printable in a prosumer passively-heated enclosure; treat the flag as 'true for the grade as a class'. Density 1.18 is the neat-resin figure while the only measured filament value found is 1.25 (Bambu PPA-CF, fiber-filled) — the derived weight/volume figures therefore describe neat PPA, not the spool you will buy. HDT is quoted at two different loads by the two vendors (260 °C @0.45 MPa vs 196 °C @1.8 MPa) and is not directly comparable. Max service temp, shrinkage and Tg-to-service-ceiling reasoning are inferred, not sourced. No UV-exposure data was found for PPA — uv_tolerance 3 is a reasoned aromatic-polyamide estimate (unverified). The Bambu wiki page returned HTTP 402 and was cross-checked via the additive-x TDS PDF and a retail listing instead. Emissions are inferred from the nylon temperature relationship, not measured for PPA."
  }
}

File: data/filaments/ppe.json
{
  "id": "ppe",
  "name": "PPE/PS (Modified Polyphenylene Ether)",
  "aliases": [
    "PPE",
    "PPO",
    "Modified PPO",
    "Noryl",
    "PPE/PS blend",
    "ThermaX PPE/PS"
  ],
  "status": "researched",
  "base_type": null,
  "variation_kind": null,
  "polymer_class": "high-performance",
  "chemical_makeup": "Polyphenylene ether / polystyrene blend (modified PPO, Noryl-type). Neat PPE is effectively unprocessable by melt extrusion, so every commercial grade is alloyed with polystyrene, which drops the melt viscosity into a printable range while diluting the heat resistance. The resulting blend is fully amorphous \u2014 the reason it warps far less than the semi-crystalline members of the high-performance group \u2014 and, unusually among engineering plastics, it has essentially no ester or amide linkages to hydrolyse, which is the basis of its standout resistance to hot water and steam.",
  "summary": "The hydrolysis-proof, low-warp member of the high-performance group. It will sit in boiling water long-term without losing properties, holds tolerance better than anything else printing above 300 \u00b0C, and carries UL94 V-0 with a UV F1 rating \u2014 at roughly $104/kg, a fraction of the PAEK tier. What it does not offer is strength: 67 MPa tensile puts it in PETG territory, so it is chosen for stability and environment, not for load. Deltas vs pc: better hydrolytic and dimensional behaviour and a V-0 rating, but a 310 \u00b0C nozzle and a 120 \u00b0C bed that most machines cannot reach, and a much thinner ecosystem.",
  "printing": {
    "nozzle_temp_c": {
      "min": 290,
      "max": 320,
      "recommended": 310
    },
    "bed_temp_c": {
      "min": 90,
      "max": 120,
      "recommended": 120
    },
    "ambient_temp_c": {
      "min": 50,
      "max": 80,
      "recommended": 65
    },
    "enclosure_recommended": true,
    "heated_chamber_required": false,
    "enclosure_open_for_cooling": false,
    "requires_hardened_nozzle": false,
    "part_cooling_fan_pct": {
      "min": 0,
      "max": 20,
      "recommended": 0
    },
    "notes": "290-320 \u00b0C nozzle and a 90-120 \u00b0C bed put this above every commodity machine and outside a stock Bambu hotend, though within reach of an X1E/H2D-class high-temperature hotend and most well-built enclosed printers with a high-temp bed. A 50-80 \u00b0C chamber is recommended and helps first layers on large footprints, but heated_chamber_required is false \u2014 being amorphous, PPE/PS does not carry the crystallisation-driven shrinkage that makes chamber heat mandatory for peek or pc-pbt. Part cooling off or very low. Unfilled, so a stock nozzle is fine. Filamentcheatsheet lists 195-220 \u00b0C for what appears to be the same product; that figure is roughly 100 \u00b0C below the manufacturer TDS and is treated as an aggregation error (see conflicts)."
  },
  "feeding": {
    "drive_system": "direct-drive-recommended",
    "ams_compatible": "no",
    "feeding_assistant_recommended": false,
    "notes": "Rigid, unfilled and non-abrasive, so nothing in the feed path objects mechanically, but direct drive is preferred at these extrusion pressures. AMS is 'no' on process temperature alone: 290-320 \u00b0C is outside what any consumer material station feeds, and no vendor documents PPE/PS in one (unverified)."
  },
  "drying": {
    "required_before_use": "if-exposed",
    "temp_c": {
      "min": 80,
      "max": 80,
      "recommended": 80
    },
    "time_hours": {
      "min": 4,
      "max": 4,
      "recommended": 4
    },
    "methods": [
      "filament dryer at 80 \u00b0C",
      "convection oven at 80 \u00b0C",
      "drybox with desiccant while printing"
    ],
    "dryness_validation": "Clear glossy extrudate with no popping at the nozzle. PPE/PS rarely fails this check \u2014 unlike the nylons, a sealed spool is normally print-ready without a cycle.",
    "notes": "3DXTech specifies 80 \u00b0C for 4 h, and 'if-exposed' rather than 'always' is the honest setting: the blend has no hydrolysable linkages, so it neither absorbs much water nor degrades from the water it does absorb. This is the same property that lets finished parts live in boiling water, and it makes PPE/PS one of the least moisture-fussy materials printing above 300 \u00b0C."
  },
  "storage": {
    "recommendations": "Ordinary sealed storage with desiccant. No drybox discipline is needed and a lapse is recoverable with a short 80 \u00b0C cycle.",
    "max_humidity_pct": 50,
    "hygroscopy": "low"
  },
  "price": {
    "usd_per_kg_low": 104,
    "usd_per_kg_high": 104,
    "notes": "Approximately $104/kg from the 3DXTech ThermaX PPE/PS listing \u2014 a single-vendor datapoint, so the broader market band is unverified. That is roughly double pc and a quarter to a tenth of the PAEK tier, which is the value proposition: high-performance behaviour on several axes at an engineering-plastic price."
  },
  "use_cases": {
    "recommended": [
      "dimensionally stable precision parts and tooling",
      "parts exposed to hot water, steam or repeated wet-heat cycling",
      "UL94 V-0 rated enclosures and electrical housings",
      "low-warp jigs and fixtures at large footprints",
      "outdoor housings needing a UV F1 rating",
      "plumbing and fluid-handling fixtures where hydrolysis kills polyesters"
    ],
    "not_recommended": [
      "high-strength structural parts \u2014 67 MPa is PETG-class",
      "budget printers and stock hotends (290-320 \u00b0C and a 120 \u00b0C bed)",
      "chemically aggressive service \u2014 the polystyrene phase is attacked by many solvents",
      "cost-sensitive work where pc would do",
      "sustained service above ~110 \u00b0C",
      "food-contact items"
    ]
  },
  "suitability": {
    "food_contact": "no",
    "load_bearing": "moderate",
    "high_temperature": "yes",
    "outdoor": "yes"
  },
  "properties": {
    "density_g_cm3": 1.1,
    "grams_per_100cm3": 110,
    "cm3_per_100g": 90.9,
    "glass_transition_c": 128,
    "heat_deflection_c": 112,
    "tensile_strength_mpa": {
      "min": 67,
      "max": 67,
      "recommended": 67
    },
    "notes": "HDT 112 \u00b0C is quoted at 1.8 MPa \u2014 the harsher of the two standard loads, so it is not directly comparable with the 0.45 MPa figures given elsewhere in this catalog and understates the material relative to them. Marketing copy for the same product cites 120 \u00b0C without stating a load (see conflicts). Tg 128 \u00b0C. Tensile 67 MPa, which is the honest weak point: strong for a commodity plastic, unremarkable for something printing at 310 \u00b0C. Density 1.10 g/cm\u00b3, among the lightest materials in the high-performance group. UL94 V-0 flame rating and a UL746C F1 outdoor-weathering rating \u2014 the combination of V-0 and F1 is rare in this catalog. Hydrolytic stability is the headline: the blend withstands long-term immersion in boiling water without property loss, which no polyester or polyamide here will do. Shrinkage is not published and is left blank, but being amorphous it is low."
  },
  "scores": {
    "ease_of_print": 3,
    "dimensional_stability": 9,
    "warp_tendency": 4,
    "layer_adhesion": 7,
    "compression_strength": 6,
    "temperature_tolerance": 8,
    "uv_tolerance": 7,
    "weather_tolerance": 7,
    "water_tolerance": 10
  },
  "compatibility": {
    "bonds_with": [],
    "support_materials": [],
    "usable_as_support_for": [],
    "notes": "No bonding or support pairings are documented for PPE/PS in the sources reviewed and none are asserted. The polystyrene phase suggests a styrenic affinity in principle, but nothing in the ABS/ASA/HIPS group survives contact with a 290-320 \u00b0C melt, so a hips breakaway interface \u2014 the obvious guess \u2014 is not viable and is deliberately omitted. pva and bvoh degrade roughly 100 \u00b0C below the print window. Same-material breakaway support is the practical route; that is slicer behaviour rather than an interface pairing and is not recorded here (RESEARCH_GUIDE \u00a78)."
  },
  "alternatives": [
    {
      "filament_id": "pc",
      "reason": "Cheaper, far more widely stocked and printable on ordinary enclosed hardware at 250-280 \u00b0C rather than 310 \u00b0C \u2014 with a higher heat score (9 vs 8) and much better strength \u2014 but PC hydrolyses in hot water and steam where PPE/PS does not (water 7 vs 10), and it carries no V-0 rating."
    },
    {
      "filament_id": "pei-ultem",
      "reason": "A much higher ceiling (continuous service ~180 \u00b0C against ~110 \u00b0C) with comparable amorphous dimensional stability and its own V-0 rating \u2014 at roughly twice to three times the price, a 150 \u00b0C drying specification and a nozzle beyond any consumer hotend."
    },
    {
      "filament_id": "pa11-cf",
      "reason": "When the part is actually loaded: 105 MPa in-plane against 67 MPa and an HDT of 180 \u00b0C @1.8 MPa against 112 \u00b0C \u2014 giving up the V-0 rating, the hydrolytic stability, the low warp (5 vs 4) and adding a 120 \u00b0C drying cycle and a hardened nozzle."
    }
  ],
  "emissions": {
    "voc_level": "moderate",
    "particulate_level": "high",
    "primary_emissions": [
      "styrene (from the polystyrene phase)",
      "ultrafine particles",
      "unspecified high-temperature process VOCs"
    ],
    "ventilation": "required",
    "notes": "The polystyrene phase means styrene is a plausible emission, as it is for the styrenics, and the 290-320 \u00b0C process temperature is far above the range where that becomes significant \u2014 particulate emission scales steeply with nozzle temperature and this is near the top of what a non-industrial machine reaches. Ventilation is recorded 'required' on that combination. No PPE/PS-specific emissions measurement was found (unverified); the styrene attribution is inferred from the blend chemistry rather than measured. Vent externally or filter through HEPA plus activated carbon, and let the enclosure clear before opening."
  },
  "safety_notes": "A 310 \u00b0C hotend and a 120 \u00b0C bed inside a warm enclosure are serious burn hazards, and the enclosure concentrates styrene-bearing off-gas \u2014 let it clear before opening. The V-0 rating describes the finished part's flame behaviour and says nothing about the safety of the printing process. Not food-contact suitable as printed, despite the hot-water tolerance: hydrolytic stability is not the same as food certification, and no certified line was found.",
  "additional_notes": "PPE/PS is a specification material rather than a general-purpose one. Pick it when the failure mode you are designing against is hot water, steam, warp on a large flat part, or a flame test \u2014 it beats everything cheaper on those four axes simultaneously. Do not pick it for strength, and do not pick it for chemical resistance in general: the polystyrene phase is attacked by solvents that PPE alone would shrug off, which is the standing trade-off of every Noryl-type blend. Tectonic's ATAR FST1 grade is marketed on fire/smoke/toxicity performance for transport applications; its specific FST ratings were not verified in this pass.",
  "provenance": {
    "sources": [
      "https://www.3dxtech.com/products/thermax-ppe-ps-1",
      "https://cdn.shopify.com/s/files/1/0625/4185/6821/files/THERMAX_PPE_PS_TDS_v1.pdf",
      "https://filamentcheatsheet.com/database/material/ppe/"
    ],
    "last_verified": "2026-09-20",
    "confidence": "medium",
    "conflicts": "Two disagreements, one of them severe. Nozzle temperature: filamentcheatsheet lists 195-220 \u00b0C for what appears to be the same product, against the 3DXTech TDS's 290-320 \u00b0C \u2014 roughly 100 \u00b0C apart. The TDS is treated as authoritative and the aggregator figure is recorded here as an apparent error rather than a competing formulation; 195-220 \u00b0C is not a plausible melt range for any PPE blend. HDT: the TDS gives 112 \u00b0C at 1.8 MPa while the product's marketing copy cites 120 \u00b0C with no load stated; 112 \u00b0C at the specified load is recorded and the marketing figure is flagged. Price rests on a single vendor listing. Emissions are inferred from blend chemistry and process temperature with no PPE/PS-specific measurement found. Shrinkage, print speed and any bonding or support pairings are undocumented in the sources reviewed. The Tectonic ATAR FST1 grade's fire/smoke/toxicity ratings were not verified."
  },
  "trade_names": [
    {
      "manufacturer": "3dxtech",
      "product": "ThermaX PPE/PS",
      "notes": "The source of this entry's recorded figures: 290-320 \u00b0C nozzle, 90-120 \u00b0C bed, HDT 112 \u00b0C @1.8 MPa, UL94 V-0."
    },
    {
      "manufacturer": "Tectonic 3D",
      "product": "ATAR FST1 PPE",
      "notes": "Marketed on fire/smoke/toxicity performance for transport applications; specific FST ratings not verified in this pass."
    }
  ]
}
