Repository: pwsh/filament-field-guide

# Filament Field Guide

A structured, research-driven catalog of FDM 3D-printing materials, manufacturers, and
build plates — published as a filterable static site via GitHub Pages.

## Quick start

```bash

# Serve locally (fetch() requires http, not file://)
python -m http.server 8000

# Validate data + regenerate the manifest after any data change
pip install jsonschema
python scripts/validate.py
```

# that already exist, and --brands to scope to certain candidate files
python scripts/spoolman_import.py --url http://spoolman.local:7912 \
    --apply --update --brands amolen,insignia

File: data/filaments/pps-cf.json
{
  "id": "pps-cf",
  "name": "PPS-CF (Carbon-Fiber-Filled PPS)",
  "aliases": [
    "PPS CF",
    "PPS-CF10",
    "Fiberon PPS-CF10",
    "Bambu PPS-CF",
    "Carbon fiber polyphenylene sulfide"
  ],
  "status": "researched",
  "base_type": "pps",
  "variation_kind": "carbon-fiber-filled",
  "polymer_class": "high-performance",
  "chemical_makeup": "The same aryl sulfide backbone as the base pps entry, compounded with chopped carbon fiber — Polymaker's Fiberon grade states 10 wt% (PPS-CF10), while Bambu's PPS-CF is described as a roughly 90 % PPS matrix with the fiber loading undisclosed. The fiber is a physical reinforcement: it does not change the chemistry, the solvent resistance or the 85 °C Tg of the matrix, but it does suppress the crystallisation-driven shrinkage that makes unfilled PPS warp. A glass-filled sibling (PPS-GF20) exists for cases where the carbon's electrical conductivity is unacceptable.",
  "summary": "The grade of PPS that engineering users actually buy. Deltas vs the base pps entry: nozzle drops from 365-390 °C to 310-350 °C — low enough to land inside the X1E/H2D high-temp hotend's reach and make this the only member of the high-performance cluster with a real consumer-printer path — warp tendency falls from 9 to 3 with Fiberon stating no heated chamber or enclosure is needed at all, dimensional stability climbs from 5 to 8, and HDT reaches 252-264 °C after annealing where unfilled PPS has no published figure at all. It is paid for with a mandatory hardened nozzle, spool brittleness that rules out AMS use, and layer adhesion that drops BELOW the unfilled base (5 vs 6) — Z-axis tensile is 32 MPa against 87 MPa in XY, the most pronounced anisotropy in this cluster.",
  "printing": {
    "nozzle_temp_c": {
      "min": 310,
      "max": 350,
      "recommended": 330
    },
    "bed_temp_c": {
      "min": 80,
      "max": 120,
      "recommended": 110
    },
    "ambient_temp_c": {
      "min": 25,
      "max": 90,
      "recommended": 60
    },
    "speed_mm_s": {
      "min": 60,
      "max": 300,
      "recommended": 150
    },
    "enclosure_recommended": true,
    "heated_chamber_required": false,
    "enclosure_open_for_cooling": false,
    "requires_hardened_nozzle": true,
    "part_cooling_fan_pct": {
      "min": 0,
      "max": 0,
      "recommended": 0
    },
    "notes": "The processing delta vs the base pps entry is large and runs the friendly direction: 310-350 °C (Fiberon 310-350, Bambu 310-340) against unfilled PPS's 365-390 °C, bed 80-120 °C against 100-130 °C, and — the headline — Fiberon states explicitly that no heated chamber or enclosure is needed, because the carbon fiber suppresses warp enough for open-frame machines to produce flat, accurate parts. enclosure_recommended is nonetheless left true: it improves layer bonding on a material whose Z strength is already the weak axis, and it contains fiber dust. A hardened nozzle becomes mandatory here where the unfilled base needs none — chopped carbon fiber destroys brass. Cooling stays at 0 %. Fiberon quotes 250-300 mm/s; the recorded 150 mm/s recommendation is a conservative starting point given the Z-strength penalty of running fast."
  },
  "feeding": {
    "drive_system": "direct-drive-recommended",
    "ams_compatible": "no",
    "feeding_assistant_recommended": false,
    "notes": "The AMS verdict here is a different objection from the base pps entry's. Unfilled PPS is barred by process temperature alone; PPS-CF is barred mechanically — Fiberon warns that although the filament fits an AMS, it is brittle on the spool and the tight bends of an AMS path risk snapping it, recommending a direct feed path instead. This matches the general Bambu-ecosystem caution against assuming third-party CF filament behaves like Bambu-tested material. Steel or hardened drive gears are recommended because carbon fiber abrades brass gears and PTFE. Note the spool-format tell: Fiberon sells 500 g and 2 kg but not 1 kg, specifically because a thinner-wound 1 kg spool increases snap risk. No feeding assistant applies (not an elastomer)."
  },
  "drying": {
    "required_before_use": "always",
    "temp_c": {
      "min": 100,
      "max": 140,
      "recommended": 120
    },
    "time_hours": {
      "min": 8,
      "max": 12,
      "recommended": 12
    },
    "methods": [
      "blast/convection oven at 100-140 °C for 8-12 h",
      "heatbed at 110-120 °C for 12 h",
      "print from a heated drybox"
    ],
    "dryness_validation": "No popping or steam at the nozzle and a void-free purge. Gloss is a poor tell on a fiber-filled matte surface — listen for popping and inspect the purge for blisters, or use a moisture meter.",
    "notes": "This is the sharpest disagreement in the entry and the biggest drying delta vs the base pps entry's 110 °C / 4 h: Fiberon claims moisture insensitivity 'eliminates extensive pre-drying', while Bambu specifies 100-140 °C for 8-12 h in a blast oven or 110-120 °C for 12 h on the heatbed. The recorded schedule follows Bambu on the grounds that intensive drying costs time while under-drying costs the print; read Fiberon's claim as relative (PPS absorbs less than nylon) rather than absolute."
  },
  "storage": {
    "recommendations": "Sealed with desiccant. Moisture uptake is modest — this is a PPS matrix, and the base entry's water tolerance carries over — but two things argue for care anyway: vendors disagree sharply on the drying requirement, and the fiber-matrix interface gives moisture a wicking path that unfilled PPS does not have. Keep the spool boxed for the mechanical reason too: it is brittle and dislikes tight bends.",
    "max_humidity_pct": 25,
    "hygroscopy": "moderate"
  },
  "price": {
    "usd_per_kg_low": 100,
    "usd_per_kg_high": 200,
    "notes": "Not confirmed from a primary listing in this research pass (unverified). The recorded band is the general market range for carbon-fiber-reinforced high-performance filament and is anchored by the observation that the PPS base resin is far cheaper than PEEK's, so PPS-CF should sit well below PEEK-CF pricing and roughly alongside the base pps entry's $140-200/kg. Treat both ends as estimates."
  },
  "use_cases": {
    "recommended": [
      "aerospace brackets and structural fittings",
      "electronics assemblies needing flame retardance and chemical resistance",
      "jigs, fixtures and shop tooling requiring metal-like stiffness",
      "functional prototypes and end-use parts on machines without a heated chamber",
      "chemically aggressive environments where stiffness also matters",
      "high-HDT parts after annealing (252-264 °C at 0.45 MPa)"
    ],
    "not_recommended": [
      "parts loaded in Z or needing isotropic strength (Z tensile 32 MPa vs 87 MPa XY)",
      "impact-loaded or tough applications — the fiber trades toughness for stiffness",
      "electrically insulating applications (carbon fiber is conductive — use a PPS-GF grade)",
      "AMS or multi-material stations (brittle strand, tight bends snap it)",
      "brass-nozzle printers",
      "parts used at high temperature without the post-print annealing step that the HDT figures depend on"
    ]
  },
  "suitability": {
    "food_contact": "no",
    "load_bearing": "high",
    "high_temperature": "yes",
    "outdoor": "yes"
  },
  "properties": {
    "density_g_cm3": 1.26,
    "grams_per_100cm3": 126,
    "cm3_per_100g": 79.4,
    "glass_transition_c": 85,
    "heat_deflection_c": 252.5,
    "tensile_strength_mpa": {
      "min": 32,
      "max": 92,
      "recommended": 87
    },
    "notes": "Density 1.26 g/cm³ (Bambu) is LOWER than the base pps entry's 1.35 g/cm³ literature figure, which inverts the usual filler effect — carbon fiber is denser than most matrices — and most likely reflects a different base compound rather than a fiber-loading calculation; flagged as a conflict. 100 g therefore yields 79.4 cm³ against unfilled PPS's 74.1. HDT is recorded at 252.5 °C at 0.45 MPa (Fiberon); Bambu gives 264 °C at 0.45 MPa and 235 °C at 1.8 MPa. Both figures require post-print annealing to reach — 125 °C for 16 h per Fiberon — so an un-annealed part does not have them. Tensile is strongly anisotropic and this is the most important number in the entry: 87±5 MPa in XY (Bambu) against 32.0 MPa in Z (Fiberon), with Young's modulus ~5,314 MPa dry. Tg is carried unchanged from the base pps entry at 85 °C, because fiber does not move the matrix Tg — the HDT gain comes from the fiber carrying load above Tg, not from a stiffer polymer. UL94 V-0 flame rating is retained (internal testing, not always UL-certified)."
  },
  "scores": {
    "ease_of_print": 4,
    "dimensional_stability": 8,
    "warp_tendency": 3,
    "layer_adhesion": 5,
    "compression_strength": 9,
    "temperature_tolerance": 9,
    "uv_tolerance": 9,
    "weather_tolerance": 9,
    "water_tolerance": 9
  },
  "compatibility": {
    "bonds_with": [
      "pps",
      "pps-cf"
    ],
    "support_materials": [],
    "usable_as_support_for": [],
    "notes": "Welds to itself and to the unfilled pps base — same matrix — though the published nozzle windows do not overlap cleanly (310-350 °C here vs 365-390 °C unfilled), so co-printing needs a compromise temperature. A PPS-GF20 glass-filled grade is the electrically insulating sibling with comparable thermal and mechanical performance, but has no catalog entry yet. No soluble support survives these temperatures: pva and bvoh are far out of range. No bonding to any commodity material."
  },
  "plate_recommendations": [
    {
      "plate_id": "pei-textured",
      "rating": "usable",
      "notes": "Not explicitly documented for this grade in the sources reviewed (unverified). Rated usable on the strength of the moderate 80-120 °C bed range and the 'no chamber needed' claim — this is ordinary high-temperature-plate territory rather than the extreme conditions that make textured PEI a bad idea under peek and pekk. Garolite/G10 is the other plausible surface. Confirm adhesion on a test part before committing a long print."
    },
    {
      "plate_id": "pei-smooth",
      "rating": "avoid",
      "notes": "Backfilled from plate entry (Phase E reciprocity): As PPS."
    },
    {
      "plate_id": "pp-sheet",
      "rating": "avoid",
      "notes": "Backfilled from plate entry (Phase E reciprocity): As PEEK."
    },
    {
      "plate_id": "pei-satin",
      "rating": "avoid",
      "notes": "Backfilled from plate entry (Phase E reciprocity): As PPS."
    },
    {
      "plate_id": "supertack",
      "rating": "avoid",
      "notes": "Backfilled from plate entry (Phase E reciprocity): As PEEK."
    },
    {
      "plate_id": "buildtak-polymer",
      "rating": "avoid",
      "notes": "Backfilled from plate entry (Phase E reciprocity): At or above the sheet's rated maximum."
    }
  ],
  "emissions": {
    "voc_level": "moderate",
    "particulate_level": "high",
    "primary_emissions": [
      "ultrafine particles",
      "respirable carbon fiber dust (post-processing)",
      "unspecified high-temperature process VOCs (no PPS-CF-specific speciation found in this research pass)",
      "trace sulfur-bearing species if the melt is overheated (inferred from the aryl sulfide backbone, unverified)"
    ],
    "ventilation": "required",
    "notes": "No PPS-CF-specific emissions measurement was found. The base pps hazard profile carries over — high-temperature UFP output plus the inferred sulfur caution — with one addition at the bench rather than the nozzle: sanding, drilling or machining printed CF parts liberates respirable carbon fiber fines. The nozzle temperature is 40-55 °C lower than unfilled PPS, which should reduce process emissions somewhat, but the fiber-dust route is new, so ventilation stays required and fiber-dust filtration is added to it (unverified specifics)."
  },
  "safety_notes": "Abrasive: chopped carbon fiber wears brass nozzles quickly, so hardened steel, ruby or carbide is mandatory — this is the hard safety and hardware delta vs the unfilled pps base. Do not dry-sand, drill or machine printed parts without a respirator and dust capture. Carbon fiber is electrically conductive, so PPS-CF parts must not be used where the base PPS's insulating behaviour was the reason for choosing it. The filament itself is brittle on the spool and can snap into sharp fragments if forced around a tight bend. Food contact is not verified for printed parts.",
  "additional_notes": "Annealing is not optional for the headline numbers: the 252-264 °C HDT figures both depend on a post-print cycle (125 °C for 16 h per Fiberon), and an un-annealed part carries the matrix's 85 °C Tg much more visibly. The strategic framing against the rest of the cluster is accessibility: every other high-performance entry here needs a 375-420 °C industrial hotend and an actively heated chamber, while PPS-CF at 310-350 °C with no chamber requirement is within reach of a high-temp-hotend consumer machine — which makes it, in practice, the entry point to this whole polymer class. The price of admission is anisotropy: design the load path in-plane, or use pekk or pei-ultem where Z strength matters.",
  "provenance": {
    "sources": [
      "https://wiki.polymaker.com/polymaker-products/polymaker-filaments/fiberon-tm/fiberon-tm-pps-cf10",
      "https://wiki.polymaker.com/polymaker-products/polymaker-filaments/fiberon-tm/fiberon-tm-pps-gf20",
      "https://store.bblcdn.eu/s8/default/623b28bf2fbe495fa9dd559a85f494ed/Bambu_PPS-CF_Technical_Data_Sheet.pdf",
      "https://wiki.bambulab.com/en/knowledge-sharing/notes-AMS",
      "https://filamentspecs.com/bambu-ams-filament-compatibility-guide/"
    ],
    "last_verified": "2026-07-31",
    "confidence": "medium",
    "conflicts": "Drying is the headline disagreement: Fiberon claims moisture insensitivity eliminates extensive pre-drying, Bambu specifies 100-140 °C for 8-12 h (or 110-120 °C for 12 h on the bed); the Bambu schedule is recorded. Nozzle temperature disagrees against the base entry by 55-80 °C (310-350 °C filled vs 365-390 °C unfilled), which is too large for a pure filler effect and suggests different base resins — worth resolving directly with manufacturers. HDT differs between vendors: Fiberon 252.5 °C and Bambu 264 °C at 0.45 MPa (Bambu also 235 °C at 1.8 MPa); the Fiberon figure is recorded as the explicit datasheet value. Density 1.26 g/cm³ (Bambu) sits below the unfilled literature value of 1.35, inverting the expected filler effect and implying a different compound. Fiber loading is disclosed only by Fiberon (10 wt%); Bambu does not publish theirs, so cross-brand mechanical comparison is unsound. Pricing is entirely unverified. Build-surface guidance is unverified for this grade. Emissions are inferred with no PPS-CF-specific measurement. Ease of print is scored 4 against the base pps entry's 3, which diverges from the research note's 'comparable to slightly harder' framing: the glossary rubric weights hardware gating heavily, and losing the chamber requirement plus a 55 °C drop in nozzle temperature outweighs the added abrasion, brittleness and drying burden."
  },
  "trade_names": [
    {
      "manufacturer": "bambu-lab",
      "product": "PPS-CF"
    },
    {
      "manufacturer": "iemai-3d",
      "product": "CF-PPS",
      "notes": "Carbon-fiber PPS"
    },
    {
      "manufacturer": "polymaker",
      "product": "Fiberon PPS-CF10",
      "notes": "PPS + 10% carbon fiber"
    },
    {
      "manufacturer": "qidi-tech",
      "product": "PPS-CF"
    },
    {
      "manufacturer": "ultimaker",
      "product": "Factor series PPS Carbon Fiber",
      "notes": "PPS + CF industrial composite; sold as 'PPS CF' on the S/Factor series."
    }
  ]
}

File: data/filaments/pps.json
{
  "id": "pps",
  "name": "PPS (Polyphenylene Sulfide)",
  "aliases": [
    "Polyphenylene sulfide",
    "PPS unfilled",
    "3DXTech ThermaX PPS",
    "Ryton"
  ],
  "status": "researched",
  "base_type": null,
  "variation_kind": null,
  "polymer_class": "high-performance",
  "chemical_makeup": "Semi-crystalline aromatic polymer with an aryl sulfide backbone — benzene rings bridged by sulfur atoms rather than the ether/ketone links of peek and pekk or the imide and sulfone links of pei-ultem and ppsu. That backbone is what makes it inherently flame retardant and essentially insoluble in any known solvent below 200 °C, and it is also why its Tg is only 85 °C where the rest of the cluster sits at 143-220 °C. Base chemistry for the pps-cf carbon-fiber variant.",
  "summary": "The chemical-resistance specialist of the high-performance cluster, and the cheapest entry in it at roughly $140-200/kg. Nothing else in this catalog matches its solvent and chemical resistance, and flame retardancy comes free with the chemistry rather than from additives. The catch is a Tg of just 85 °C — lower than pc's 145 °C and only marginally above pla's world — so although Tm is 285 °C, practical stiffness falls away far earlier than the peek/pekk/pei numbers suggest. Deltas vs siblings: best-in-class chemical, solvent and water tolerance (10/10), worst-in-class Tg, and semi-crystalline warp behaviour that puts it closer to peek than to the amorphous pair. Its own carbon-filled variant pps-cf fixes most of the warp and stiffness problems and is the grade most engineering users actually buy.",
  "printing": {
    "nozzle_temp_c": {
      "min": 365,
      "max": 390,
      "recommended": 375
    },
    "bed_temp_c": {
      "min": 100,
      "max": 130,
      "recommended": 120
    },
    "ambient_temp_c": {
      "min": 50,
      "max": 90,
      "recommended": 80
    },
    "enclosure_recommended": true,
    "heated_chamber_required": false,
    "enclosure_open_for_cooling": false,
    "requires_hardened_nozzle": false,
    "part_cooling_fan_pct": {
      "min": 0,
      "max": 10,
      "recommended": 0
    },
    "notes": "Nozzle 365-390 °C per 3DXTech. Bed temperature needed correction: one scrape of the 3DXTech page returned a '315-345 °C' bed figure that is almost certainly a data-extraction error, since PPS melts at 285 °C and has a Tg of 85 °C — cross-checked against Bambu's PPS-CF sheet (bed 100-120 °C for a ~90 % PPS matrix), the recorded 100-130 °C band is the defensible reading and the higher figure is treated as erroneous. Chamber is recommended up to 50-90 °C where available but is NOT strictly required, which is the one hardware gate PPS relaxes relative to peek, pekk, pei-ultem and ppsu; enclosure_recommended stays true because a semi-crystalline polymer with an 85 °C Tg is very draft-sensitive. Cooling off. 365-390 °C is still above Bambu's stock hotend and marginally above even the X1E/H2D high-temp hotend's ~350 °C ceiling — note the sharp contrast with the pps-cf variant, which Bambu specifies at only 310-340 °C. Unfilled, so no hardened nozzle; pps-cf requires one."
  },
  "feeding": {
    "drive_system": "direct-drive-recommended",
    "ams_compatible": "no",
    "feeding_assistant_recommended": false,
    "notes": "Rigid, feeds easily, direct drive preferred for extrusion pressure at 375 °C. AMS is recorded no for unfilled PPS: the process temperature is above what any AMS-fed hotend delivers, and while Bambu's AMS-HT is rated to dry PPS-family filament to 85 °C, that is a drying specification and not a statement that unfilled PPS can be fed through an AMS on a P1 or X1. Feed from an external spool holder or drybox. Unlike pps-cf there is no brittleness or abrasion objection here — the objection is purely temperature."
  },
  "drying": {
    "required_before_use": "always",
    "temp_c": {
      "min": 100,
      "max": 120,
      "recommended": 110
    },
    "time_hours": {
      "min": 4,
      "max": 12,
      "recommended": 4
    },
    "methods": [
      "filament dryer or convection oven at 110 °C",
      "print from a heated drybox",
      "sealed drybox with desiccant while printing"
    ],
    "dryness_validation": "No popping or steam at the nozzle and a clean, void-free purge line. PPS absorbs comparatively little water, so a spool that has been sealed with desiccant since its last use usually passes on inspection alone.",
    "notes": "3DXTech specifies 110 °C for 4 hours. The recorded band widens the upper end to acknowledge Bambu's much more intensive schedule for the filled pps-cf grade (100-140 °C for 8-12 h in a blast oven, or 110-120 °C for 12 h on the heatbed), which sits against Fiberon's claim that PPS-CF is comparatively moisture-insensitive — a genuine disagreement carried over from the variant. For unfilled PPS the 110 °C / 4 h figure is the sourced one; treat longer schedules as insurance."
  },
  "storage": {
    "recommendations": "Sealed with desiccant between prints. PPS is markedly less thirsty than pei-ultem or the nylons — its water tolerance in service is the best in the catalog — but the 375 °C process temperature means the little moisture it does carry still flashes hard in the melt.",
    "max_humidity_pct": 25,
    "hygroscopy": "moderate"
  },
  "price": {
    "usd_per_kg_low": 140,
    "usd_per_kg_high": 200,
    "notes": "3DXTech ThermaX PPS 500 g spools: $70 at 2.85 mm (~$140/kg) and $100 at 1.75 mm (~$200/kg) — the diameter premium is the whole spread. This makes PPS the cheapest material in the high-performance cluster: below pei-ultem 1010 ($195/kg) at the 2.85 mm end, and a fraction of peek, pekk or ppsu at $400-900/kg."
  },
  "use_cases": {
    "recommended": [
      "chemical processing components exposed to aggressive solvents",
      "automotive fluid-handling parts",
      "oil and gas hardware",
      "electrical and electronics housings needing inherent flame retardance",
      "parts that must survive immersion or sustained humidity",
      "cost-sensitive high-performance work where peek is out of budget"
    ],
    "not_recommended": [
      "structural parts operating above ~85 °C without reinforcement or annealing (Tg is the limiting factor, not Tm)",
      "large flat geometry without careful bed and chamber control",
      "printers below ~365 °C hotend capability — use the pps-cf variant at 310-350 °C instead",
      "stiffness-critical parts, where pps-cf is the obvious upgrade",
      "food-contact items (not verified for printed parts)"
    ]
  },
  "suitability": {
    "food_contact": "no",
    "load_bearing": "moderate",
    "high_temperature": "moderate",
    "outdoor": "yes"
  },
  "properties": {
    "density_g_cm3": 1.35,
    "grams_per_100cm3": 135,
    "cm3_per_100g": 74.1,
    "glass_transition_c": 85,
    "notes": "Tg 85 °C and Tm 285 °C. The Tg is the defining number of this entry and the reason high_temperature suitability is recorded as moderate rather than yes despite a 285 °C melting point: unreinforced PPS parts lose stiffness well below where peek, pekk, pei-ultem or ppsu would, and only reinforcement (pps-cf) or annealing recovers usable performance at temperature. HDT is deliberately not recorded — no unfilled figure appeared in the sources reviewed, and the 235-265 °C values in circulation all belong to filled AND annealed grades, so importing them here would be wrong by a wide margin. Density 1.35 g/cm³ is the standard literature value for unfilled PPS rather than a filament datasheet figure; note it is HIGHER than the filled pps-cf variant's 1.26 g/cm³, which is the reverse of the usual filler effect and reflects Bambu's compound rather than a pure fiber-loading calculation. Chemical resistance is the standout property: insoluble in any known solvent below 200 °C."
  },
  "scores": {
    "ease_of_print": 3,
    "dimensional_stability": 5,
    "warp_tendency": 9,
    "layer_adhesion": 6,
    "compression_strength": 7,
    "temperature_tolerance": 8,
    "uv_tolerance": 8,
    "weather_tolerance": 9,
    "water_tolerance": 10
  },
  "compatibility": {
    "bonds_with": [
      "pps",
      "pps-cf"
    ],
    "support_materials": [],
    "usable_as_support_for": [],
    "notes": "Welds to itself and to its own carbon-filled variant pps-cf — same matrix chemistry, overlapping melt behaviour — although the two grades' published nozzle windows do not overlap cleanly (365-390 °C unfilled vs 310-350 °C filled), so a dual-material job needs a compromise temperature. No soluble support survives 365-390 °C: pva and bvoh are far out of range. No bonding to pla, petg, abs, asa, pc, pa, pp or any other commodity material."
  },
  "plate_recommendations": [
    {
      "plate_id": "pei-textured",
      "rating": "usable",
      "notes": "Not documented for unfilled PPS specifically in the sources reviewed (unverified). Rated usable by analogy to pps-cf and to general practice for high-temperature semi-crystalline polymers, where textured PEI with a high-temperature adhesive, or a garolite/G10 sheet, are the common combinations. The bed range here (100-130 °C) is well within a PEI sheet's comfort zone, unlike peek's 130-145 °C under a 400 °C nozzle — which is why this is usable where peek and pekk are avoid. No garolite plate entry exists in the catalog yet."
    },
    {
      "plate_id": "pei-smooth",
      "rating": "avoid",
      "notes": "Backfilled from plate entry (Phase E reciprocity): Outside the rated envelope of a laminated sheet."
    },
    {
      "plate_id": "pei-satin",
      "rating": "avoid",
      "notes": "Backfilled from plate entry (Phase E reciprocity): Out of range."
    },
    {
      "plate_id": "pei-patterned",
      "rating": "avoid",
      "notes": "Backfilled from plate entry (Phase E reciprocity): Far outside the rated range."
    }
  ],
  "emissions": {
    "voc_level": "moderate",
    "particulate_level": "high",
    "primary_emissions": [
      "ultrafine particles",
      "unspecified high-temperature process VOCs (no PPS-specific speciation found in this research pass)",
      "trace sulfur-bearing species if the melt is overheated (inferred from the aryl sulfide backbone, unverified)"
    ],
    "ventilation": "required",
    "notes": "No PPS-specific VOC or particulate data was found. The temperature-scaling rule puts a 365-390 °C process near the top of the catalog, so ventilation is recorded as required. One material-specific caution that does not apply to the rest of the cluster: the backbone is an aryl sulfide, so an overheated melt is a plausible source of sulfurous odour and species — this is inferred from chemistry rather than measured, and is recorded so it is not mistaken for evidence."
  },
  "safety_notes": "375 °C hotend and 120-130 °C bed are burn hazards. Flame retardancy is inherent to the chemistry, so there are no flame-retardant additives to handle. Do not push the melt materially above the published window: the sulfide backbone makes overheating an odour and decomposition risk rather than merely a degradation risk. Food contact is not verified for printed parts.",
  "additional_notes": "Unfilled PPS is comparatively rare in real use — the CF and GF reinforced grades dominate engineering practice because they fix exactly the weaknesses this entry documents (warp, dimensional drift, low stiffness retention near Tg). Treat this entry as the chemistry baseline and pps-cf as the grade to actually buy unless conductivity is a problem, in which case a PPS-GF20 glass-filled grade is the insulating alternative (no catalog entry yet). Against the cluster: choose PPS when the enemy is chemistry rather than heat, and peek, pekk or pei-ultem when the enemy is heat.",
  "provenance": {
    "sources": [
      "https://www.3dxtech.com/products/thermax-pps",
      "https://store.bblcdn.eu/s8/default/623b28bf2fbe495fa9dd559a85f494ed/Bambu_PPS-CF_Technical_Data_Sheet.pdf",
      "https://wiki.polymaker.com/polymaker-products/polymaker-filaments/fiberon-tm/fiberon-tm-pps-cf10",
      "https://www.ensingerplastics.com/en-us/thermoplastic-materials/pps-plastic",
      "https://www.honyplastic.com/news/the-difference-between-peek-and-pps-312998.html"
    ],
    "last_verified": "2026-07-31",
    "confidence": "medium",
    "conflicts": "Bed temperature is the sharpest conflict: a 3DXTech scrape returned '315-345 °C', which is physically implausible for a polymer melting at 285 °C with a Tg of 85 °C, and is treated here as a data-extraction error in favour of a 100-130 °C band cross-checked against Bambu's PPS-CF sheet. Nozzle temperature disagrees across grades by a wide margin — 365-390 °C for 3DXTech's unfilled PPS against 310-340 °C for Bambu's PPS-CF compound — which is a large enough gap to suggest different base resins rather than a pure filler effect, and it should be resolved against manufacturer data directly. Drying disagrees too: 3DXTech 110 °C/4 h for unfilled, Bambu 100-140 °C/8-12 h for the filled grade, Fiberon claiming relative moisture insensitivity. No HDT figure exists for the unfilled grade in any source reviewed, so the field is left empty rather than borrowed from filled/annealed data. Density 1.35 g/cm³ is a literature value, unverified against a filament datasheet. Build-surface guidance for unfilled PPS is unverified and reasoned by analogy. Emissions are inferred, including the sulfur-species note."
  },
  "trade_names": [
    {
      "manufacturer": "3dxtech",
      "product": "ThermaX PPS",
      "notes": "Unfilled PPS; a PPS-GF grade is implied by the line but not confirmed from a product page."
    },
    {
      "manufacturer": "bambu-lab",
      "product": "PPS"
    },
    {
      "manufacturer": "formfutura",
      "product": "PPS",
      "notes": "High-temperature engineering polymer"
    },
    {
      "manufacturer": "iemai-3d",
      "product": "PPS",
      "notes": "Polyphenylene sulfide"
    },
    {
      "manufacturer": "spectrum-filaments",
      "product": "PPS AM230",
      "notes": "Vicat 236C"
    }
  ]
}
