Repository: pwsh/filament-field-guide

# Filament Field Guide

A structured, research-driven catalog of FDM 3D-printing materials, manufacturers, and
build plates — published as a filterable static site via GitHub Pages.

## Quick start

```bash

# Serve locally (fetch() requires http, not file://)
python -m http.server 8000

# Validate data + regenerate the manifest after any data change
pip install jsonschema
python scripts/validate.py
```

# that already exist, and --brands to scope to certain candidate files
python scripts/spoolman_import.py --url http://spoolman.local:7912 \
    --apply --update --brands amolen,insignia

File: data/filaments/ppsu.json
{
  "id": "ppsu",
  "name": "PPSU (Polyphenylsulfone)",
  "aliases": [
    "Polyphenylsulfone",
    "Radel",
    "Ultrason P",
    "3DXTech ThermaX PPSU"
  ],
  "status": "researched",
  "base_type": null,
  "variation_kind": null,
  "polymer_class": "high-performance",
  "chemical_makeup": "Amorphous aromatic polysulfone \u2014 benzene rings bridged by sulfone and ether linkages, sold as Solvay's Radel or BASF's Ultrason P. Amorphous like pei-ultem and unlike the semi-crystalline peek, pekk and pps, so it shrinks by thermal contraction only. The sulfone chemistry is what separates it from PEI's imide backbone: markedly higher impact toughness and outstanding hydrolytic and steam stability, at the cost of lower tensile and compressive strength and stiffness than either pei-ultem or peek.",
  "summary": "The tough, steam-proof member of the high-performance cluster. Tg 220 \u00b0C is the highest here \u2014 above both ULTEM grades \u2014 and it survives 1,000+ steam sterilisation cycles while meeting ISO 10993 biocompatibility, which nothing else in this cluster claims. Deltas vs pei-ultem: same amorphous low-warp behaviour and the same 8/8 stability-and-adhesion profile, a gentler 110 \u00b0C drying spec against 1010's 150 \u00b0C, far better impact toughness and water tolerance (10 vs 6), but lower stiffness and compressive strength (6 vs 7) and roughly double the price. Deltas vs peek: comparative sources put it behind on compressive strength, tensile strength and elasticity, and its 180 \u00b0C continuous rating is well short of PEEK's 240-260 \u00b0C \u2014 but it is easier to print, warps far less, and takes an impact that would crack a PEEK part.",
  "printing": {
    "nozzle_temp_c": {
      "min": 360,
      "max": 410,
      "recommended": 385
    },
    "bed_temp_c": {
      "min": 120,
      "max": 155,
      "recommended": 145
    },
    "ambient_temp_c": {
      "min": 65,
      "max": 90,
      "recommended": 85
    },
    "enclosure_recommended": true,
    "heated_chamber_required": true,
    "enclosure_open_for_cooling": false,
    "requires_hardened_nozzle": false,
    "part_cooling_fan_pct": {
      "min": 0,
      "max": 25,
      "recommended": 10
    },
    "notes": "Sources cluster into two overlapping bands: Formfutura 360-400 \u00b0C, Prusa and 3DXTech-context 370-410 \u00b0C; 385 \u00b0C is a reasonable start. Bed 120-155 \u00b0C. The chamber is a hard requirement rather than a nicety \u2014 Prusa specifies a minimum of 65 \u00b0C ACTIVELY heated, Formfutura recommends 90 \u00b0C \u2014 which is why heated_chamber_required is true, matching peek, pekk and pei-ultem and unlike the base pps entry and pps-cf. The one relaxation vs the rest of the cluster is part cooling: 0-25 % is tolerable here where peek, pekk and pps want essentially zero, a consequence of amorphous behaviour rather than crystallisation. At 360-410 \u00b0C this is out of reach of Bambu's stock hotend and of the X1E/H2D high-temp hotend's ~350 \u00b0C ceiling. Unfilled, so no hardened nozzle."
  },
  "feeding": {
    "drive_system": "direct-drive-recommended",
    "ams_compatible": "no",
    "feeding_assistant_recommended": false,
    "notes": "Rigid; direct drive recommended for extrusion pressure at 385 \u00b0C rather than for buckling. No AMS or material-station compatibility on any current desktop system \u2014 the process temperature is far outside AMS-fed hotend range and the 110 \u00b0C drying spec exceeds what an AMS-HT dryer holds. Feed from a heated drybox. Unlike pps-cf there is no brittleness objection and unlike pei-ultem the moisture objection is milder; the barrier is temperature. No feeding assistant applies."
  },
  "drying": {
    "required_before_use": "always",
    "temp_c": {
      "min": 110,
      "max": 110,
      "recommended": 110
    },
    "time_hours": {
      "min": 4,
      "max": 8,
      "recommended": 4
    },
    "methods": [
      "filament dryer or convection oven at 110 \u00b0C",
      "print from a heated drybox",
      "sealed drybox with desiccant while printing"
    ],
    "dryness_validation": "No popping, hissing or steam at the nozzle and a continuous, blister-free purge line at 385 \u00b0C \u2014 trace moisture is obvious at this temperature.",
    "notes": "Prusa and Formfutura agree: minimum 4 hours at 110 \u00b0C, then store in a dry box. This is the gentlest schedule in the very-high-temperature group \u2014 10 \u00b0C below peek and pekk's 120 \u00b0C and 40 \u00b0C below pei-ultem 1010's 150 \u00b0C \u2014 and is one of the reasons PPSU scores a point higher than pei-ultem on ease of print despite an equally demanding hotend."
  },
  "storage": {
    "recommendations": "Sealed with desiccant between prints and fed from a dry box during the job. Uptake is real but far less punishing than pei-ultem's \u2014 this is a material whose finished parts shrug off 1,000+ steam sterilisation cycles, so the concern is the filament in the melt rather than the part in service.",
    "max_humidity_pct": 20,
    "hygroscopy": "high"
  },
  "price": {
    "usd_per_kg_low": 400,
    "usd_per_kg_high": 600,
    "notes": "Estimated from Formfutura's ~\u20ac190/500 g listing, which works out above $400/kg. That puts PPSU among the most expensive materials in this cluster \u2014 broadly comparable to peek and above ULTEM 9085, and roughly 2-3x pei-ultem 1010 at $195/kg. The upper end is headroom for other brands rather than a verified listing."
  },
  "use_cases": {
    "recommended": [
      "sterilisable medical and surgical components (1,000+ steam cycles, ISO 10993)",
      "plumbing and piping fittings, valves and connectors",
      "electrical relays and housings",
      "aerospace parts needing impact resistance alongside chemical stability",
      "parts exposed to hot water, steam or repeated autoclaving",
      "high-temperature parts where toughness matters more than stiffness"
    ],
    "not_recommended": [
      "printers without a 400 \u00b0C-class hotend and an actively heated 65 \u00b0C+ chamber \u2014 Bambu machines included",
      "maximum stiffness or compressive strength at temperature, where peek and pekk lead",
      "sustained service above ~180 \u00b0C",
      "budget-sensitive work \u2014 pei-ultem 1010 delivers similar printing behaviour for a third of the price",
      "parts with heavy support requirements (support removal is noted as difficult)",
      "food-contact items without a certified line and post-print sealing"
    ]
  },
  "suitability": {
    "food_contact": "conditional",
    "load_bearing": "moderate",
    "high_temperature": "yes",
    "outdoor": "yes"
  },
  "properties": {
    "density_g_cm3": 1.29,
    "grams_per_100cm3": 129,
    "cm3_per_100g": 77.5,
    "glass_transition_c": 220,
    "max_service_temp_c": 180,
    "notes": "Density 1.29 g/cc and Tg 220 \u00b0C \u2014 the highest Tg in this cluster, above ULTEM 1010's 217 \u00b0C and well above 9085's 186 \u00b0C \u2014 with a rated continuous operating temperature of 180 \u00b0C. The gap between a 220 \u00b0C Tg and a 180 \u00b0C service rating is the honest story of this material: being amorphous, it loses stiffness through Tg with nothing crystalline left to carry load, which is why peek at Tg 143 \u00b0C still outruns it in service (250 \u00b0C) and why temperature_tolerance is scored 8 rather than 10. HDT is not recorded \u2014 no figure appeared in the sources reviewed. Comparative sourcing puts PPSU behind PEEK in compressive strength, tensile strength and elasticity, and ahead of it in impact toughness and hydrolysis resistance; the standout credentials are 1,000+ steam sterilisation cycles and ISO 10993 medical biocompatibility, neither of which any other entry in this cluster claims."
  },
  "scores": {
    "ease_of_print": 4,
    "dimensional_stability": 8,
    "warp_tendency": 5,
    "layer_adhesion": 8,
    "compression_strength": 6,
    "temperature_tolerance": 8,
    "uv_tolerance": 5,
    "weather_tolerance": 8,
    "water_tolerance": 10
  },
  "compatibility": {
    "support_materials": [],
    "usable_as_support_for": [],
    "notes": "Bonds well to itself \u2014 amorphous polymers weld cleanly, hence layer adhesion 8 alongside pei-ultem and above peek's 6. No soluble support survives 360-410 \u00b0C; pva and bvoh are far out of range, so same-material breakaway support is the only option and Prusa notes that removing it is difficult, which is a real design constraint rather than a footnote. First-layer adhesion relies on multiple layers of a high-temperature adhesive such as Magigoo HT rather than on a support or plate trick. No bonding to commodity materials."
  },
  "plate_recommendations": [
    {
      "plate_id": "pei-textured",
      "rating": "usable",
      "notes": "Prusa's knowledge base does not endorse a standard textured PEI sheet on its own for PPSU \u2014 the guidance is multiple layers of high-temperature adhesive (Magigoo HT). Treat the plate as an adhesive carrier: usable with the adhesive, insufficient bare. That is the same caution applied to peek and pekk, but rated usable rather than avoid here because the 120-155 \u00b0C bed under a 385 \u00b0C nozzle is a less punishing environment for the sheet than PEEK's 145 \u00b0C bed under a 400 \u00b0C nozzle. Garolite/G10 is an alternative with no catalog plate entry yet."
    },
    {
      "plate_id": "pei-smooth",
      "rating": "avoid",
      "notes": "Backfilled from plate entry (Phase E reciprocity): Outside the rated envelope of a laminated sheet."
    },
    {
      "plate_id": "pei-satin",
      "rating": "avoid",
      "notes": "Backfilled from plate entry (Phase E reciprocity): Out of range."
    },
    {
      "plate_id": "pei-patterned",
      "rating": "avoid",
      "notes": "Backfilled from plate entry (Phase E reciprocity): Far outside the rated range."
    }
  ],
  "alternatives": [
    {
      "filament_id": "pei-ultem",
      "reason": "Half the price ($195-290 vs $400-600) with the same amorphous 8/8 stability-and-adhesion profile and more stiffness (compressive 7 vs 6) \u2014 but water tolerance falls to 6, drying jumps to 150 \u00b0C, and it will not take repeated steam autoclaving."
    },
    {
      "filament_id": "peek",
      "reason": "A higher service ceiling (temp 10 vs 8) and near-total chemical resistance \u2014 at $400-900, a 375-410 \u00b0C industrial hotend, warp 10 vs 5 and stability 5 vs 8, and it cracks under impacts PPSU absorbs."
    },
    {
      "filament_id": "pps-cf",
      "reason": "A quarter of the cost ($100-200) with comparable water and chemical class, better stiffness (compressive 9 vs 6) and a consumer high-temp hotend path with no chamber \u2014 but Tg 85 \u00b0C against PPSU's 220 \u00b0C, so it cannot hold load hot."
    },
    {
      "filament_id": "pekk",
      "reason": "Similar money ($495-700) for a higher continuous rating (260 \u00b0C vs 180 \u00b0C) \u2014 traded for worse warp (8 vs 5), lower toughness and layer adhesion (7 vs 8), and no steam-sterilisation or ISO 10993 story."
    },
    {
      "filament_id": "pc",
      "reason": "If autoclaving and 180 \u00b0C service are not actually required: PC scores temp 9 on ordinary enclosed hardware at $30-65 with similar toughness (adhesion 8) \u2014 far weaker in steam, hot water and chemicals (water 5 vs 10)."
    }
  ],
  "emissions": {
    "voc_level": "moderate",
    "particulate_level": "high",
    "primary_emissions": [
      "ultrafine particles",
      "unspecified high-temperature process VOCs (no PPSU-specific speciation found in this research pass)",
      "trace sulfur-bearing species if the melt is overheated (inferred from the sulfone backbone, unverified)"
    ],
    "ventilation": "required",
    "notes": "No PPSU-specific VOC or particulate data was found. The temperature-scaling rule puts a 360-410 \u00b0C process alongside peek and pei-ultem at the top of this catalog, so ventilation is recorded as required \u2014 enclosure plus outdoor exhaust or HEPA-plus-carbon filtration. As with pps, the sulfur in the backbone is noted as a plausible source of sulfurous species if the melt is overheated; that is inferred from chemistry, not measured (unverified)."
  },
  "safety_notes": "385 \u00b0C hotend, 155 \u00b0C bed and a 65-90 \u00b0C actively heated chamber are burn hazards; vent and cool the chamber before opening. Support removal is difficult and often mechanical \u2014 expect sharp fragments and use eye protection. Food contact is recorded as conditional rather than yes: Radel-class PPSU resin is widely used in food-contact and medical injection moulding, including reusable bottles, and the polymer meets ISO 10993, but an FDM part's layer-line porosity harbours bacteria, so a printed part needs a certified filament line plus sealing or single-use handling (unverified for printed parts specifically).",
  "additional_notes": "PPSU is chosen for a combination nothing else in this cluster offers: repeated steam sterilisation, hydrolytic stability and impact toughness, in a material that still runs to 180 \u00b0C. If the requirement is stiffness or peak service temperature, peek or pekk win outright; if it is dimensional accuracy at a sane price, pei-ultem 1010 does the same job for a third of the money; if it is chemical resistance in cold service, pps is a tenth of the price. The case for PPSU is autoclaves, hot water and impact \u2014 and it is a strong one.",
  "provenance": {
    "sources": [
      "https://www.formfutura.com/ppsu",
      "https://help.prusa3d.com/article/ppsu-polyphenylsulfone_789273",
      "https://www.filamentive.com/peek-vs-pekk-vs-ppsu-vs-ultem-pei-comparing-high-performance-3d-printing-filament/",
      "https://www.3dxtech.com/products/thermax-ppsu-1",
      "https://visionminer.com/blogs/articles/thermax%E2%84%A2-ppsu-polyphenylsulfone-radel-ultrason-p-3d-printing-filament-from-3dxtech"
    ],
    "last_verified": "2026-07-31",
    "confidence": "medium",
    "conflicts": "Nozzle temperature disagrees mildly: Formfutura 360-400 \u00b0C against Prusa/3DXTech-context 370-410 \u00b0C; the recorded band is the union. Chamber temperature disagrees more meaningfully \u2014 Prusa specifies a 65 \u00b0C minimum actively heated chamber while Formfutura recommends 90 \u00b0C \u2014 and the recommended value follows Formfutura on the grounds that hotter is safer for an amorphous polymer at this size. Price is estimated from a single European listing (~\u20ac190/500 g) and converted approximately; the upper bound is unverified headroom. No HDT figure was found for PPSU in any source reviewed, so the field is left empty. Comparative claims that PPSU 'underperforms PEEK in compressive strength, tensile strength and elasticity' come from a single vendor-adjacent comparison article without underlying numbers. Emissions are inferred from process temperature with no PPSU-specific measurement, including the sulfur-species note. Food-contact status is unresolved: the resin's medical and food-contact pedigree is strong but no evidence covers printed parts, hence conditional. UV tolerance is a reasoned estimate for an aromatic polymer, not evidence-based."
  },
  "trade_names": [
    {
      "manufacturer": "3dxtech",
      "product": "ThermaX PPSU",
      "notes": "Polyphenylsulfone."
    },
    {
      "manufacturer": "formfutura",
      "product": "PPSU",
      "notes": "High-temperature engineering polymer"
    },
    {
      "manufacturer": "iemai-3d",
      "product": "PPSU",
      "notes": "Polyphenylsulfone"
    },
    {
      "manufacturer": "Tectonic 3D",
      "product": "VULCAN PPSU"
    }
  ]
}

File: data/filaments/pvb.json
{
  "id": "pvb",
  "name": "PVB (Polyvinyl Butyral)",
  "aliases": [
    "PVB",
    "Polyvinyl butyral",
    "PolySmooth",
    "Prusament PVB"
  ],
  "status": "researched",
  "base_type": null,
  "variation_kind": null,
  "polymer_class": "polyvinyl",
  "chemical_makeup": "Polyvinyl butyral — a polyvinyl acetal made by reacting polyvinyl alcohol with butyraldehyde, industrially the interlayer of laminated safety glass. Filament grades (Polymaker PolySmooth, Prusament PVB) are blended rather than pure PVB to make them extrudable, which is why prints are translucent rather than glass-clear. The defining trait is solubility in isopropyl alcohol, enabling vapour or brush smoothing.",
  "summary": "A PLA-easy filament whose whole reason for existing is post-processing: brief exposure to isopropyl alcohol melts the layer lines into a glossy, near-glass finish, and the same solvent welds parts together seamlessly. In exchange it is brittle in Z, hygroscopic, heat-limited, and dissolves on contact with alcohol or many household cleaners.",
  "printing": {
    "nozzle_temp_c": {
      "min": 190,
      "max": 225,
      "recommended": 215
    },
    "bed_temp_c": {
      "min": 25,
      "max": 85,
      "recommended": 70
    },
    "ambient_temp_c": {
      "min": 15,
      "max": 30,
      "recommended": 22
    },
    "speed_mm_s": {
      "min": 40,
      "max": 200,
      "recommended": 60
    },
    "enclosure_recommended": false,
    "heated_chamber_required": false,
    "enclosure_open_for_cooling": true,
    "requires_hardened_nozzle": false,
    "part_cooling_fan_pct": {
      "min": 80,
      "max": 100,
      "recommended": 100
    },
    "notes": "Essentially a PLA profile. Polymaker quotes 190-220 °C and up to 200 mm/s at a 15 mm³/s volumetric ceiling; Prusa quotes 215 ± 10 °C and requires a heated bed at 65-85 °C. Open-frame machines are fine and an enclosure brings no benefit. Run full part cooling — surface quality before smoothing directly determines how good the smoothed finish is. Unfilled, so a brass nozzle is fine."
  },
  "feeding": {
    "drive_system": "any",
    "ams_compatible": "yes",
    "feeding_assistant_recommended": false,
    "notes": "Rigid and PLA-like in the feed path, so no drive-system or material-station restriction applies; PVB is not named in Bambu's material table but is absent from the AMS notes' excluded list and is neither flexible nor abrasive. The practical caution for a multi-day AMS job is hygroscopy rather than feeding: PVB should be resealed between prints and not left sitting in an unsealed unit. Enclosure: Bambu's heat-creep guidance names PLA as the material to run with the upper cover removed, and PVB runs a PLA-class profile (190-225 °C, full part cooling) at Tg 70 °C, so enclosure_open_for_cooling is recorded true by direct analogy — no PVB-specific door-open statement was found, and Polymaker simply states no enclosure is needed for PolySmooth."
  },
  "drying": {
    "required_before_use": "if-exposed",
    "temp_c": {
      "min": 55,
      "max": 65,
      "recommended": 60
    },
    "time_hours": {
      "min": 4,
      "max": 6,
      "recommended": 4
    },
    "methods": [
      "filament dryer",
      "food dehydrator",
      "convection oven at lowest setting",
      "drybox with desiccant"
    ],
    "dryness_validation": "No popping or crackling at the nozzle; no visible steam; a consistent glossy extrudate with no foaming or surface bubbles",
    "notes": "Polymaker describes PVB as more hygroscopic than PLA, and Prusa recommends 60 °C for 4 h whenever the spool has not been stored sealed. Wet PVB prints rough, which is doubly costly here because smoothing amplifies surface defects it cannot fill."
  },
  "storage": {
    "recommendations": "Always reseal in a bag or drybox with silica gel between prints; do not leave a spool on the printer for days. Keep well away from alcohols, perfumes and solvent-based cleaners, which attack the filament as readily as they attack the prints.",
    "max_humidity_pct": 30,
    "hygroscopy": "moderate"
  },
  "price": {
    "usd_per_kg_low": 33,
    "usd_per_kg_high": 50,
    "notes": "Roughly double standard PLA. Prusament PVB is $24.99 per 500 g spool (~$50/kg); the wider market sits around $33-45/kg."
  },
  "use_cases": {
    "recommended": [
      "vases and lampshades",
      "jewellery and small decorative pieces",
      "display models and figurines",
      "architectural and design mockups",
      "cosplay and movie props",
      "artistic pieces intended for IPA vapour smoothing to a glass-like finish",
      "multi-part assemblies bonded seamlessly by alcohol welding"
    ],
    "not_recommended": [
      "structural or load-bearing parts (weak layer adhesion, brittle fracture)",
      "anything contacting alcohol, perfume or household cleaners (the material dissolves)",
      "outdoor parts (no UV stabilisation, low heat resistance)",
      "high-temperature applications (HDT ~60-68 °C)",
      "parts that must hold tolerances after any solvent contact",
      "food-contact items"
    ]
  },
  "suitability": {
    "food_contact": "no",
    "load_bearing": "light",
    "high_temperature": "no",
    "outdoor": "no"
  },
  "properties": {
    "density_g_cm3": 1.1,
    "grams_per_100cm3": 110,
    "cm3_per_100g": 90.9,
    "glass_transition_c": 70,
    "heat_deflection_c": 68,
    "max_service_temp_c": 55,
    "tensile_strength_mpa": {
      "min": 18,
      "max": 44,
      "recommended": 44
    },
    "notes": "Density 1.10 g/cm³ at 23 °C and Tg 70 °C (Polymaker TDS). HDT 68.0 °C @0.45 MPa and 66.3 °C @1.8 MPa (Polymaker); Prusa and FacFox cite roughly 60 °C. The tensile range spans the anisotropy rather than a brand spread: Polymaker measured 44.1 ± 0.8 MPa in XY but only 18.4 ± 1.2 MPa in Z — the recommended value is the XY figure, and the minimum is the interlayer figure that governs real part strength. Max service temperature (~50-55 °C) is inferred from Tg, not measured. Shrinkage is not stated in any datasheet found; it is low in practice."
  },
  "scores": {
    "ease_of_print": 9,
    "dimensional_stability": 7,
    "warp_tendency": 2,
    "layer_adhesion": 4,
    "compression_strength": 5,
    "temperature_tolerance": 3,
    "uv_tolerance": 2,
    "weather_tolerance": 2,
    "water_tolerance": 3
  },
  "compatibility": {
    "bonds_with": [
      "pvb"
    ],
    "support_materials": [
      "pva"
    ],
    "usable_as_support_for": [],
    "notes": "PVB welds to itself chemically rather than thermally: a wipe of isopropyl alcohol on both faces fuses printed parts into an effectively seamless assembly, which is the standard way to build objects larger than the build plate in this material. No vendor guidance was found recommending co-printing PVB with PLA, PETG, ABS, ASA, PA, PC, PP, TPU, TPE, HIPS, PVA, BVOH, PCTG or PET, and no structural bond to any of them is documented (unverified for every pairing). For soluble supports Polymaker documents PolyDissolve S1, a PVA-type material, as the pairing for PolySmooth. PVB is not used as a support for other filaments."
  },
  "plate_recommendations": [
    {
      "plate_id": "pei-smooth",
      "rating": "recommended",
      "notes": "Backfilled from plate entry (Phase E reciprocity): Adheres well, but PVB is IPA-soluble: let the plate dry fully after an alcohol wipe, and never use the alcohol-wicking release trick on a PVB part."
    },
    {
      "plate_id": "pei-satin",
      "rating": "recommended",
      "notes": "Backfilled from plate entry (Phase E reciprocity): Adheres and releases well; avoid alcohol on the part, as PVB dissolves in IPA."
    },
    {
      "plate_id": "pei-textured",
      "rating": "usable",
      "notes": "Polymaker lists textured and smooth PEI (and PC) as suitable. Bed 60-70 °C is the practical sweet spot, though up to 85 °C is tolerated. Glue is optional rather than required and no PVB-specific release agent guidance was found — if the part bonds too hard, fall back to the PETG-family remedies (thin glue-stick layer as a separator) and let the plate cool fully before removal."
    },
    {
      "plate_id": "glass-borosilicate",
      "rating": "usable",
      "notes": "Backfilled from plate entry (Phase E reciprocity): Not covered in glass sources; treated as PLA-adjacent. Keep IPA off the plate while a PVB part is still attached — IPA dissolves PVB."
    },
    {
      "plate_id": "pp-sheet",
      "rating": "usable",
      "notes": "Backfilled from plate entry (Phase E reciprocity): Not in Prusa's compatible list for this sheet (unverified). Copolyester-adjacent behaviour suggests it works, but note the sheet's routine IPA cleaning regime and PVB's solubility "
    },
    {
      "plate_id": "g10-garolite",
      "rating": "usable",
      "notes": "Backfilled from plate entry (Phase E reciprocity): Not covered in G10 sources; treated as PLA-adjacent. Keep IPA away from the plate while a PVB part is still on it — PVB dissolves in IPA."
    },
    {
      "plate_id": "supertack",
      "rating": "usable",
      "notes": "Backfilled from plate entry (Phase E reciprocity): Not on Bambu's supported list (unverified). Bed temperature is within the plate's envelope and adhesion is generally good, but do not use IPA to help release — it dissolves PVB and"
    },
    {
      "plate_id": "pc-plate",
      "rating": "usable",
      "notes": "Backfilled from plate entry (Phase E reciprocity): Not covered by vendors. Thermally within reach at the low end of PVB's bed range, but keep IPA away from the plate — it dissolves PVB and will also lift the glue layer."
    },
    {
      "plate_id": "carbon-fiber-plate",
      "rating": "usable",
      "notes": "Backfilled from plate entry (Phase E reciprocity): Undocumented on this surface; treated as PLA-adjacent. Do not use IPA around an attached PVB part — IPA dissolves PVB."
    },
    {
      "plate_id": "buildtak-polymer",
      "rating": "usable",
      "notes": "Backfilled from plate entry (Phase E reciprocity): No vendor guidance located (unverified). Bed temperature sits comfortably inside the sheet's range; keep IPA off the part when releasing, since PVB dissolves in alcohol."
    },
    {
      "plate_id": "pei-patterned",
      "rating": "usable",
      "notes": "Backfilled from plate entry (Phase E reciprocity): Bed temp is within range and translucent PVB should show the pattern well, but no vendor documents PVB on these coatings (unverified). Keep IPA off the part."
    }
  ],
  "alternatives": [
    {
      "filament_id": "pla",
      "reason": "Cheaper ($14-35 vs $33-50), easier still (ease 10 vs 9), stronger in compression (8 vs 5) and far less hygroscopic — but no IPA smoothing and no solvent welding, so gloss means sanding and priming."
    },
    {
      "filament_id": "abs",
      "reason": "The other solvent-smoothable route: acetone vapour gives a comparable finish on a much tougher and more heat-capable part (temp 7 vs 3) at $18-35 — traded for warp 8 vs 2, a required enclosure and styrene ventilation."
    },
    {
      "filament_id": "pla-silk",
      "reason": "If the goal was simply a glossy look with no post-processing: high sheen straight off the printer at $20-23 and similar ease (8 vs 9), with no alcohol sensitivity — but the shine is surface-level, not melted layer lines."
    },
    {
      "filament_id": "petg",
      "reason": "If the part will ever meet water, cleaners or alcohol, PVB is disqualified: PETG is water tolerance 9 vs 3, far tougher (layer adhesion 9 vs 4) and $18-42 — at ease 7 vs 9 and no smoothing route."
    },
    {
      "filament_id": "sbs",
      "reason": "The flexible member of the solvent-smoothing family: d-limonene takes it to genuine transparency and it is rubber-adjacent rather than brittle — but ease 5 vs 9 and the catalog's worst UV rating (2)."
    }
  ],
  "emissions": {
    "voc_level": "low",
    "particulate_level": "low",
    "primary_emissions": [
      "ultrafine particles",
      "isopropyl alcohol vapour (during smoothing, not printing)"
    ],
    "ventilation": "recommended",
    "notes": "No dedicated UFP/VOC study of PVB printing was found; extrusion emissions are expected to be low and PLA-like given the 190-220 °C nozzle window (unverified). The real hazard here is post-processing rather than printing: Polymaker explicitly requires a well-ventilated area during isopropyl alcohol smoothing to avoid inhaling IPA vapour, which is also flammable. Ventilation is recorded as 'recommended' for the print itself and should be read as effectively required for the smoothing step, away from any ignition source."
  },
  "safety_notes": "Isopropyl alcohol smoothing is the dominant safety consideration: IPA vapour is flammable and an inhalation irritant. Smooth in a ventilated space or fume box, keep the container closed between uses, and keep it clear of the printer's hot end and any spark source. Finished parts remain alcohol-sensitive, so they cannot be disinfected or cleaned with alcohol wipes.",
  "additional_notes": "Layer adhesion is the material's defining weakness and the main reason it is a display material rather than a functional one — Z tensile is only 42 % of XY. Alcohol welding partly compensates by letting a part be split and reassembled so that loads run in-plane.",
  "provenance": {
    "sources": [
      "https://wiki.polymaker.com/polymaker-products/polymaker-filaments/specialty-filament/polysmooth-tm-pvb",
      "https://polymaker.com/wp-content/uploads/lana-downloads/PolySmooth_TDS_V5.1.pdf",
      "https://prusament.com/materials/prusament-pvb/",
      "https://facfox.com/docs/kb/pvb-filament-all-you-need-to-know",
      "https://forum.prusa3d.com/forum/hardware-firmware-and-software-help/pvb-polyvinyl-butyral-polysmooth-by-polymaker-etc/",
      "https://wiki.bambulab.com/en/filament-acc/filament/heat-creep",
      "https://wiki.bambulab.com/en/knowledge-sharing/notes-ams"
    ],
    "last_verified": "2026-07-31",
    "confidence": "medium",
    "conflicts": "HDT: Polymaker's TDS gives 68.0 °C @0.45 MPa (66.3 °C @1.8 MPa) while Prusa and FacFox cite ~60 °C — the datasheet value is recorded and the 60-68 °C spread noted. Tg: Polymaker states 70 °C; FacFox only describes it qualitatively as 'comparable to PLA', which would imply nearer 60 °C — the datasheet figure is treated as primary. Bed temperature: Polymaker allows 25-85 °C (heated bed optional) while Prusa requires a heated bed at 65-85 °C; the union is recorded with 70 °C recommended. Speed: Polymaker's 200 mm/s ceiling conflicts with community guidance of 40-60 mm/s for good surface finish. Strength: FacFox claims PVB tensile strength exceeds ABS and PETG, which is only defensible for XY values and directly contradicts the 18.4 MPa Z figure. Max service temperature is inferred, not measured, and no UV or weathering data exists for PVB at all — those scores are reasoned from the absence of any UV stabilisation plus the low heat ceiling."
  },
  "trade_names": [
    {
      "manufacturer": "polymaker",
      "product": "PolyCast",
      "notes": "Same PVB chemistry as PolySmooth, tuned for lost-wax burnout"
    },
    {
      "manufacturer": "polymaker",
      "product": "PolySmooth",
      "notes": "PVB, alcohol/acetone vapour-smoothable"
    },
    {
      "manufacturer": "prusa-research",
      "product": "Prusament PVB",
      "notes": "Polyvinyl butyral, IPA-vapour smoothable"
    },
    {
      "manufacturer": "sunlu",
      "product": "PVB",
      "notes": "Polyvinyl butyral, vapour-smoothable"
    }
  ]
}

File: data/filaments/pvdf.json
{
  "id": "pvdf",
  "name": "PVDF (Polyvinylidene Fluoride)",
  "aliases": [
    "Polyvinylidene fluoride",
    "PVDF",
    "Kynar-type fluoropolymer",
    "FluorX PVDF",
    "Fluorinar"
  ],
  "status": "researched",
  "base_type": null,
  "variation_kind": null,
  "polymer_class": "high-performance",
  "chemical_makeup": "Polyvinylidene fluoride (fluoropolymer) \u2014 a semi-crystalline chain of alternating CH2 and CF2 units. The partially fluorinated backbone is what gives it near-total chemical inertness and outstanding UV stability while still melting low enough (unlike PTFE) to be extruded on a conventional hotend. That same C-F chemistry is the source of its one serious hazard: decomposition products are hydrogen fluoride rather than the hydrocarbon VOCs the rest of this catalog emits.",
  "summary": "The chemical-resistance specialist that prints at ordinary engineering-plastic temperatures. A 220-275 \u00b0C nozzle and a 50-110 \u00b0C bed put it within reach of a good enclosed printer with no heated chamber, and it delivers fluoropolymer inertness, UL94 V-0, excellent UV stability and near-zero water uptake. The costs are speed (10-40 mm/s), price ($188-333/kg) and a hard safety ceiling: above roughly 315 \u00b0C PVDF decomposes to hydrofluoric acid, which is a different class of hazard from ABS styrene. Deltas vs pp: far better UV, flame and dimensional behaviour and much easier bed adhesion, at roughly ten times the price. Deltas vs the PAEK tier: a fraction of the cost and no industrial hotend, but service temperature stops around 130 \u00b0C.",
  "printing": {
    "nozzle_temp_c": {
      "min": 220,
      "max": 275,
      "recommended": 250
    },
    "bed_temp_c": {
      "min": 50,
      "max": 110,
      "recommended": 90
    },
    "speed_mm_s": {
      "min": 10,
      "max": 40,
      "recommended": 20
    },
    "enclosure_recommended": true,
    "heated_chamber_required": false,
    "enclosure_open_for_cooling": false,
    "requires_hardened_nozzle": false,
    "part_cooling_fan_pct": {
      "min": 0,
      "max": 20,
      "recommended": 0
    },
    "notes": "The nozzle window is the widest disagreement in this entry: add:north specifies 240-260 \u00b0C, 3DXTech 255-275 \u00b0C and Nile Polymers' Fluorinar roughly 260 \u00b0C. The recorded 220-275 \u00b0C envelope brackets all three and 250 \u00b0C is the midpoint rather than any one vendor's figure \u2014 start from the specific spool's datasheet, not from this range. Speed is genuinely low: 10-40 mm/s, with 20 mm/s the working default, because PVDF crystallises sharply and rushed layers delaminate. Part cooling stays off or very low for the same reason. The enclosure is recommended for fume containment as much as for thermal stability \u2014 heated_chamber_required is false, and no source in this pass demands active chamber heating. Unfilled, so a standard brass nozzle is fine; the abrasion concern that drives hardened nozzles elsewhere does not apply."
  },
  "feeding": {
    "drive_system": "direct-drive-recommended",
    "ams_compatible": "no",
    "feeding_assistant_recommended": false,
    "notes": "Rigid and dimensionally consistent, so mechanically it feeds like any engineering filament, but direct drive is preferred because the slow, high-pressure extrusion at 250 \u00b0C is poorly served by a long Bowden path. AMS is recorded 'no': no vendor documents a material station for PVDF, and the decomposition hazard makes an unattended multi-material path with unknown purge temperatures a bad trade (unverified \u2014 an inference, not a product statement)."
  },
  "drying": {
    "required_before_use": "rarely",
    "methods": [
      "filament dryer at 60-70 \u00b0C",
      "sealed bag with desiccant between prints"
    ],
    "dryness_validation": "Clear, continuous extrudate with no popping or hissing at the nozzle. PVDF's moisture uptake is low enough that a spool stored sealed will normally pass with no drying cycle at all.",
    "notes": "One of the few high-performance materials in this catalog that does not need a drying regimen. Water absorption is very low (fluoropolymer chemistry), so drying is recorded 'rarely' \u2014 the opposite end of the scale from the nylons and the PAEK tier. No vendor in this pass publishes a specific temperature/time schedule (unverified), so none is recorded."
  },
  "storage": {
    "recommendations": "Ordinary sealed storage with desiccant is sufficient; no drybox discipline is required. Keep away from open flame and from any heat source that could take it near its decomposition range.",
    "max_humidity_pct": 50,
    "hygroscopy": "low"
  },
  "price": {
    "usd_per_kg_low": 188,
    "usd_per_kg_high": 333,
    "notes": "Spans $188-333/kg across the three brands checked (3DXTech FluorX, add:north Adamant S1, Nile Polymers Fluorinar). Roughly ten times the price of pp for the same chemical-resistance brief, and roughly a third to a half of the PAEK tier."
  },
  "use_cases": {
    "recommended": [
      "chemical-processing and semiconductor fittings",
      "valve bodies, valve seats and gaskets",
      "corrosion-resistant laboratory parts and fixtures",
      "outdoor parts needing long-term UV stability",
      "UL94 V-0 flame-rated components",
      "parts in contact with acids, bases and aggressive solvents"
    ],
    "not_recommended": [
      "cosmetic or display prints \u2014 the surface finish does not justify the price",
      "cost-sensitive work of any kind",
      "printers that cannot be vented or enclosed",
      "anything where the hotend might be driven above its rated temperature",
      "sustained service above ~130 \u00b0C",
      "beginners \u2014 the hazard profile does not forgive a mis-set temperature"
    ]
  },
  "suitability": {
    "food_contact": "no",
    "load_bearing": "moderate",
    "high_temperature": "moderate",
    "outdoor": "yes"
  },
  "properties": {
    "density_g_cm3": 1.78,
    "grams_per_100cm3": 178,
    "cm3_per_100g": 56.2,
    "max_service_temp_c": 130,
    "tensile_strength_mpa": {
      "min": 51,
      "max": 58
    },
    "notes": "Density is recorded at 1.78 g/cm\u00b3, the mid-point of a 1.71-1.80 spread across the brands checked \u2014 the densest material in this catalog by a wide margin, which is why a kilogram of PVDF buys only 56 cm\u00b3 per 100 g against PLA's ~80. Tensile strength 51-58 MPa. Maximum continuous service temperature 130 \u00b0C. Heat-deflection temperature is deliberately omitted: the two published figures are irreconcilable (see conflicts), and recording either would imply a confidence the sources do not support. UL94 V-0 flame rating. Water absorption is very low, and chemical resistance is the headline property \u2014 resistant to most acids, bases, halogens and solvents at service temperature."
  },
  "scores": {
    "ease_of_print": 3,
    "dimensional_stability": 7,
    "warp_tendency": 6,
    "layer_adhesion": 5,
    "compression_strength": 6,
    "temperature_tolerance": 7,
    "uv_tolerance": 9,
    "weather_tolerance": 9,
    "water_tolerance": 10
  },
  "compatibility": {
    "bonds_with": [],
    "support_materials": [],
    "usable_as_support_for": [],
    "notes": "No bonding or support pairings are documented for PVDF in the sources reviewed, and none are asserted here. Fluoropolymer surface energy is famously low \u2014 the same property that makes PVDF chemically inert makes it reluctant to adhere to anything, including other filaments \u2014 so cross-material welding should be assumed absent until tested. Same-material breakaway support is the practical route; that is a slicer behaviour rather than an interface pairing and is not recorded in these fields (see RESEARCH_GUIDE \u00a78). Soluble supports were not evaluated by any source in this pass."
  },
  "alternatives": [
    {
      "filament_id": "pp",
      "reason": "The budget route to chemical resistance: comparable inertness to many solvents at roughly a tenth of the price \u2014 but harder to print (ease 2 vs 3), the catalog's worst warp (10 vs 6), no flame rating and far worse UV stability (uv 9 here)."
    },
    {
      "filament_id": "petg",
      "reason": "Far cheaper and dramatically easier (ease 7 vs 3, warp 3 vs 6) whenever fluoropolymer inertness is not actually the requirement \u2014 giving up acid/solvent resistance, the V-0 rating, UV stability and about 50 \u00b0C of service temperature."
    },
    {
      "filament_id": "pa11-cf",
      "reason": "When the part needs structural strength rather than chemical inertness: roughly double the tensile and a 180 \u00b0C HDT at a lower price \u2014 but it absorbs moisture aggressively, needs a hardened nozzle and a 285 \u00b0C nozzle, and has no meaningful chemical-resistance story."
    }
  ],
  "emissions": {
    "voc_level": "low",
    "particulate_level": "moderate",
    "primary_emissions": [
      "hydrogen fluoride / hydrofluoric acid (thermal decomposition above ~315 \u00b0C only)",
      "hydrogen cyanide (thermal decomposition)",
      "carbon monoxide (thermal decomposition)",
      "ultrafine particles"
    ],
    "ventilation": "required",
    "notes": "Two very different regimes, and conflating them is the mistake to avoid. Printed within its rated window PVDF is a low-VOC material \u2014 quieter than ABS, with no styrene and little odour. Driven above roughly 315 \u00b0C it decomposes, and the decomposition products named in the safety data sheet are hydrogen fluoride (which forms hydrofluoric acid on contact with moisture, including the moisture in lung tissue), hydrogen cyanide and carbon monoxide. Ventilation is therefore recorded 'required' not because of routine printing emissions but because the failure mode is acutely dangerous rather than merely unpleasant. Vent externally or filter through activated carbon, and never leave a PVDF print running unattended with a hotend that can overshoot."
  },
  "safety_notes": "CRITICAL: thermal decomposition of PVDF above approximately 315 \u00b0C releases hydrogen fluoride (hydrofluoric acid), hydrogen cyanide and carbon monoxide. Hydrofluoric acid exposure is a medical emergency, not an irritation. Never set a hotend above the rated temperature, never attempt to 'push flow' with extra heat, and check that thermal-runaway protection and PID tuning are sound before the first print \u2014 an overshooting hotend is the realistic route to a decomposition event. Purge and cold-pull residual PVDF before running a much hotter material through the same hotend. Do not smoke near PVDF dust or swarf (the classic polymer-fume-fever route for fluoropolymers). Ventilate the enclosure externally and let it clear before opening. Not food-contact suitable as printed.",
  "additional_notes": "PVDF occupies an unusual slot: fluoropolymer chemistry at engineering-plastic process temperatures. If the brief is 'this part must survive a chemical it would otherwise be destroyed by, outdoors, without burning', nothing else in this catalog does the job at this hardware level. If the brief is merely 'resists water and mild chemicals', PETG or PP does it for a fraction of the money. add:north also lists a PVDF+Graphene conductive variant of Adamant S1, which is not covered by this entry \u2014 its electrical properties and any added abrasion from the graphene loading are unresearched.",
  "provenance": {
    "sources": [
      "https://www.3dxtech.com/products/fluorx-pvdf-1",
      "https://cdn.shopify.com/s/files/1/0625/4185/6821/files/FLUORX_PVDF_TDS_v3.pdf",
      "https://cdn.shopify.com/s/files/1/0625/4185/6821/files/FLUORX_PVDF_SDS_v1.1.pdf",
      "https://filament2print.com/en/advanced/1178-adamant-s1-pvdf.html",
      "https://www.nilepolymers.com/products/fluorinar-c-pvdf-filament",
      "https://www.3ditaly.it/datasheet/Filamenti/Fluorinar-C-TDS.pdf"
    ],
    "last_verified": "2026-09-20",
    "confidence": "medium",
    "conflicts": "Heat-deflection temperature is the unresolved disagreement and the reason no numeric heat_deflection_c is recorded: Nile Polymers' Fluorinar datasheet gives 35-52 \u00b0C at 0.45 MPa while 3DXTech's FluorX TDS gives 158 \u00b0C at the same 0.45 MPa \u2014 a factor of three to four apart, far outside grade-to-grade variation, and at least one of the two must be an error or a mis-labelled test condition. Both figures are recorded here and neither is adopted. Nozzle temperature splits three ways across brands: add:north 240-260 \u00b0C, 3DXTech 255-275 \u00b0C, Nile Polymers ~260 \u00b0C; the recorded 220-275 \u00b0C range is an envelope and the 250 \u00b0C recommendation is a midpoint, not a sourced value. Density spans 1.71-1.80 g/cm\u00b3 across brands; 1.78 is recorded as the mid-point and the derived weight/volume figures inherit that spread. Bed temperature 50-110 \u00b0C is an unusually wide band drawn across brands rather than a single vendor's specification. Emissions levels under normal printing are inferred from the temperature range and the absence of styrenic or amide chemistry; no PVDF-specific FDM emissions measurement was found (unverified). No bonding or support pairings were tested by any source."
  },
  "trade_names": [
    {
      "manufacturer": "addnorth",
      "product": "Adamant S1 PVDF",
      "notes": "add:north's PVDF line; a PVDF+Graphene conductive variant is also sold under the Adamant S1 name and is NOT covered by this entry."
    },
    {
      "manufacturer": "3dxtech",
      "product": "FluorX PVDF",
      "notes": "TDS gives 255-275 \u00b0C nozzle and HDT 158 \u00b0C @0.45 MPa \u2014 the high side of both disputed figures."
    },
    {
      "manufacturer": "Nile Polymers",
      "product": "Fluorinar-C / Fluorinar-H",
      "notes": "Two grades; the TDS gives HDT 35-52 \u00b0C @0.45 MPa, irreconcilable with 3DXTech's figure (see conflicts)."
    }
  ]
}
