Repository: pwsh/filament-field-guide

# Filament Field Guide

A structured, research-driven catalog of FDM 3D-printing materials, manufacturers, and
build plates — published as a filterable static site via GitHub Pages.

## Quick start

```bash

# Serve locally (fetch() requires http, not file://)
python -m http.server 8000

# Validate data + regenerate the manifest after any data change
pip install jsonschema
python scripts/validate.py
```

# that already exist, and --brands to scope to certain candidate files
python scripts/spoolman_import.py --url http://spoolman.local:7912 \
    --apply --update --brands amolen,insignia

File: data/filaments/sbs.json
{
  "id": "sbs",
  "name": "SBS (Styrene-Butadiene-Styrene)",
  "aliases": [
    "SBS",
    "Styrene-Butadiene-Styrene",
    "Filamentarno SBS",
    "FIL-X SBS"
  ],
  "status": "researched",
  "base_type": null,
  "variation_kind": null,
  "polymer_class": "elastomer",
  "chemical_makeup": "Styrene-butadiene-styrene block copolymer — rigid polystyrene end blocks acting as physical crosslinks in a flexible, chemically unsaturated polybutadiene mid block. The same block-copolymer architecture as the SEBS behind most of the tpe entry, but un-hydrogenated: those remaining double bonds are exactly why SBS is far more UV- and ozone-sensitive than SEBS while sharing its solvent-smoothing behaviour",
  "summary": "A firm, rubber-adjacent elastomer that prints far more like a rigid material than TPE or TPU do — PLA-adjacent speeds, a glass-and-hairspray bed routine, and no direct-drive mandate — and that smooths to genuine transparency in d-limonene. Its defining weakness is sunlight: the unsaturated butadiene block gives it the worst UV rating of any flexible in the catalog. The category is essentially one manufacturer, Filamentarno!, resold under regional labels, and almost no numeric datasheet data exists for it.",
  "printing": {
    "nozzle_temp_c": {
      "min": 195,
      "max": 245,
      "recommended": 220
    },
    "bed_temp_c": {
      "min": 60,
      "max": 80,
      "recommended": 68
    },
    "speed_mm_s": {
      "min": 30,
      "max": 60,
      "recommended": 45
    },
    "enclosure_recommended": false,
    "heated_chamber_required": false,
    "requires_hardened_nozzle": false,
    "part_cooling_fan_pct": {
      "min": 0,
      "max": 100,
      "recommended": 35
    },
    "notes": "Nozzle spans 195-245 °C across resellers — FIL-X/DaVinciLab 195-215 °C, SA Filament 210-240 °C, filx.co.za 215-235 °C with 235 °C cited for a Bambu Lab standard-speed profile — and the recorded 220 °C sits in the common ground. Bed 60-80 °C, notably with glass plus hairspray named as the practical adhesion method by two independent sources, which is a rigid-material routine rather than the bare-textured-PEI routine soft flexibles use. Fan is the clearest departure from the tpe entry: SA Filament quotes a 0-100 % range and filx.co.za's Bambu profile runs 40 %, where SEBS-based TPE wants the fan off entirely. Speed is the other big one: DaVinciLab describes settings 'equivalent to PLA', roughly 40-60 mm/s, against TPE's 5-30 mm/s ceiling — this is the single most useful practical difference. SA Filament's listed '50-500 mm/s' upper figure is implausible for FDM extrusion and is treated as a listing artefact rather than data. No source calls for an enclosure or a hardened nozzle on standard grades. enclosure_open_for_cooling is omitted rather than recorded false: no source addresses door-open printing either way, and SBS's mid-range fan use makes the tpe entry's answer a poor guide."
  },
  "feeding": {
    "drive_system": "direct-drive-recommended",
    "feeding_assistant_recommended": false,
    "notes": "Recommended rather than required, which is a genuine step up from the tpe entry's direct-drive-required. DaVinciLab's only feeding caution is 'don't overtighten the extruder tension spring due to material softness' — the material still deforms under excessive gear pressure, but it prints at PLA-adjacent speeds and sticks to glass with hairspray, both of which point to a filament firm enough to survive a short Bowden path. ams_compatible is omitted rather than guessed: no vendor statement about SBS in any material station was found, and parity with the tpe entry's documented 'no' should not be assumed given how much firmer this material appears to be. A feeding assistant is not indicated; those matter for ~60A-85A grades, and SBS is described qualitatively as firmer than that."
  },
  "drying": {
    "required_before_use": "rarely",
    "temp_c": {
      "min": 40,
      "max": 55,
      "recommended": 50
    },
    "time_hours": {
      "min": 4,
      "max": 8,
      "recommended": 6
    },
    "methods": [
      "dedicated filament dryer",
      "food dehydrator",
      "convection oven at lowest setting",
      "drybox with desiccant"
    ],
    "dryness_validation": "No popping or crackling at the nozzle and no foamy extrudate; because the material is normally printed for a silky or solvent-clarified surface, a dull or bubbled test strand is the practical tell",
    "notes": "Both FIL-X-family sources state outright that SBS 'does not absorb moisture' / has 'no moisture absorption capability', which would put it below even SEBS TPE for hygroscopy. No brand publishes a drying temperature or time anywhere, so the recorded 40-55 °C / 4-8 h band is carried from the tpe entry as a plausible corrective procedure and is unverified for SBS. Keep the temperature low regardless: an elastomer spool deforms in a hot dryer."
  },
  "storage": {
    "recommendations": "Sealed with desiccant as generic good practice, but not urgent — the sourced 'no moisture absorption' claims mean open-shelf storage is tolerated far better than by TPU or PVA. Keep it out of direct sunlight, which matters more for this material than humidity does.",
    "max_humidity_pct": 60,
    "hygroscopy": "low"
  },
  "price": {
    "usd_per_kg_low": 25,
    "usd_per_kg_high": 40,
    "notes": "Poorly documented. The only concrete figure found is €20-28/kg including VAT and shipping for Filamentarno! product, cited in a 2017 Hubs community thread — nearly a decade stale and best read as a historical floor. The recorded $25-40/kg extrapolates from it to present-day pricing and is unverified; regional resale (SA Filament, FIL-X) will diverge from European pricing."
  },
  "use_cases": {
    "recommended": [
      "wristbands, grips and other wearables",
      "solvent-smoothed transparent or translucent display parts (d-limonene)",
      "packaging and consumer-product prototypes",
      "workshop and durable general parts on the firmer SBS-Pro grade",
      "paintable parts, including liquid-rubber coatings such as Plasti Dip",
      "food-contact items on brand lines carrying FDA/EU claims",
      "parts that need some give without TPU's full elasticity"
    ],
    "not_recommended": [
      "anything with sustained sun exposure — the worst UV rating of any flexible here",
      "high-precision rigid structural parts",
      "applications assuming TPU-level stretch (SBS is firmer and less elastic)",
      "sustained high-temperature service — the heat data is thin and contradictory",
      "outdoor fixtures generally, unless the part is a consumable"
    ]
  },
  "suitability": {
    "food_contact": "yes-certified-lines",
    "load_bearing": "light",
    "high_temperature": "no",
    "outdoor": "no"
  },
  "properties": {
    "notes": "This is the thinnest property set in the catalog and the omissions are deliberate. Shore hardness — the single number that normally drives everything about a flexible — is published by no source found in this research; every description is qualitative ('resembles hard rubber', 'silky finish', an SBS-Pro grade marketed as an ABS replacement), all pointing at the firm end of the flexible spectrum, plausibly the 85A-98A neighbourhood, but no datasheet value exists to record and guessing one would be worse than leaving the field empty. A dedicated re-check on 2026-08-01 across Filamentarno's own Russian-language site, a 3dtoday.ru editorial on SBS-PRO, the ink-market.ru and biotorg.com resellers and the unrelated SA Filament brand found no durometer figure anywhere, so the omission is now confirmed as genuinely unpublished data rather than a research gap — see provenance.conflicts. Density, shrinkage, Tg, HDT and tensile strength are likewise unpublished for SBS filament and are all omitted. Two partial thermal signals exist and disagree: Filamentarno's CERAMO variant is reported to soften at 102 °C, and DaVinciLab claims the material is 'dishwasher safe' with 'high temperature resistance', while SA Filament rates heat resistance a middling 3/5 stars — this is probably grade-to-grade variation across Filamentarno's own line (S-Soft, T-Soft, M-Soft, SBS-Pro, CERAMO, CERAMO-TEX) rather than one number in dispute. General block-copolymer science predicts two glass transitions, a polystyrene-domain Tg near 90-100 °C and a polybutadiene-domain Tg near -90 °C, which is why a single Tg field would be misleading here even if one were published."
  },
  "scores": {
    "ease_of_print": 5,
    "dimensional_stability": 5,
    "warp_tendency": 3,
    "layer_adhesion": 6,
    "compression_strength": 4,
    "temperature_tolerance": 4,
    "uv_tolerance": 2,
    "weather_tolerance": 3,
    "water_tolerance": 8
  },
  "compatibility": {
    "bonds_with": [
      "sbs"
    ],
    "support_materials": [],
    "usable_as_support_for": [],
    "notes": "No cross-material bonding data exists for SBS against anything in this catalog. Two candidates are chemically plausible and both are deliberately left out of bonds_with pending confirmation: abs and the other styrenics, on the strength of the shared polystyrene hard block and a shared response to aggressive solvents, and tpe, on the strength of the shared styrenic-block-copolymer architecture. No soluble support is documented; the material's own flexibility means overhangs are often printed unsupported where geometry allows, and same-material breakaway is the fallback. Note for post-processing rather than co-printing: SBS smooths and clarifies in d-limonene, with NEFRAS-A130/150 and xylene reported by Russian-market users as cheaper regional alternatives."
  },
  "plate_recommendations": [
    {
      "plate_id": "glass-borosilicate",
      "rating": "recommended",
      "notes": "The only build surface any source actually names, and two independent ones name the same thing: a glass bed with hairspray at roughly 60-80 °C. This is a rigid-material adhesion routine rather than the bare-plate grip soft flexibles rely on, and it is the clearest single sign that SBS behaves more like a firm styrenic than like TPE on the plate."
    },
    {
      "plate_id": "pei-textured",
      "rating": "usable",
      "notes": "No source evaluates PEI for SBS. Textured PEI is likely to work — the material is styrenic and firm — but treat it as needing an adhesion aid (glue stick or hairspray) rather than assuming the bare-PEI grip that soft TPU and TPE get from mechanical keying. Unverified."
    },
    {
      "plate_id": "pei-smooth",
      "rating": "usable",
      "notes": "Undocumented for SBS. Worth using where the underside is a viewing face on a part destined for d-limonene smoothing, with hairspray or glue stick as the promoter, mirroring the glass routine. Unverified."
    }
  ],
  "alternatives": [
    {
      "filament_id": "tpu-95a",
      "reason": "A far better-documented flexible with real elastomer stretch, better UV and weather behaviour (uv 4 vs 2) and published tensile numbers — at the same ease 5 but with a direct-drive preference SBS does not impose."
    },
    {
      "filament_id": "asa",
      "reason": "If the part goes outdoors at all, SBS is the wrong choice: ASA is uv 9 vs 2 and weather 9 vs 3 at similar money ($18-45) — traded for a rigid part, an enclosure and warp 7 vs 3."
    },
    {
      "filament_id": "hips",
      "reason": "The other limonene-soluble styrenic: the same solvent-smoothing and dissolving chemistry, and it doubles as a breakaway support, at a documented $20-50 — but rigid, warp 6 vs 3, and it wants an enclosure."
    },
    {
      "filament_id": "pvb",
      "reason": "If the appeal was solvent smoothing to a glassy finish rather than flexibility: IPA instead of d-limonene, ease 9 vs 5 and real datasheet numbers — but rigid, brittle in Z, and heat-limited (temp 3 vs 4)."
    },
    {
      "filament_id": "tpe",
      "reason": "More genuinely rubbery at similar cost ($25-45) with the same food/skin-contact certified-line status and better UV (4 vs 2) — traded for much harder printing (ease 3 vs 5) and a direct-drive mandate."
    }
  ],
  "emissions": {
    "voc_level": "low",
    "particulate_level": "low",
    "primary_emissions": [
      "ultrafine particles",
      "trace styrene from the polystyrene hard block (inferred from chemistry, unquantified)"
    ],
    "ventilation": "recommended",
    "notes": "No SBS-specific VOC or ultrafine-particle measurement exists in any source reviewed, so both levels are estimates. Two independent sources do describe printing as low-odour or odourless (filx.co.za 'no odor during printing'; SA Filament 'low odor emission'), which is qualitative but is at least direct observation rather than inference — and it is a real contrast with ABS, whose styrene smell is unmistakable. The polystyrene hard block still makes some styrene release plausible in principle, unquantified, and print temperatures are 30-50 °C below ABS's. Ventilate as a general precaution. Solvent smoothing is the bigger exposure: d-limonene, NEFRAS and xylene all need their own ventilation and are more hazardous than the printing step."
  },
  "safety_notes": "Solvent smoothing is where the real hazards are. d-Limonene is the mainstream choice and the mildest; the NEFRAS-A130/150 and xylene alternatives reported by regional users are aromatic/aliphatic solvents that are flammable and neurotoxic on inhalation, and need outdoor or fume-hood-grade ventilation plus skin protection. Food-contact claims (FDA/EU, per FIL-X) are per-SKU brand claims and do not transfer between grades or resellers — verify the specific spool, and remember that FDM layer crevices harbour bacteria regardless of the certificate. Because the entry has no published shore hardness, do not size grip or seal parts from this catalog data alone.",
  "additional_notes": "The most useful way to read this entry is as the un-hydrogenated twin of the tpe entry. Same block architecture, same solvent-smoothing behaviour, similar water tolerance — but the double bonds left in the butadiene mid block make it markedly more UV- and ozone-sensitive (SA Filament rates UV 1/5) while, in exchange, it prints much more easily: PLA-adjacent speeds, real part cooling, glass-and-hairspray adhesion, no direct-drive mandate. 'SBS' is also effectively one manufacturer's product line, Filamentarno!, resold regionally as SA Filament and FIL-X, and that line spans grades from S-Soft to the ABS-replacement SBS-Pro, so a spool's behaviour depends more on which grade it is than on the SBS label. Filamentarno's own site was unreachable in this research (robots.txt), which is the main reason the property table is nearly empty.",
  "provenance": {
    "sources": [
      "https://www.safilament.co.za/sbs.html",
      "https://davincilab.co.za/blogs/news/sbs-filament-the-miracle-filament",
      "https://www.filx.co.za/products/sbs/",
      "https://www.hubs.com/talk/t/sbs-filament-available-filamentarno-prints-can-be-made-smooth-and-transparent-by-d-limonene/5137/9/",
      "https://filamentarno.eu/product/sbs-pro/",
      "https://filamentarno.ru/?id=264",
      "https://3dtoday.ru/blogs/filamentarno/obzor-plastika-sbs-pro-ot-filamentarno",
      "https://ink-market.ru/",
      "https://biotorg.com/"
    ],
    "last_verified": "2026-08-01",
    "confidence": "low",
    "conflicts": "The biggest gap is shore hardness: no source found publishes one, which for a flexible material is the number that drives printability, drive-system needs, speed ceiling and part behaviour — the field is left empty rather than estimated, and the entry should be revisited if a Filamentarno datasheet surfaces. Density, shrinkage, Tg, HDT and tensile strength are likewise unpublished and omitted. Heat resistance is actively contradictory: DaVinciLab claims 'dishwasher safe' and 'high temperature resistance' while SA Filament rates heat 3/5, with a single 102 °C softening figure attached to the CERAMO variant only — probably grade variation rather than a resolvable disagreement, and temperature_tolerance is scored conservatively as a result. Nozzle temperature spans 50 °C across resellers of what may be the same underlying product. SA Filament's '50-500 mm/s' speed listing is implausible and was rejected as a listing artefact rather than recorded. Price rests on a 2017 forum post. enclosure_open_for_cooling and ams_compatible are both omitted for want of any statement in either direction. Every plate rating except glass is inferred. Emissions levels are estimates supported only by qualitative low-odour claims. Filamentarno.eu, the manufacturer behind essentially the whole category, blocked fetching (robots.txt), so all data here is second-hand through resellers. Re-verification 2026-08-01 — shore hardness RESOLVED as genuinely unavailable, not as a missing lookup: a targeted re-check of Filamentarno's own site (filamentarno.ru), a 3dtoday.ru editorial on SBS-PRO, the ink-market.ru and biotorg.com resellers, and the unrelated SA Filament / FIL-X SBS line found no durometer value published by anyone. The 3dtoday piece describes SBS-PRO only qualitatively ('повышена упругость', 'более высокая твердость') with no number. Shore hardness is in practice reported only for elastomers and soft flexibles; SBS in filament form is a rigid, HIPS-adjacent block copolymer, so it appears not to be a spec manufacturers routinely test or publish for this material class. The field stays empty by design and should not be imputed — the earlier '85A-98A neighbourhood' remark in properties.notes is a qualitative placement, not a candidate value. Confidence stays low, but for the remaining gaps (density, Tg, HDT, tensile, the heat-resistance contradiction) rather than for this one, which is now closed as far as it can be."
  },
  "trade_names": [
    {
      "manufacturer": "Filamentarno!",
      "product": "SBS (S-Soft, T-Soft, M-Soft, SBS-Pro, CERAMO, CERAMO-TEX)",
      "notes": "The originating manufacturer behind essentially the whole SBS filament category; the grades differ materially in softness and heat behaviour (CERAMO reported to soften at 102 °C, SBS-Pro marketed as an ABS replacement), so datasheet behaviour is grade-specific. Manufacturer site not fetchable in this research."
    },
    {
      "manufacturer": "SA Filament",
      "product": "SBS",
      "notes": "South African reseller/rebrand: 210-240 °C nozzle, 60-80 °C bed, 0-100 % fan, heat resistance rated 3/5, UV resistance 1/5, low odour."
    },
    {
      "manufacturer": "FIL-X",
      "product": "SBS",
      "notes": "Reseller/rebrand distributed via filx.co.za and davincilab.co.za: 195-235 °C nozzle, 60-70 °C bed, glass plus hairspray for adhesion, 'no moisture absorption', FDA/EU food-contact claims, no odour while printing."
    }
  ]
}

File: data/filaments/support-breakaway.json
{
  "id": "support-breakaway",
  "name": "Breakaway Support (dedicated mechanical-removal support)",
  "aliases": [
    "Breakaway support",
    "Peel-away support",
    "Non-soluble support",
    "Support W",
    "PolySupport",
    "Snap-off support material"
  ],
  "status": "researched",
  "base_type": null,
  "variation_kind": null,
  "polymer_class": "support-breakaway",
  "chemical_makeup": "Not one chemistry \u2014 a functional class of purpose-built sacrificial filaments engineered for mechanical removal, spanning at least three formulations: PLA/TPU blends (UltiMaker Breakaway declares a 'PLA / TPU mixture'), straight PLA-based grades (Bambu Support for PLA, declared polylactic acid), and a distinct high-temperature grade for filled engineering polymers (Bambu Support for PA/PET, melting point 255 \u00b0C). A fourth line marketed as breakaway \u2014 Bambu Support for ABS \u2014 is HIPS by its own datasheet and is therefore chemically the hips entry rather than this one",
  "summary": "Sacrificial filament designed to snap and peel off by hand, with no solvent bath and no water soak. That is the whole proposition against PVA and BVOH: no dissolving time, no extreme-hygroscopy storage regime, and no water-tolerance problem \u2014 traded for the requirement that a human hand can physically reach every support face. It is a class rather than a material: a low-temperature PLA-blend grade covers PLA/PETG/nylon work, and a separate 280-300 \u00b0C grade exists purely for carbon- and glass-filled nylons and PET-CF.",
  "printing": {
    "nozzle_temp_c": {
      "min": 220,
      "max": 300,
      "recommended": 230
    },
    "bed_temp_c": {
      "min": 35,
      "max": 110,
      "recommended": 45
    },
    "ambient_temp_c": {
      "min": 15,
      "max": 45,
      "recommended": 25
    },
    "speed_mm_s": {
      "min": 20,
      "max": 60,
      "recommended": 30
    },
    "enclosure_recommended": false,
    "heated_chamber_required": false,
    "enclosure_open_for_cooling": false,
    "requires_hardened_nozzle": false,
    "part_cooling_fan_pct": {
      "min": 0,
      "max": 100
    },
    "notes": "The recorded ranges are the union across a class that splits cleanly in two, and the recommended values describe the common low-temperature grade. Bambu Support for PLA: 220-230 \u00b0C nozzle, 35-45 \u00b0C bed. Bambu Support for PA/PET: 280-300 \u00b0C nozzle, 80-110 \u00b0C bed \u2014 a completely different regime, used only alongside PAHT-CF, PA6-CF, PET-CF and PA-GF. Bambu Support for ABS (which is HIPS by its own TDS): 240-270 \u00b0C, 80-100 \u00b0C bed, 25-45 \u00b0C chamber. UltiMaker Breakaway publishes no process temperatures at all (unverified). In practice the support prints inside the base material's job, so enclosure, chamber and part-cooling settings follow whatever model material is being printed rather than this filament \u2014 no meaningful class-wide fan figure exists, which is why only bounds are recorded with no recommended value. Speed is a moderate estimate rather than a published figure (unverified); support extrusions are short and interface-heavy, so throughput is rarely the limit. Hardened nozzle is false for the filament itself \u2014 none of these grades is filled \u2014 but the high-temperature grade is co-printed with carbon- and glass-filled nylons, which do require one, so most machines running it will have a hardened nozzle for the other material's sake."
  },
  "feeding": {
    "drive_system": "any",
    "ams_compatible": "conditional",
    "feeding_assistant_recommended": false,
    "notes": "Rigid, unfilled, non-abrasive and not hygroscopic to the PVA/BVOH degree, so the filament itself feeds through any extruder. 'Conditional' rather than 'yes' because the practical constraints are unit-specific rather than chemical: Bambu Support for PA/PET is RFID-tagged and AMS-compatible but explicitly incompatible with the AMS Lite, and Bambu Support for PLA assumes either dual extruders or an AMS to be usable at all. Unlike PVA and BVOH, a mildly damp spool does not turn brittle enough to snap in the buffer, which is why this class rates conditional-for-hardware-reasons rather than conditional-on-dryness. Enclosure open for cooling: recorded false because the setting belongs to the model material, not to the support \u2014 with the high-temperature grade the chamber must stay closed for the filled nylon it accompanies."
  },
  "drying": {
    "required_before_use": "if-exposed",
    "temp_c": {
      "min": 55,
      "max": 90,
      "recommended": 80
    },
    "time_hours": {
      "min": 4,
      "max": 10,
      "recommended": 8
    },
    "methods": [
      "dedicated filament dryer",
      "blast/convection oven at the grade's rated temperature",
      "heated-bed method (90 \u00b0C for 10 h, per Bambu for the PA/PET grade)",
      "drybox with desiccant"
    ],
    "dryness_validation": "No popping or crackling at the nozzle; clean, consistent support extrusions and interface layers rather than stringy or blobby ones; supports that snap cleanly instead of crumbling or smearing. On the high-temperature grade, damp material shows up first as poor interface adhesion \u2014 supports that detach mid-print rather than at removal time.",
    "notes": "Schedules are published per grade and differ substantially: Bambu Support for PLA 55 \u00b0C for 8 h; Bambu Support for PA/PET 80 \u00b0C for 8 h in a blast oven or 90 \u00b0C for 10 h on a heated bed; Bambu Support for ABS (HIPS chemistry) 80 \u00b0C for 4 h. UltiMaker publishes no numbers but notes Breakaway has a longer shelf life and less moisture sensitivity than water-soluble supports \u2014 a comparative claim, not a quantified one. Recorded as 'if-exposed' rather than PVA/BVOH's 'always': that lower moisture burden is one of the class's genuine advantages. The important handling constraint is a different one and has no analogue elsewhere in the catalog \u2014 Bambu specifies removing PA/PET supports within about 2 hours of the print finishing, before the part picks up moisture and support removal becomes difficult."
  },
  "storage": {
    "recommendations": "Sealed with desiccant below 20 % RH per Bambu's guidance for every grade in its support line. Materially easier to live with than PVA or BVOH \u2014 UltiMaker markets Breakaway's longer shelf life and lower moisture sensitivity as a headline advantage over water-soluble supports \u2014 but not a material that tolerates open-air storage indefinitely.",
    "max_humidity_pct": 20,
    "hygroscopy": "moderate"
  },
  "price": {
    "notes": "No confirmed per-kilogram figure: the Bambu store price fetch failed (HTTP 402) during this research and no retail listing for UltiMaker Breakaway was verified (unverified). Directionally, Bambu's support spools sit in the same general band as its standard PLA and PETG, while UltiMaker Breakaway is priced as a premium OEM material. Both are cheaper per spool than PVA or BVOH, which is a secondary reason the class displaced soluble supports for hand-reachable geometry. No low/high bounds are recorded rather than guessed."
  },
  "use_cases": {
    "recommended": [
      "supports and support interfaces for PLA, PETG and nylon where every face is hand-reachable",
      "support for carbon- and glass-filled engineering filaments (PAHT-CF, PA6-CF, PET-CF, PA-GF) using the 280-300 \u00b0C grade",
      "clean, dimensionally accurate downward-facing surfaces without a solvent or water bath",
      "workshops with no solvent handling, no ultrasonic bath and no waste-water route",
      "large parts where a PVA soak would take days",
      "jobs where the model material would be attacked by limonene or softened by a long water soak"
    ],
    "not_recommended": [
      "enclosed cavities and internal channels a hand or tool cannot reach (use pva or bvoh)",
      "lattice, foam-fill and other geometries with thousands of tiny support contacts",
      "single-extruder printers with no material station",
      "any structural, load-bearing or cosmetic use \u2014 this is sacrificial material",
      "food-contact, outdoor or elevated-temperature parts",
      "leaving the high-temperature grade on a finished part overnight before removal"
    ]
  },
  "suitability": {
    "food_contact": "no",
    "load_bearing": "no",
    "high_temperature": "no",
    "outdoor": "no"
  },
  "properties": {
    "density_g_cm3": 1.22,
    "grams_per_100cm3": 122,
    "cm3_per_100g": 82.0,
    "glass_transition_c": 59.7,
    "notes": "Density is consistent across the class within a narrow band: 1.22 g/cm\u00b3 for both UltiMaker Breakaway and Bambu Support for PLA, 1.17 for Bambu Support for PA/PET and 1.16 for the HIPS-chemistry Support for ABS. 1.22 is recorded as the general-purpose figure, with the derived 122 g/100 cm\u00b3 and 82.0 cm\u00b3/100 g following from it \u2014 use 1.17 when estimating high-temperature support consumption. Tg 59.7 \u00b0C and a melting temperature of 151.8 \u00b0C come from the UltiMaker Breakaway TDS (PLA/TPU blend) along with a melt flow rate of 3-6 g/10 min at 220 \u00b0C; the other grades sit far from these numbers, with melting points of 195 \u00b0C (HIPS-chemistry ABS support) and 255 \u00b0C (PA/PET support, melt index 29.2 \u00b1 2.1 g/10 min). Tensile strength, HDT, shrinkage and max service temperature are published for none of these grades (unverified) \u2014 expected rather than a gap, since support material is never asked to carry structural load and the properties that actually matter (interface adhesion strength, snap behaviour, surface release) have no standard datasheet field."
  },
  "scores": {
    "ease_of_print": 6,
    "dimensional_stability": 5,
    "warp_tendency": 3,
    "layer_adhesion": 3,
    "compression_strength": 3,
    "temperature_tolerance": 3,
    "uv_tolerance": 1,
    "weather_tolerance": 1,
    "water_tolerance": 8
  },
  "compatibility": {
    "support_materials": [],
    "usable_as_support_for": [
      "abs",
      "abs-plus",
      "copa",
      "cpe",
      "lw-asa",
      "pa",
      "pa-cf",
      "pa12",
      "pa6-cf",
      "pa6-gf",
      "pa612",
      "pbt",
      "pctg-cf",
      "pctg-gf",
      "pet-cf",
      "petg",
      "petg-plus",
      "pha",
      "pla",
      "pla-plus"
    ],
    "notes": "Read bonds_with carefully here: adhesion is deliberately calibrated to be strong enough that supports stay attached during the print and weak enough that they peel afterwards. UltiMaker's TDS reports good adhesion to PLA, PETG, nylon and ABS-based filaments for the PLA/TPU-blend grade, which is what the list records \u2014 it is a controlled, breakable interface rather than a weld, and a genuine weld would defeat the purpose. Pairings split by grade: the low-temperature PLA-blend grades (Bambu Support for PLA, UltiMaker Breakaway, Snapmaker's breakaway, Polymaker PolySupport \u2014 the last explicitly for PLA and PA12) cover the PLA/PETG/nylon range, while Bambu's 280-300 \u00b0C Support for PA/PET is specified for PAHT-CF, PA6-CF, PET-CF and PA-GF and is the only route in the list for filled engineering nylons. ASA is left out of usable_as_support_for despite the ABS listing, because Bambu's ABS-side product is HIPS chemistry and its TDS does not confirm ASA (unverified) \u2014 the lw-asa and asa entries list support-breakaway as an option from their side on the strength of styrenic-family inference, which is a weaker claim than this list should assert. support_materials is deliberately empty: a support material is not itself supported. Note the class boundary against hips: Bambu's own 'Support for ABS' is HIPS by datasheet, so a spool marketed as dedicated breakaway can chemically be the hips entry."
  },
  "plate_recommendations": [
    {
      "plate_id": "pei-textured",
      "rating": "usable",
      "notes": "Build-plate behaviour is largely inherited rather than intrinsic: support material is normally printed on top of, or alongside, the model material's own first layer and raft, so the plate interaction that matters is the base material's. No plate-specific guidance for any breakaway grade was found (unverified). Where the support does touch the plate directly \u2014 perimeter towers, purge blocks, prime lines \u2014 textured PEI at the base material's usual bed temperature is the safe default, and the low-temperature PLA-blend grades behave like PLA on it."
    }
  ],
  "emissions": {
    "voc_level": "low",
    "particulate_level": "low",
    "primary_emissions": [
      "lactide (PLA-based and PLA/TPU-blend grades)",
      "styrene (HIPS-chemistry grades marketed as ABS breakaway support)",
      "ultrafine particles"
    ],
    "ventilation": "recommended",
    "notes": "No emissions study covers breakaway support materials specifically (unverified), and the class is chemically mixed, so this is a by-analogy assessment. The PLA-based and PLA/TPU-blend grades should sit near the pla entry's low-emission profile at 220-230 \u00b0C. Two caveats pull the other way and are the reason ventilation is 'recommended' rather than 'optional'. First, any grade that is HIPS chemistry inherits the styrene-dominated, ventilation-required profile of the hips entry \u2014 Bambu's Support for ABS TDS itself notes a 'light pungent combustion odour'. Second, the 280-300 \u00b0C high-temperature grade prints hotter than anything else in this class, and ultrafine-particle emission rises steeply with nozzle temperature. In practice the support is always co-printed with a model material whose own emissions usually dominate the job."
  },
  "safety_notes": "Removal is the hazard, not printing: breakaway supports are meant to be snapped and peeled, which produces sharp shards and needs eye protection and gloves \u2014 pliers and a flush cutter beat fingers. The high-temperature grade must be removed within roughly 2 hours of print completion per Bambu, before moisture pickup makes removal difficult and encourages more forceful methods that damage the part. Grades that are HIPS chemistry carry the styrenic cautions of the hips entry (flammable, styrene fumes when overheated, fine dust when sanded). No grade in this class is food-contact rated, and none should be left in a finished part as a permanent internal element.",
  "additional_notes": "The single most useful thing to know about this category is that 'breakaway' names a removal method, not a polymer \u2014 and the spool in front of you could be a PLA/TPU blend, straight PLA, a proprietary high-temperature formulation, or plain HIPS wearing a breakaway label. Bambu's Support for ABS is the clearest case: its own TDS declares HIPS, so it is chemically this catalog's hips entry rather than a distinct breakaway polymer. Choosing between this class and the soluble ones is a geometry question, not a quality one: breakaway wins on time, storage and cost wherever a hand or a pair of pliers can reach every support face, and loses outright on enclosed cavities, internal channels and dense lattices, where pva or bvoh remain the only workable answer. The class's own worst handling trait is counterintuitive \u2014 the high-temperature grade is less forgiving than HIPS about when you remove it (about a 2-hour window), even though it needs no solvent at all. One product widely assumed to belong here does not appear to exist: no 'eBreak' product was found in eSUN's catalog, whose support lineup is PVA and HIPS.",
  "provenance": {
    "sources": [
      "https://um-support-files.ultimaker.com/materials/2.85mm/tds/BREAKAWAY/Ultimaker-Breakaway-TDS-v2.00.pdf",
      "https://www.additive-x.com/shop/media/mageplaza/product_attachments/attachment_file/b/a/bambu_support_for_pla_technical_data_sheet.pdf",
      "https://eu.store.bambulab.com/en-cy/products/support-for-pa-pet",
      "https://store.bblcdn.eu/s8/default/3971a666363d43b8a2fe852b04832f93/Bambus_Support_for_ABS_Technical_Data_Sheet.pdf",
      "https://forum.bambulab.com/t/can-the-bambu-lab-support-g-filament-be-used-with-the-pc-filament/3042",
      "https://www.esun3d.com/filaments/",
      "https://www.snapmaker.com/filaments/breakaway-pla/normal"
    ],
    "last_verified": "2026-08-06",
    "confidence": "medium",
    "conflicts": "The category boundary is the main unresolved item. Bambu's 'Support for ABS' (Support G) is HIPS by its own TDS, meaning a product sold as dedicated breakaway is chemically the hips entry \u2014 recorded here as a class note rather than by splitting the entry, but it makes any class-wide chemistry statement approximate. eSUN 'eBreak' could not be confirmed to exist: eSUN's own catalogue page shows PVA and HIPS as its only support lines, so the product is treated as unverified or miscategorised and is deliberately absent from trade_names. A Bambu forum thread (single-user anecdote, unverified) reports that Support G was once recommended for PLA in an older product table and leaves residue on PC, contradicting its current ABS-only positioning. Price is unverified outright \u2014 the Bambu store returned HTTP 402 and no UltiMaker retail listing was confirmed \u2014 so the price object carries notes with no numeric bounds. UltiMaker Breakaway publishes no nozzle, bed or drying figures at all, so the class-wide process ranges rest on Bambu's three datasheets. Tensile, HDT, shrinkage and max service temperature are published for no grade. Speed, ambient range, plate behaviour and the whole emissions profile are inferred rather than sourced. Confidence is 'medium' rather than 'low' because the numbers that do exist \u2014 density, drying schedules, melt temperatures, per-grade temperature windows, AMS Lite incompatibility, the 2-hour removal window \u2014 come from manufacturer datasheets and agree with each other. 2026-08-06 update (Snapmaker Breakaway Support for PLA spec page \u2014 owner-provided link): the previous 'composition undisclosed' caveat on the Snapmaker row is partly resolved \u2014 the vendor states it is PLA-based and compatible with PLA-, PVB- and TPU-based materials, which confirms the class assignment made by inference and independently supports the compatibility note's grouping of Snapmaker's breakaway with the PLA-blend grades rather than with hips. Its 220-230 \u00b0C nozzle and 25-60 \u00b0C bed are consistent with the low-temperature grades. It adds a fourth vendor confirming TPU compatibility alongside UltiMaker's PLA/PETG/nylon/ABS list. Still no tensile, HDT, density or shrinkage from this source, so the entry's core gap is unchanged. One inconsistency: the spec-page table lists 1 kg while the US shop sells the same SKU as a 500 g spool at $19.99 \u2014 a spool-size discrepancy only, with no bearing on recorded properties."
  },
  "trade_names": [
    {
      "manufacturer": "bambu-lab",
      "product": "Support for ABS ('Support G')",
      "notes": "Listed for completeness with a chemistry caveat: the TDS declares HIPS, so this is chemically the hips entry rather than a distinct breakaway polymer. Nozzle 240-270 \u00b0C, bed 80-100 \u00b0C, chamber 25-45 \u00b0C, density 1.16 g/cm\u00b3, melting 195 \u00b0C, dry 80 \u00b0C for 4 h."
    },
    {
      "manufacturer": "bambu-lab",
      "product": "Support for PA/PET",
      "notes": "The high-temperature member of the class and the only route here for filled engineering nylons: nozzle 280-300 \u00b0C, bed 80-110 \u00b0C, density 1.17 g/cm\u00b3, melting point 255 \u00b0C, melt index 29.2 \u00b1 2.1 g/10 min, dry 80 \u00b0C for 8 h (blast oven) or 90 \u00b0C for 10 h (heated bed). Specified for PAHT-CF, PA6-CF, PET-CF and PA-GF. RFID-tagged and AMS-compatible but explicitly NOT compatible with AMS Lite. Remove supports within about 2 hours of print completion."
    },
    {
      "manufacturer": "bambu-lab",
      "product": "Support for PLA (new edition, 'Support W')",
      "notes": "Declared polylactic acid. Density 1.22 g/cm\u00b3, nozzle 220-230 \u00b0C, bed 35-45 \u00b0C, dry 55 \u00b0C for 8 h, store below 20 % RH. Weak-bond breakaway behaviour, described as working with almost any PLA; needs dual extruders or an AMS. Community threads call this 'PLA-W', which appears to be the informal name behind the 'Support W' designation."
    },
    {
      "manufacturer": "kexcelled",
      "product": "Support (Functional series)",
      "notes": "Support/breakaway material whose solubility is not stated on any public listing, so it fits neither pva nor bvoh. Mapped here on the absence of a solubility claim rather than on a positive one (unverified)."
    },
    {
      "manufacturer": "polymaker",
      "product": "PolySupport",
      "notes": "Non-soluble breakaway/peel-away support, stated for PLA and PA12. Composition not published on the pages reviewed (unverified)."
    },
    {
      "manufacturer": "qidi-tech",
      "product": "S-White",
      "notes": "Support material with composition undisclosed by QIDI \u2014 could be breakaway or a PVA-type soluble. Mapped here provisionally from the catalog's coverage-gap cross-walk; needs a TDS before the assignment is firm (unverified)."
    },
    {
      "manufacturer": "snapmaker",
      "product": "Breakaway Support for PLA",
      "notes": "Mechanical breakaway support for PLA, explicitly distinguished from PVA by the vendor. Composition is now partly disclosed: Snapmaker's spec page calls it a PLA-based filament that breaks easily and lists compatibility with PLA-, PVB- and TPU-based materials, placing it in the low-temperature PLA-blend class rather than in hips. Nozzle 220-230 \u00b0C, bed 25-60 \u00b0C, 20-40 mm/s; sold as 500 g at $19.99 although the spec-page table says 1 kg."
    },
    {
      "manufacturer": "ultimaker",
      "product": "UltiMaker Breakaway (Method)",
      "notes": "Declared a 'PLA / TPU mixture' in its own TDS \u2014 the clearest published chemistry in the class. Density 1.22 g/cm\u00b3, Tg 59.7 \u00b0C, melting 151.8 \u00b0C, MFR 3-6 g/10 min at 220 \u00b0C. TDS reports good adhesion to PLA, PETG, nylon and ABS-based filaments, and a longer shelf life with less moisture sensitivity than water-soluble supports. No process temperatures published."
    }
  ],
  "alternatives": [
    {
      "filament_id": "pva",
      "reason": "For internal cavities and lattice interiors no hand can reach: water-soluble removal that never touches the part \u2014 at ease 3 vs 6, $50-120, and a storage regime severe enough that unprotected filament can clog within hours."
    },
    {
      "filament_id": "bvoh",
      "reason": "Soluble support that dissolves faster than PVA and pairs with PETG, ASA, nylon and TPU rather than PLA alone \u2014 at $150-250 and the same extreme hygroscopy this material does not have (water tolerance 2 vs 8)."
    },
    {
      "filament_id": "hips",
      "reason": "Also hand-removable, with a d-limonene soak available as a fallback for trapped geometry, and usable as a build material at a documented $20-50 \u2014 but effectively limited to ABS/styrenic prints and it needs an enclosure (warp 6 vs 3)."
    }
  ]
}
