Repository: pwsh/filament-field-guide

# Filament Field Guide

A structured, research-driven catalog of FDM 3D-printing materials, manufacturers, and
build plates — published as a filterable static site via GitHub Pages.

## Quick start

```bash

# Serve locally (fetch() requires http, not file://)
python -m http.server 8000

# Validate data + regenerate the manifest after any data change
pip install jsonschema
python scripts/validate.py
```

# that already exist, and --brands to scope to certain candidate files
python scripts/spoolman_import.py --url http://spoolman.local:7912 \
    --apply --update --brands amolen,insignia

File: data/filaments/tpe.json
{
  "id": "tpe",
  "name": "TPE (Thermoplastic Elastomer)",
  "aliases": ["TPE", "Thermoplastic Elastomer", "TPE-S", "SEBS", "Flexible filament"],
  "status": "researched",
  "base_type": null,
  "variation_kind": null,
  "polymer_class": "elastomer",
  "chemical_makeup": "Umbrella term for the non-TPU thermoplastic elastomers used in FDM — predominantly SEBS (styrene-ethylene-butylene-styrene) block copolymer or polyolefin/SEBS blends (Fillamentum FlexFill is declared as 'polyolefin + SEBS'). Hard styrenic domains act as physical crosslinks in a rubbery matrix, giving a softer, more rubber-like feel than TPU",
  "summary": "The softer, cheaper, more rubbery sibling of TPU: SEBS-based grades feel closer to real rubber, resist water and mild chemicals well, and several lines carry food and skin-contact certification. In exchange they are much weaker in tension than TPU, want very slow speeds with the fan off, and the 'TPE' label covers formulations different enough that datasheet numbers barely agree.",
  "printing": {
    "nozzle_temp_c": { "min": 210, "max": 245, "recommended": 230 },
    "bed_temp_c": { "min": 40, "max": 80, "recommended": 55 },
    "ambient_temp_c": { "min": 18, "max": 30, "recommended": 22 },
    "speed_mm_s": { "min": 5, "max": 30, "recommended": 20 },
    "enclosure_recommended": false,
    "heated_chamber_required": false,
    "enclosure_open_for_cooling": false,
    "requires_hardened_nozzle": false,
    "part_cooling_fan_pct": { "min": 0, "max": 20, "recommended": 0 },
    "notes": "3D Insider gives 210-230 °C at a 40-50 °C bed and warns against exceeding 60 °C; filamentspecs puts SEBS-type TPE nearer 245 °C with a 70-80 °C bed for larger parts. Speed is the real constraint: 10-20 mm/s typical, 30 mm/s maximum, and starting as low as 5 mm/s on an untuned machine. Run the fan off or very low for layer adhesion — the opposite of TPU's 20-50%. Direct drive strongly preferred. Interestingly, SEBS TPE tolerates a higher volumetric flow than TPU (~5.0 vs 3.2 mm³/s per filamentspecs), so throughput at these speeds is comparable or slightly better despite the lower linear limit."
  },
  "feeding": {
    "drive_system": "direct-drive-required",
    "ams_compatible": "no",
    "feeding_assistant_recommended": true,
    "notes": "Barred from material stations: Bambu's AMS notes name TPE explicitly, alongside TPU and absorbent PVA, as a material that can get stuck in the AMS feed tube. SEBS-based TPE is softer and more rubbery than same-number TPU and prints at 5-30 mm/s, so a long unsupported path is not viable at all — direct drive with a constrained filament path is required. A spool-side feeding assistant (motorised unwinder or short guided top-mount path) is recommended because soft grades stretch under the drag of unwinding their own spool, producing under-extrusion that no extruder setting corrects. Enclosure: no TPE-specific door-open guidance was found — Bambu's heat-creep table covers TPU but not TPE — so enclosure_open_for_cooling is recorded false rather than inferred from the TPU row."
  },
  "drying": {
    "required_before_use": "if-exposed",
    "temp_c": { "min": 40, "max": 55, "recommended": 50 },
    "time_hours": { "min": 4, "max": 8, "recommended": 6 },
    "methods": ["dedicated filament dryer", "food dehydrator", "convection oven at lowest setting", "drybox with desiccant"],
    "dryness_validation": "No popping or crackling at the nozzle; no foamy or bubbly surface on an extruded strand; consistent elastic extrudate rather than brittle or surging flow; no rise in stringing",
    "notes": "SEBS-based TPE is described by manufacturers as more water-repellent than TPU — Fillamentum cites 'low sensitivity to moisture' and 'low gas permeability' for FlexFill — so drying is genuinely occasional rather than routine. No brand publishes a specific temperature and time; the 40-55 °C for 4-8 h figures here are inferred from general flexible-filament practice and are unverified. Keep temperatures low: soft elastomer spools deform easily."
  },
  "storage": {
    "recommendations": "Sealed with desiccant as standard practice for any flexible filament, targeting under 30% RH — but SEBS grades tolerate open-air storage far better than TPU does.",
    "max_humidity_pct": 30,
    "hygroscopy": "moderate"
  },
  "price": {
    "usd_per_kg_low": 25,
    "usd_per_kg_high": 45,
    "notes": "Typically $25-45/kg (eSUN TPE-83A at $36.99/kg). Several sources note TPE runs slightly cheaper than equivalent TPU — 3D Insider describes eSUN Elastic TPE as a 'slightly less expensive alternative' to NinjaFlex TPU. Specialty and certified grades run higher; upper bound unverified."
  },
  "use_cases": {
    "recommended": [
      "phone and device cases and grips",
      "shower mats and non-slip pads",
      "gaskets and seals",
      "wearable bands and straps with skin contact",
      "vibration dampers",
      "drone and RC bumpers",
      "water-contact fittings",
      "soft-touch overmoulds and toy parts"
    ],
    "not_recommended": [
      "structural or load-bearing parts",
      "high-precision mechanical parts",
      "applications above roughly 80 °C",
      "parts needing high tensile strength (much weaker than TPU)",
      "abrasion- or oil-exposed parts (SEBS is weaker here than polyester-based TPU)"
    ]
  },
  "suitability": {
    "food_contact": "yes-certified-lines",
    "load_bearing": "no",
    "high_temperature": "no",
    "outdoor": "limited"
  },
  "properties": {
    "shore_hardness": "83A-96A",
    "density_g_cm3": 1.15,
    "grams_per_100cm3": 115,
    "cm3_per_100g": 87.0,
    "max_service_temp_c": 80,
    "tensile_strength_mpa": { "min": 5, "max": 30, "recommended": 12 },
    "notes": "Density 1.15 g/cm³ per Fillamentum FlexFill, the only reliable published figure found. Max operating temperature of ~80 °C is Fillamentum's stated limit. Tensile strength is unresolved: Fillamentum FlexFill states 5 MPa while 3D Insider citing eSUN gives 30 MPa — a six-fold spread that reflects genuinely different formulations and hardness grades sharing the 'TPE' name, so the recommended value is a low-biased midpoint only. Elongation at break runs 250% (FlexFill) up to a claimed 660% for NinjaFlex-style grades. Glass transition is omitted: 3D Solved cites a 60-130 °C range for 'TPE' as a category, which reflects hard-segment variability across incompatible chemistries and is not a usable single number for an elastomer whose soft phase is rubbery far below room temperature. HDT is not commonly published for elastomeric TPE and shrinkage, while low like TPU's, has no published figure — both omitted rather than guessed."
  },
  "scores": {
    "ease_of_print": 3,
    "dimensional_stability": 3,
    "warp_tendency": 1,
    "layer_adhesion": 3,
    "compression_strength": 2,
    "temperature_tolerance": 3,
    "uv_tolerance": 4,
    "weather_tolerance": 4,
    "water_tolerance": 7
  },
  "compatibility": {
    "bonds_with": ["tpe"],
    "support_materials": [],
    "usable_as_support_for": [],
    "notes": "Direct documentation is sparse. By analogy to TPU, TPE most likely joins PLA and PETG through mechanical interlocking rather than a chemical weld — design dovetails or keyed features and print the rigid material first — but no source confirms this for SEBS-based TPE specifically, so those ids are deliberately left out of bonds_with. Compatibility with ABS, ASA, PC, PA and PP is undocumented. TPE is not used as a support material, and neither PVA nor HIPS is established as a reliable support or interface for it."
  },
  "plate_recommendations": [
    {
      "plate_id": "pei-textured",
      "rating": "usable",
      "notes": "Behaves like TPU on textured PEI at a 40-80 °C bed depending on grade and part size. Per Prusa's flexible-material guidance, powder-coated textured sheets typically need no separator; a glue stick is used either as an adhesion aid on lower-tack smooth or satin surfaces, or as a release layer so soft parts can be removed without tearing."
    }
  ],
  "emissions": {
    "voc_level": "low",
    "particulate_level": "low",
    "primary_emissions": ["ultrafine particles", "trace styrene from the SEBS hard block (unverified, inferred from chemistry)"],
    "ventilation": "recommended",
    "notes": "No UFP or speciated VOC study for non-TPU TPE was located in this research, so both levels are estimates rather than measurements. Because most FDM TPE is SEBS-based it contains a styrenic block, making some styrene release at print temperature plausible in principle — though SEBS is saturated and prints 30-50 °C cooler than ASA, so ASA-like emission levels should not be assumed. Ventilate as a general precaution pending better data."
  },
  "safety_notes": "Fillamentum certifies FlexFill TPE for food and skin contact, but certification is per SKU and does not transfer across brands — verify the specific spool. As with any FDM part, layer crevices harbour bacteria, so certified material alone does not make a printed part food-safe. Compounded or filled flexible grades may be abrasive and need a hardened nozzle.",
  "additional_notes": "'TPE' on a spool label is a category, not a specification: polyolefin/SEBS blends, styrenic TPE-S and various compounded soft grades all ship under it, and their tensile strength, hardness and temperature limits differ by multiples. Treat every published number here as brand-specific and re-check the datasheet for the actual spool. Very soft grades also sag or deform under their own weight while still warm, which hurts fine detail more than TPU does.",
  "provenance": {
    "sources": [
      "https://3dinsider.com/flexible-tpe-filament/",
      "https://filamentspecs.com/tpu-tpe-guide/",
      "https://fillamentum.com/collections/flexfill-tpe-flexible-filament/",
      "https://esun3dstore.com/products/tpe-83a",
      "https://help.prusa3d.com/article/flexible-materials_2057",
      "https://3dsolved.com/3d-filament-glass-transition-temperatures/",
      "https://tinkeratlas.com/tools/filament-compatibility",
      "https://wiki.bambulab.com/en/knowledge-sharing/notes-ams",
      "https://wiki.bambulab.com/en/filament-acc/filament/heat-creep"
    ],
    "last_verified": "2026-07-31",
    "confidence": "low",
    "conflicts": "Tensile strength is the headline disagreement: Fillamentum FlexFill 5 MPa against eSUN via 3D Insider 30 MPa, unresolved and probably not resolvable without fixing a hardness grade. Nozzle and bed: 3D Insider 210-230 °C / 40-50 °C bed (avoid above 60 °C) versus filamentspecs SEBS-type ~245 °C / 70-80 °C bed. Glass transition: 3D Solved's 60-130 °C 'TPE' range is internally inconsistent for an elastomer and was rejected rather than recorded. Moisture: Fillamentum claims low moisture sensitivity while community practice treats all flexibles as moisture-sensitive — 'moderate' hygroscopy is a compromise. Drying temperature/time, shrinkage, HDT, UV behaviour, compatibility with every other material, and the entire emissions profile are unverified or inferred rather than sourced; confidence is 'low' for that reason."
  }
}

File: data/filaments/tpi.json
{
  "id": "tpi",
  "name": "TPI (Thermoplastic Polyimide)",
  "aliases": [
    "Thermoplastic polyimide",
    "TPI",
    "EXTEM",
    "ThermaX TPI",
    "VULCAN Pi"
  ],
  "status": "researched",
  "base_type": null,
  "variation_kind": null,
  "polymer_class": "high-performance",
  "chemical_makeup": "Thermoplastic polyimide (amorphous, EXTEM-type). An aromatic imide backbone closely related to the polyetherimide of pei-ultem but with a higher imide content and fewer flexible ether linkages, which pushes the glass transition from PEI's ~217 \u00b0C up to 247 \u00b0C and the processing window past 440 \u00b0C. Fully amorphous, so it has no melting point and no crystallisation shrinkage \u2014 the reason it holds tolerance despite the extreme process temperatures.",
  "summary": "The highest-processing-temperature material in this catalog and the most hardware-gated: a 445 \u00b0C nozzle inside a chamber near 225 \u00b0C, on industrial equipment only. What it buys is a Tg of 247 \u00b0C with amorphous dimensional stability, UL94 V-0 at 0.75 mm, and a service ceiling above what pei-ultem can hold. What it costs is roughly $973/kg and the complete absence of any consumer path. Deltas vs pei-ultem: about 30 \u00b0C more Tg and 60-70 \u00b0C more process temperature for three to five times the price. Deltas vs peek: comparable difficulty, less chemical resistance, but amorphous stability and no crystallisation warp.",
  "printing": {
    "nozzle_temp_c": {
      "recommended": 445
    },
    "ambient_temp_c": {
      "recommended": 225
    },
    "enclosure_recommended": true,
    "heated_chamber_required": true,
    "enclosure_open_for_cooling": false,
    "requires_hardened_nozzle": false,
    "part_cooling_fan_pct": {
      "min": 0,
      "max": 0,
      "recommended": 0
    },
    "notes": "445 \u00b0C at the nozzle is the highest figure in this catalog, above peek's 375-410 \u00b0C and far beyond any hotend sold for a consumer machine \u2014 this material runs on purpose-built industrial printers and nothing else. heated_chamber_required is true and the figure is approximately 225 \u00b0C, which is itself above the bed temperature of every other entry here. The datasheet does not cleanly separate bed from chamber for that 225 \u00b0C number, so no separate bed_temp_c is recorded (see conflicts) rather than guessing one. Part cooling is zero. Unfilled, so nozzle abrasion is not the issue; nozzle material rated to 450 \u00b0C is."
  },
  "feeding": {
    "drive_system": "direct-drive-required",
    "ams_compatible": "no",
    "feeding_assistant_recommended": false,
    "notes": "Industrial machines only, all of which are direct drive; a Bowden path is not a meaningful option at this extrusion pressure and these temperatures. AMS is categorically 'no' \u2014 no material station exists that operates anywhere near this window, and the drying regimen alone is outside what an AMS-HT dryer can do."
  },
  "drying": {
    "required_before_use": "always",
    "methods": [
      "high-temperature industrial oven",
      "heated drybox integrated with the printer"
    ],
    "dryness_validation": "No popping, hissing or foaming in the purge. At 445 \u00b0C trace moisture flashes violently, so the audible check is unusually decisive.",
    "notes": "Drying is recorded 'always' on the general principle that every amorphous high-performance polymer in this tier requires it, but no specific temperature or time schedule was published in the sources reviewed, so none is recorded (unverified). Expect a regimen at or above pei-ultem 1010's 150 \u00b0C specification."
  },
  "storage": {
    "recommendations": "Sealed with desiccant at all times and fed from a heated drybox integrated with the machine. Treat the drybox as part of the printer rather than an accessory.",
    "max_humidity_pct": 20,
    "hygroscopy": "moderate"
  },
  "price": {
    "usd_per_kg_low": 973,
    "usd_per_kg_high": 973,
    "notes": "Approximately $973/kg from a single VisionMiner listing for Tectonic TenneT TPI \u2014 one retailer, one product, one currency. This is the most expensive material in this catalog and the datapoint should be treated as indicative rather than a market rate; the broader band is unverified."
  },
  "use_cases": {
    "recommended": [
      "aerospace and defence components in sustained service above 200 \u00b0C",
      "EN45545 flame-retardant rail and industrial parts",
      "high-temperature jigs, fixtures and tooling",
      "electrical insulation at extreme temperature",
      "parts where a V-0 rating is required at 0.75 mm wall"
    ],
    "not_recommended": [
      "any consumer printer \u2014 no hotend, bed or chamber comes close",
      "cost-sensitive work of any description",
      "anything pei-ultem or peek can do, which is almost everything at a fraction of the price",
      "prototyping and iteration \u2014 failed prints are ruinously expensive",
      "food-contact items"
    ]
  },
  "suitability": {
    "food_contact": "no",
    "load_bearing": "high",
    "high_temperature": "yes",
    "outdoor": "limited"
  },
  "properties": {
    "density_g_cm3": 1.3,
    "grams_per_100cm3": 130,
    "cm3_per_100g": 76.9,
    "glass_transition_c": 247,
    "heat_deflection_c": 237,
    "tensile_strength_mpa": {
      "min": 74,
      "max": 74,
      "recommended": 74
    },
    "notes": "Tg 247 \u00b0C is the highest in this catalog, roughly 30 \u00b0C above pei-ultem and, because TPI is amorphous, it is the real service ceiling rather than a waypoint. HDT 237 \u00b0C at 0.45 MPa sits just below it, which is the expected relationship for an amorphous polymer and a useful cross-check. Tensile 74 MPa \u2014 respectable but not exceptional, and notably below the filled engineering materials in this catalog; TPI is bought for its temperature and flame behaviour, not its strength. UL94 V-0 at 0.75 mm, a thin-wall rating that matters for enclosures and electrical parts. Density 1.30 g/cm\u00b3. Being amorphous, there is no melting point and no crystallisation shrinkage; specific shrinkage figures are not published and are left blank."
  },
  "scores": {
    "ease_of_print": 1,
    "dimensional_stability": 9,
    "warp_tendency": 6,
    "layer_adhesion": 7,
    "compression_strength": 7,
    "temperature_tolerance": 10,
    "uv_tolerance": 6,
    "weather_tolerance": 7,
    "water_tolerance": 8
  },
  "compatibility": {
    "bonds_with": [],
    "support_materials": [],
    "usable_as_support_for": [],
    "notes": "Nothing in this catalog survives contact with a 445 \u00b0C melt in a 225 \u00b0C chamber \u2014 including peek, pekk and pei-ultem, all of which process 60-150 \u00b0C lower. No bonding or support pairing is documented or plausible, and none is asserted. Self-supporting geometry or same-material breakaway support are the only options; the latter is slicer behaviour rather than an interface pairing and is not recorded here (RESEARCH_GUIDE \u00a78)."
  },
  "alternatives": [
    {
      "filament_id": "pei-ultem",
      "reason": "The obvious substitute and the right answer almost every time: the same amorphous imide family with comparable dimensional stability and a V-0 rating, printing 60-70 \u00b0C cooler, at roughly a fifth of the price \u2014 giving up about 30 \u00b0C of Tg (217 vs 247 \u00b0C)."
    },
    {
      "filament_id": "peek",
      "reason": "The established high-performance choice with a broader ecosystem and far better chemical resistance, printing at 375-410 \u00b0C against 445 \u00b0C and costing $400-900/kg \u2014 but its Tg is 143 \u00b0C and, being semi-crystalline, it warps badly (10 vs 6) where TPI holds tolerance."
    },
    {
      "filament_id": "pekk",
      "reason": "Cheaper again ($495-700) and the most printable member of the PAEK group, at 345-375 \u00b0C \u2014 with Tg 162 \u00b0C against 247 \u00b0C, so it is only a substitute when the real service temperature sits well below what TPI is being bought for."
    }
  ],
  "emissions": {
    "voc_level": "moderate",
    "particulate_level": "high",
    "primary_emissions": [
      "ultrafine particles",
      "unspecified high-temperature imide process VOCs"
    ],
    "ventilation": "required",
    "notes": "No TPI-specific emissions measurement was found (unverified). Ultrafine-particle emission scales steeply with nozzle temperature, and at 445 \u00b0C this is the hottest process in the catalog, so particulate level is recorded 'high' and ventilation 'required' on that basis alone. VOC is recorded 'moderate' rather than 'high' by the same reasoning applied to peek: the polymer is thermally stable within its own processing window, which is why it can be processed there. Industrial installations running this material should have engineered extraction rather than a filter box."
  },
  "safety_notes": "A 445 \u00b0C hotend and a chamber held near 225 \u00b0C are severe burn hazards well beyond anything else in this catalog, and the chamber must be allowed to cool and vent before it is opened. Follow the machine manufacturer's procedures rather than general FDM practice. Do not attempt to run this material on a hotend not rated for 450 \u00b0C \u2014 both the hardware failure and the decomposition products are serious. Not food-contact suitable.",
  "additional_notes": "Confidence on this entry is low and the reason is thin sourcing: essentially one manufacturer TDS plus one retail listing, with no independent testing found. TPI is a genuinely niche material \u2014 the honest framing is that it exists for the handful of aerospace, defence and rail applications where a certified V-0 part must hold properties above 200 \u00b0C and where pei-ultem's 217 \u00b0C Tg is not quite enough. For every other purpose, pei-ultem does the job for a fifth of the money.",
  "provenance": {
    "sources": [
      "https://www.3dxtech.com/products/thermax-tpi-1",
      "https://cdn.shopify.com/s/files/1/0625/4185/6821/files/Thermax_TPI_TDS_TDS_v1.pdf",
      "https://visionminer.com/products/tectonic3d-tennet-tpi-filament"
    ],
    "last_verified": "2026-09-20",
    "confidence": "low",
    "conflicts": "The TDS does not clearly separate bed temperature from chamber temperature for the ~225 \u00b0C figure quoted, so it is recorded as ambient_temp_c only and no bed_temp_c is given rather than inventing a split. Price rests on a single VisionMiner listing for the Tectonic TenneT TPI product (~$973/kg) \u2014 one retailer, one SKU, no second source. No drying temperature or time schedule is published anywhere in the sources reviewed, so drying is recorded as required with no regimen. Print speed, shrinkage and bed-adhesion practice are all undocumented. Emissions are inferred entirely from the temperature-scaling relationship with no TPI-specific measurement. No independent mechanical testing was found; every property figure traces to manufacturer literature. Confidence is low for all of these reasons and the entry should be re-verified against a second vendor before anything is designed around it."
  },
  "trade_names": [
    {
      "manufacturer": "3dxtech",
      "product": "ThermaX TPI (EXTEM)",
      "notes": "The source of this entry's recorded property figures; EXTEM-type thermoplastic polyimide."
    },
    {
      "manufacturer": "Tectonic 3D",
      "product": "VULCAN Pi / TenneT TPI",
      "notes": "The single retail price datapoint (~$973/kg via VisionMiner) comes from the TenneT TPI listing."
    }
  ]
}

File: data/filaments/tpu-55d.json
{
  "id": "tpu-55d",
  "name": "TPU 55D (semi-rigid)",
  "aliases": [
    "TPU 55D",
    "Shore 55D TPU",
    "Semi-rigid TPU 55D"
  ],
  "status": "researched",
  "base_type": "tpu",
  "variation_kind": "shore-grade",
  "polymer_class": "elastomer",
  "chemical_makeup": "Thermoplastic polyurethane with a hard-segment ratio placing it at 55D on the Shore D scale \u2014 just above the top of the Shore A range and the softest of the D-scale grades in this catalog. Represented by Devil Design's TPU 55D.",
  "summary": "The entry point to semi-rigid TPU: still unmistakably a urethane, but stiff enough to behave like a tough plastic rather than a flexible. Delta vs tpu-60d: a little softer and correspondingly a little closer to the flexible-feeding problems, with a lower nozzle window (210-230 \u00b0C against 220-260 \u00b0C) and a cooler bed. Delta vs the Shore A grades: 400 % elongation and 180 N/mm tear strength are retained while the rope-like buckling that plagues 85A-95A largely disappears. Low shrinkage and 44 MPa tensile make it usable for parts that need structure as well as give.",
  "printing": {
    "nozzle_temp_c": {
      "min": 210,
      "max": 230,
      "recommended": 220
    },
    "bed_temp_c": {
      "min": 20,
      "max": 80,
      "recommended": 50
    },
    "ambient_temp_c": {
      "min": 18,
      "max": 30,
      "recommended": 22
    },
    "speed_mm_s": {
      "min": 15,
      "max": 40,
      "recommended": 25
    },
    "enclosure_recommended": false,
    "heated_chamber_required": false,
    "enclosure_open_for_cooling": true,
    "requires_hardened_nozzle": false,
    "part_cooling_fan_pct": {
      "min": 0,
      "max": 60,
      "recommended": 40
    },
    "notes": "Devil Design's TDS gives 210-230 \u00b0C at the nozzle and an unusually wide 20-80 \u00b0C bed range \u2014 wide enough that it is effectively 'anything from unheated to warm', with 50 \u00b0C a sensible default. The window runs cooler than tpu-60d's 220-260 \u00b0C, which is the expected direction for a softer grade. Speed is described as low; the recorded 15-40 mm/s is a conservative reading of that guidance rather than a published mm/s figure (unverified) \u2014 55D is stiff enough to tolerate more than a Shore A grade but not enough to print at PETG rates. No enclosure needed; warp is minimal and shrinkage is low. Not abrasive \u2014 standard brass nozzle."
  },
  "feeding": {
    "drive_system": "direct-drive-recommended",
    "ams_compatible": "conditional",
    "feeding_assistant_recommended": false,
    "notes": "Mirrors tpu-60d's treatment, one notch more cautious. Direct drive is preferred and a Bowden path is plausible but less comfortable than at 60D, because at 55D the filament is nearer the durometer where compressive buckling starts. AMS is 'conditional', not 'yes': Bambu's wiki notes that harder TPUs at 55D and 77D can be printed through the AMS, which is a direct mention of this durometer rather than an inference \u2014 but it is not a product statement for any specific 55D filament, and 55D sits close enough to the flexible limit that a short test print should come before a long unattended job. No feeding assistant needed."
  },
  "drying": {
    "required_before_use": "always",
    "temp_c": {
      "min": 65,
      "max": 80,
      "recommended": 70
    },
    "time_hours": {
      "min": 6,
      "max": 12,
      "recommended": 8
    },
    "methods": [
      "dedicated filament dryer at 70 \u00b0C",
      "hot-air or vacuum oven at 70 \u00b0C",
      "print directly from a drybox with desiccant"
    ],
    "dryness_validation": "No popping or crackling at the nozzle, no foamy extrudate, and no rise in stringing on a retraction test \u2014 at this stiffness stringing is a reliable indicator, unlike the soft Shore A grades.",
    "notes": "No grade-specific drying schedule is published by Devil Design, so the family regimen carried through the rest of the TPU entries is applied here (unverified for this grade specifically). TPU drying is set by the urethane chemistry rather than by durometer, so the carry-over is defensible."
  },
  "storage": {
    "recommendations": "Sealed with desiccant under 20 % RH. Absorbs more slowly than the soft Shore A grades but is still a urethane and should not be left in open air between prints.",
    "max_humidity_pct": 20,
    "hygroscopy": "high"
  },
  "price": {
    "usd_per_kg_low": 30,
    "usd_per_kg_high": 45,
    "notes": "No firm retail figure was captured for Devil Design's TPU 55D in this pass; the recorded band is carried from the adjacent tpu-60d grade ($25-45/kg) narrowed to the brand tier and should be treated as indicative rather than sourced (unverified)."
  },
  "use_cases": {
    "recommended": [
      "flexible parts needing more rigidity than a 95A grade",
      "seals, bushings and gaskets exposed to oil or grease",
      "semi-rigid housings and protective covers",
      "snap-fit and clip parts with some give",
      "wear parts where urethane abrasion resistance beats a rigid plastic"
    ],
    "not_recommended": [
      "parts needing true rubber-like compression or squish (use 60A or 85A)",
      "fully rigid structural parts",
      "high-temperature service",
      "long unattended material-station jobs without a test print first",
      "food-contact items"
    ]
  },
  "suitability": {
    "food_contact": "no",
    "load_bearing": "moderate",
    "high_temperature": "no",
    "outdoor": "limited"
  },
  "properties": {
    "shore_hardness": "55D",
    "density_g_cm3": 1.23,
    "grams_per_100cm3": 123,
    "cm3_per_100g": 81.3,
    "glass_transition_c": -25,
    "max_service_temp_c": 80,
    "tensile_strength_mpa": {
      "min": 44,
      "max": 44,
      "recommended": 44
    },
    "notes": "Devil Design publishes a usefully complete datasheet for this grade, which is unusual in the D-scale TPUs: density 1.23 g/cm\u00b3 (between the 95A grades' 1.22 and tpu-60d's estimated 1.24, which is the expected ordering), tensile 44 MPa, elongation at break 400 %, tear strength 180 N/mm, and low shrinkage. The 400 % elongation is the number that distinguishes this grade from a rigid plastic of similar tensile strength \u2014 it is stiff, but it does not snap. Tg -25 \u00b0C and the 80 \u00b0C maximum service temperature are family values carried from the base tpu entry rather than grade-specific measurements (unverified). No HDT figure is published."
  },
  "scores": {
    "ease_of_print": 6,
    "dimensional_stability": 5,
    "warp_tendency": 2,
    "layer_adhesion": 5,
    "compression_strength": 4,
    "temperature_tolerance": 5,
    "uv_tolerance": 4,
    "weather_tolerance": 5,
    "water_tolerance": 6
  },
  "compatibility": {
    "bonds_with": [
      "lw-tpu",
      "tpe",
      "tpu",
      "tpu-60a",
      "tpu-60d",
      "tpu-68d",
      "tpu-72d",
      "tpu-85a",
      "tpu-90a",
      "tpu-95a",
      "tpu-98a",
      "tpu-gf"
    ],
    "support_materials": [
      "pla"
    ],
    "usable_as_support_for": [],
    "notes": "Chemically welds to base TPU and every sibling grade, but as with tpu-60d the mechanical mismatch at a rigid-to-soft interface matters: a 55D-to-60A joint concentrates strain at the boundary in a way a 90A-to-95A joint does not, so design multi-durometer transitions with a gradient or interlocking geometry rather than a flat butt joint. PLA is the support pairing, following this catalog's ruling that PLA-to-TPU is the weakest TPU interface and releases cleanly. PETG is deliberately NOT listed as a support: PETG and TPU are a documented weld pair in this catalog, and a welding pair can never serve as a removable support interface (RESEARCH_GUIDE \u00a78)."
  },
  "plate_recommendations": [
    {
      "plate_id": "pei-textured",
      "rating": "recommended",
      "notes": "Textured PEI works at the 50 \u00b0C bed this grade wants, and the over-adhesion problem that dogs the soft grades is much reduced because the part is rigid enough to release without tearing. A separator is optional rather than advisable. Not separately verified for this grade."
    }
  ],
  "alternatives": [
    {
      "filament_id": "tpu-60d",
      "reason": "The next grade up: slightly harder and more dimensionally stable, with a better-documented AMS story and a hotter 220-260 \u00b0C window \u2014 giving up a little of the give that makes 55D useful, and its property figures are interpolations where Devil Design publishes real ones for 55D."
    },
    {
      "filament_id": "tpu-95a",
      "reason": "Much softer, far more widely stocked and cheaper, with genuine rubber-like compression \u2014 but it buckles in a Bowden path, is barred from the AMS, and cannot carry the structural load a 55D part can."
    },
    {
      "filament_id": "tpu-98a",
      "reason": "The closest Shore A grade: nearly the same practical hardness with a little more rubbery recovery and a cheaper floor \u2014 with lower dimensional stability and a durometer label that makes cross-brand comparison harder than the D-scale does."
    }
  ],
  "emissions": {
    "voc_level": "low",
    "particulate_level": "low",
    "primary_emissions": [
      "ultrafine particles",
      "isocyanate residues (unverified)",
      "urethane decomposition byproducts (unverified)"
    ],
    "ventilation": "recommended",
    "notes": "Standard TPU-family chemistry, and this is one of the cooler-running grades in the family at 210-230 \u00b0C \u2014 comfortably below the ~250 \u00b0C point at which urethane decomposition becomes a real rather than theoretical concern, which is why particulate level is recorded 'low' where tpu-60d's hotter window earns 'moderate'. Inferred from the general temperature-emissions relationship rather than measured for this grade (unverified); no source differentiates TPU emissions by Shore grade."
  },
  "safety_notes": "Prints cool enough to stay clear of the urethane decomposition range, which is the main safety advantage of this grade over the hotter D-scale TPUs \u2014 keep the nozzle inside the 210-230 \u00b0C window and it stays there. Ventilate as for any TPU. Not food-contact certified as printed.",
  "additional_notes": "This is the grade to pick when a 95A part is too floppy and a 60D part is too stiff, and the one point in the family where a manufacturer publishes a complete property set \u2014 tensile, elongation, tear strength and density all come from Devil Design's own TDS rather than from interpolation, which is not true of tpu-60d. Durometer consistency across brands remains the standing risk in the D-scale TPUs; buy a small quantity and check the feel before committing a design.",
  "provenance": {
    "sources": [
      "https://devildesign.com/download/TPU_-_product_card.pdf"
    ],
    "last_verified": "2026-09-20",
    "confidence": "medium",
    "conflicts": "Single-source entry \u2014 Devil Design's product card is the only datasheet behind it, so no figure here is corroborated. That card is unusually complete for the D-scale TPUs (tensile 44 MPa, elongation 400 %, tear strength 180 N/mm, density 1.23 g/cm\u00b3, low shrinkage), but it publishes no HDT, no glass transition, no drying schedule and no mm/s print speed. Tg (-25 \u00b0C), maximum service temperature (80 \u00b0C) and the drying regimen are carried from the base tpu entry and its siblings rather than measured for this grade. Print speed is a conservative reading of 'low speed' guidance, not a published number. Price is carried from tpu-60d's band narrowed to this brand tier and is not a captured retail figure. AMS status is 'conditional' on the strength of Bambu's wiki naming 55D as printable through the AMS \u2014 a direct mention of the durometer but not of any specific product. Bed temperature is published as 20-80 \u00b0C, a range wide enough to be nearly uninformative; 50 \u00b0C is recorded as a working default rather than a vendor recommendation."
  },
  "trade_names": [
    {
      "manufacturer": "devil-design",
      "product": "TPU 55D",
      "notes": "The source of this entry's recorded figures: 210-230 \u00b0C nozzle, 20-80 \u00b0C bed, density 1.23 g/cm3, tensile 44 MPa, elongation 400 %, tear strength 180 N/mm."
    }
  ]
}
