Repository: pwsh/filament-field-guide

# Filament Field Guide

A structured, research-driven catalog of FDM 3D-printing materials, manufacturers, and
build plates — published as a filterable static site via GitHub Pages.

## Quick start

```bash

# Serve locally (fetch() requires http, not file://)
python -m http.server 8000

# Validate data + regenerate the manifest after any data change
pip install jsonschema
python scripts/validate.py
```

# that already exist, and --brands to scope to certain candidate files
python scripts/spoolman_import.py --url http://spoolman.local:7912 \
    --apply --update --brands amolen,insignia

File: data/filaments/tpu-60a.json
{
  "id": "tpu-60a",
  "name": "TPU 60A (ultra-soft flexible)",
  "aliases": [
    "TPU 60A",
    "Shore 60A TPU",
    "Ultra-soft TPU",
    "Filaflex 60A",
    "65A ultra-soft TPU"
  ],
  "status": "researched",
  "base_type": "tpu",
  "variation_kind": "shore-grade",
  "polymer_class": "elastomer",
  "chemical_makeup": "Thermoplastic polyurethane with the same polyester/polyether-polyurethane backbone as base TPU, formulated with a markedly lower hard-segment ratio. The reduced hard-segment content is what produces Shore 60A silicone/gel-like softness instead of the 85A-95A firmness of the generic grade",
  "summary": "The softest commonly sold FDM-printable TPU, and the hardest to print. Delta vs base TPU: hard-segment content drops to give a silicone-like 60A instead of the base entry's 85A-95A band, elongation at break roughly doubles to ~950%, print speed collapses to 10-20 mm/s, retraction must go to zero, and the nozzle runs hotter (~235 °C) than a typical 95A to keep the very-low-viscosity melt moving. Feeding is the whole problem: Bowden paths are ruled out entirely, a spool-side feeding assistant is close to mandatory, and Bambu's own guide puts 75A-and-below in the 'should not be printed' bucket, so this grade is off the table on those machines.",
  "printing": {
    "nozzle_temp_c": {
      "min": 225,
      "max": 245,
      "recommended": 235
    },
    "bed_temp_c": {
      "min": 20,
      "max": 45,
      "recommended": 30
    },
    "ambient_temp_c": {
      "min": 18,
      "max": 30,
      "recommended": 22
    },
    "speed_mm_s": {
      "min": 10,
      "max": 20,
      "recommended": 15
    },
    "enclosure_recommended": false,
    "heated_chamber_required": false,
    "enclosure_open_for_cooling": true,
    "requires_hardened_nozzle": false,
    "part_cooling_fan_pct": {
      "min": 0,
      "max": 50,
      "recommended": 25
    },
    "notes": "Recreus Filaflex 60A specifies 235 °C, hotter than the 210-230 °C typical of 95A, because the melt viscosity at this hardness is so low that a cooler nozzle produces inconsistent flow rather than cleaner detail. A heated bed is not strictly required — adhesion is good even unheated — but 40-45 °C helps on larger footprints. Speed is the hard constraint: above roughly 20 mm/s the filament compresses and buckles at the extruder inlet instead of advancing, so this grade prints at half to a third of the base entry's 30 mm/s recommendation. Retraction should be set to 0 mm; any retraction at this durometer stretches the filament in the drive gear and jams. Recreus also states Filaflex 60A is not compatible with all-metal hotends. No enclosure needed (low print temperature, no warp), and on an enclosed machine run with the lid off as for base TPU. Not abrasive — standard brass nozzle is fine."
  },
  "feeding": {
    "drive_system": "direct-drive-required",
    "ams_compatible": "no",
    "feeding_assistant_recommended": true,
    "notes": "The most feed-constrained grade in the TPU family. Recreus states Filaflex 60A is Bowden-incompatible outright, so 'direct-drive-required' here is absolute rather than the base entry's 'required in practice, 95A can survive a short constrained path'. AMS is a firm no and by a wide margin: Bambu's TPU guide places '75A, 70A or lower' in the should-not-be-printed bucket for those printers because the filament flattens in the PTFE feed path and clogs, and 60A sits well under that threshold — this is stricter than the base entry's AMS verdict, which is about jamming a material station rather than the printer as a whole. A spool-side feeding assistant (external spool on rollers, minimal tube friction) is close to mandatory even on non-Bambu machines, because at 60A the filament stretches under its own spool drag and under-extrudes in a way no extruder tuning corrects — this is the flag the base entry records as false for the 85A-95A range."
  },
  "drying": {
    "required_before_use": "always",
    "temp_c": {
      "min": 65,
      "max": 75,
      "recommended": 70
    },
    "time_hours": {
      "min": 6,
      "max": 8,
      "recommended": 8
    },
    "methods": [
      "dedicated filament dryer",
      "hot-air oven at 70 °C",
      "heated-bed method at 80-90 °C for 12 h",
      "print directly from a drybox with desiccant"
    ],
    "dryness_validation": "No popping or crackling at the nozzle and no foamy extrudate; note that a retraction/stringing test is a poor validator at this grade because 60A strings under normal dry conditions, so judge on extrusion sound and strand surface rather than on stringing",
    "notes": "Drying is not distinct from the rest of the TPU family — the chemistry is filler-free, so hardness does not shift the regime. Bambu's general TPU guidance (70 °C for 8 h forced-air, or 80-90 °C for 12 h on a heated bed) applies unchanged. Store under 20% RH with desiccant."
  },
  "storage": {
    "recommendations": "Sealed with desiccant under 20% RH at all times and printed from a drybox where possible. Softer grades re-absorb faster than 95A, so open-air exposure of even a few hours is worth drying out.",
    "max_humidity_pct": 20,
    "hygroscopy": "high"
  },
  "price": {
    "usd_per_kg_low": 40,
    "usd_per_kg_high": 116,
    "notes": "The reference product, Recreus Filaflex 60A Pro, is a premium SKU at $57.90 per 500 g, i.e. roughly $116/kg. Generic 'TPU 60A' from budget suppliers is cited around $40-60/kg but exact figures for those brands are unverified. This is the most expensive grade in the family — the base entry's $20-70 band does not reach the top end here."
  },
  "use_cases": {
    "recommended": [
      "wearables and skin-contact padding",
      "medical and orthotic cushioning",
      "gel-like grips and handle overmoulds",
      "soft seals and gaskets needing high compression recovery",
      "vibration damping and isolation pads",
      "silicone-substitute prototypes"
    ],
    "not_recommended": [
      "any load-bearing or structural part",
      "dimensionally precise or tight-tolerance parts",
      "Bambu printers and any material-station / AMS slot",
      "Bowden-fed machines",
      "all-metal hotends (per Recreus)",
      "fast or unattended production runs"
    ]
  },
  "suitability": {
    "food_contact": "no",
    "load_bearing": "no",
    "high_temperature": "no",
    "outdoor": "limited"
  },
  "properties": {
    "shore_hardness": "60A",
    "density_g_cm3": 1.18,
    "grams_per_100cm3": 118,
    "cm3_per_100g": 84.7,
    "glass_transition_c": -25,
    "max_service_temp_c": 65,
    "notes": "Elongation at break is the headline number: ~950% for Filaflex 60A, against ~550-580% for the 95A grades — the clearest quantitative marker of the softness-for-stretch trade across the family. Density is NOT confirmed for this grade; 1.18 g/cm³ is a mid-range estimate from the 1.15-1.20 typical of soft TPU and is unverified, so the derived grams_per_100cm3 and cm3_per_100g inherit that uncertainty. Tensile strength is not published for 60A specifically but is markedly lower than the 95A grades' 39-49 MPa because ultimate tensile tracks hard-segment content. Tg is carried over from the base entry (about -25 °C) as a family value, not a 60A measurement. No HDT or grade-specific service temperature was found; the 65 °C max service figure is an unverified estimate at the low end of TPU's general 60-80 °C band, placed below the base entry's 70 °C because this grade creeps first."
  },
  "scores": {
    "ease_of_print": 2,
    "dimensional_stability": 1,
    "warp_tendency": 1,
    "layer_adhesion": 3,
    "compression_strength": 1,
    "temperature_tolerance": 2,
    "uv_tolerance": 4,
    "weather_tolerance": 3,
    "water_tolerance": 6
  },
  "compatibility": {
    "bonds_with": [
      "tpe",
      "tpu",
      "tpu-60d",
      "tpu-68d",
      "tpu-85a",
      "tpu-90a",
      "tpu-95a",
      "tpu-gf"
    ],
    "support_materials": [
      "pla"
    ],
    "usable_as_support_for": [],
    "notes": "Welds cleanly to base TPU and every sibling grade — same chemistry family — which is what makes multi-durometer prints (soft 60A pads on a firmer 95A or 60D body) practical. The rigid-material story is unchanged from the base entry: joints to PLA and PETG are mechanical interlock only, and at 60A the compliance makes even that weaker. Soluble and breakaway supports are impractical: PVA and HIPS are not documented as reliable interfaces for TPU, and at this softness supports tear the part on removal, so design to avoid supports or use same-material minimal supports."
  },
  "plate_recommendations": [
    {
      "plate_id": "pei-textured",
      "rating": "usable",
      "notes": "Textured PEI releases cleanly at this grade's low bed temperature and needs no special surface. The failure mode is over-adhesion, not lifting, and it is worse here than for the base entry: a 60A part can grip hard enough that removal tears it, so a glue stick applied as a release layer (not an adhesion aid) is the standard precaution."
    },
    {
      "plate_id": "pp-sheet",
      "rating": "usable",
      "notes": "Backfilled from plate entry (Phase E reciprocity): Very soft grades release fine but may struggle to stay attached on a low-tack surface — the failure mode inverts relative to PEI."
    },
    {
      "plate_id": "pei-satin",
      "rating": "usable",
      "notes": "Backfilled from plate entry (Phase E reciprocity): Very soft grade; do not print it bare on the coating."
    },
    {
      "plate_id": "pei-smooth",
      "rating": "avoid",
      "notes": "Backfilled from plate entry (Phase E reciprocity): Softest common grade — effectively impossible to remove cleanly from bare smooth PEI."
    },
    {
      "plate_id": "supertack",
      "rating": "avoid",
      "notes": "Backfilled from plate entry (Phase E reciprocity): Worst case of the TPU family on this surface."
    }
  ],
  "emissions": {
    "voc_level": "low",
    "particulate_level": "low",
    "primary_emissions": [
      "ultrafine particles",
      "isocyanate residues (unverified)",
      "urethane decomposition byproducts (unverified)"
    ],
    "ventilation": "recommended",
    "notes": "Same profile as base TPU — moderate ultrafine particles and some VOCs including possible isocyanates, more than PLA and less than ABS, with essentially no styrene. No source differentiates TPU emissions by Shore grade (unverified). The one grade-specific consideration is temperature: emissions rise with nozzle temperature, and 60A needs a comparatively hot 235 °C, so ventilation or HEPA-plus-carbon filtration is worth more here than for a 95A running at 210-220 °C."
  },
  "safety_notes": "Urethane chemistry can in principle release isocyanate residues at print temperature; avoid running above ~250 °C where decomposition becomes more likely. Not certified for skin-contact or medical use as printed, despite the wearable/orthotic use cases — certification is per-SKU and per-application.",
  "additional_notes": "This grade is a hand-tuned material, not a profile-and-go one. Expect to dial extruder tension, flow and speed per printer, and expect the tuning to be less repeatable than for firmer grades because filament diameter under drive-gear pressure varies with how the spool is unwinding. Practical implication: reserve 60A for parts where softness is the point, and step up to 85A or 95A the moment the design also needs dimensional control.",
  "provenance": {
    "sources": [
      "https://recreus.com/en-en/products/filaflex-60a",
      "https://wiki.bambulab.com/en/knowledge-sharing/tpu-printing-guide",
      "https://spoolhound.com/tpu-hardness-guide",
      "https://3dbite.com/tpu-filament-grades-shore-hardness-guide-3d-printing/",
      "https://www.snapmaker.com/blog/is-tpu-toxic-to-3d-printing/",
      "https://printpal.io/wiki/tpu-flexibles-guide"
    ],
    "last_verified": "2026-07-31",
    "confidence": "low",
    "conflicts": "Density is unverified for this grade — no 60A datasheet publishes it, so 1.18 g/cm³ is an interpolation from the 1.15-1.20 soft-TPU range and the derived weight/volume figures are only as good as that estimate. Tensile strength, HDT and max service temperature are likewise unpublished for 60A. Price spans roughly 3x ($40/kg generic to $116/kg for Filaflex 60A Pro) with no way to tell whether the budget product is the same durometer in practice. Water tolerance depends on whether the specific product is ester- or ether-based (ester hydrolyses faster) and Recreus does not state which chemistry Filaflex 60A uses. Scoring note: the research notes rated 'compression/elastic recovery' 10/10 for this grade, but this catalog's compression_strength score measures resistance to crushing loads, which is the inverse — 60A scores 1 there while being the best in the family at springing back. Emissions are not differentiated by Shore grade in any source found."
  }
}

File: data/filaments/tpu-60d.json
{
  "id": "tpu-60d",
  "name": "TPU 60D (semi-rigid)",
  "aliases": ["TPU 60D", "TPU 58D", "Shore 60D TPU", "Semi-rigid TPU", "TPU hard"],
  "status": "researched",
  "base_type": "tpu",
  "variation_kind": "shore-grade",
  "polymer_class": "elastomer",
  "chemical_makeup": "Thermoplastic polyurethane formulated with a high hard-segment ratio, placing it on the Shore D scale at roughly 58D-60D — beyond the top of the Shore A range rather than inside it. Represented by Extrudr TPU hard (58D) and generic TPU-60D SKUs",
  "summary": "Semi-rigid TPU that behaves more like a tough engineering plastic than a flexible: hockey-puck stiffness with TPU's impact resistance and a little flex left over. Delta vs base TPU: this sits above the base entry's entire 85A-95A band on a different hardness scale, so the feeding problems largely disappear — Bowden becomes viable, no feeding assistant, near-PETG speeds — while the bed runs hotter at 50-60 °C and rubbery compression recovery is traded away. It is the stiffest, most dimensionally stable grade in the family apart from 68D, and the cheapest.",
  "printing": {
    "nozzle_temp_c": { "min": 220, "max": 260, "recommended": 235 },
    "bed_temp_c": { "min": 45, "max": 60, "recommended": 55 },
    "ambient_temp_c": { "min": 18, "max": 30, "recommended": 22 },
    "speed_mm_s": { "min": 30, "max": 60, "recommended": 40 },
    "enclosure_recommended": false,
    "heated_chamber_required": false,
    "enclosure_open_for_cooling": true,
    "requires_hardened_nozzle": false,
    "part_cooling_fan_pct": { "min": 0, "max": 60, "recommended": 40 },
    "notes": "Brand variance here is unusually wide: Extrudr TPU hard specifies 230-260 °C while Polar Filament's TPU-60D gives 220-230 °C, a 30 °C disagreement at the top end, so treat the recorded range as an envelope and start from the specific spool's datasheet. The bed runs at 50-60 °C, hotter than any Shore A grade and closer to PLA/PETG practice. Speed can be pushed well past every A-grade because the filament resists buckling under drive-gear force — the recorded 30-60 mm/s is a community-consensus estimate at ABS/PETG-like rates rather than a published figure, and is unverified. No enclosure; warp is minimal. Not abrasive — standard brass nozzle."
  },
  "feeding": {
    "drive_system": "direct-drive-recommended",
    "ams_compatible": "conditional",
    "feeding_assistant_recommended": false,
    "notes": "The stiffness changes the feeding story entirely relative to the base entry. Direct drive is still preferred, but a Bowden path is genuinely viable here in a way it is not for any Shore A grade, because the filament no longer buckles like rope under compressive load. AMS is recorded as 'conditional', not 'yes': Bambu's wiki says harder TPUs at 77D and 55D can be printed successfully through the AMS, which brackets this 58D-60D range on both sides, but Bambu has not confirmed this specific range and its own AMS-rated product is the 68D grade — so treat AMS use as plausible and worth testing on a short print rather than proven. No feeding assistant needed."
  },
  "drying": {
    "required_before_use": "always",
    "temp_c": { "min": 65, "max": 80, "recommended": 70 },
    "time_hours": { "min": 6, "max": 12, "recommended": 8 },
    "methods": ["dedicated filament dryer at 70 °C", "hot-air or vacuum oven at 70 °C", "heated-bed method at 80-90 °C for 12 h", "print directly from a drybox with desiccant"],
    "dryness_validation": "No popping or crackling at the nozzle, no foamy extrudate, and no rise in stringing on a retraction test — stringing is a reliable indicator at this stiffness, unlike the Shore A grades",
    "notes": "No brand-specific drying spec was found for the 58D-60D range, so the general TPU regime from the base entry is carried over unchanged (unverified for this grade specifically). This is defensible because TPU drying is set by the urethane chemistry rather than by hardness or fillers, and no source suggests hardness shifts it."
  },
  "storage": {
    "recommendations": "Sealed with desiccant under 20% RH. Absorbs more slowly than the soft Shore A grades but is still a urethane and should not be left in open air between prints.",
    "max_humidity_pct": 20,
    "hygroscopy": "high"
  },
  "price": {
    "usd_per_kg_low": 25,
    "usd_per_kg_high": 45,
    "notes": "Extrudr TPU hard runs about $44.62/kg ($33.46 per 750 g), while generic TPU-60D from Polar Filament is roughly $25-29/kg — a near-2x spread between name brand and generic at the same nominal durometer. This is the cheapest grade in the family and the only one whose floor reaches the base entry's $20-25 budget band."
  },
  "use_cases": {
    "recommended": [
      "semi-rigid brackets and mounts",
      "tool and device cases needing shock absorption plus structure",
      "gears and mechanical parts with impact tolerance",
      "protective housings",
      "snap-fit and clip parts needing more rigidity than 95A",
      "wear parts where TPU's abrasion resistance beats PETG"
    ],
    "not_recommended": [
      "parts needing true rubber-like compression or squish (use 60A or 85A)",
      "fully rigid structural parts (use a rigid engineering plastic)",
      "applications where brand-to-brand durometer variance would matter",
      "high-temperature service"
    ]
  },
  "suitability": {
    "food_contact": "no",
    "load_bearing": "moderate",
    "high_temperature": "no",
    "outdoor": "limited"
  },
  "properties": {
    "shore_hardness": "60D",
    "density_g_cm3": 1.24,
    "grams_per_100cm3": 124,
    "cm3_per_100g": 80.6,
    "glass_transition_c": -25,
    "max_service_temp_c": 80,
    "notes": "No consolidated tensile, elongation or density figures were found published for the 58D-60D range. Density of 1.24 g/cm³ is an unverified interpolation between the documented 1.22 of the 95A grades and the documented 1.26 of Bambu's 68D, on the reasoning that density rises with hard-segment content across the family; the derived weight/volume figures inherit that uncertainty. Qualitatively Polar Filament describes the grade as considerably more rigid while retaining impact resistance. Expect elongation at break far below the 550-950% seen across the Shore A grades and flexural modulus markedly higher, approaching semi-rigid engineering-plastic behaviour. Extrudr claims high temperature resistance for its TPU hard without publishing an HDT, so the 80 °C max service figure is an unverified estimate placed at the top of TPU's general 60-80 °C band rather than a measurement. Tg is the family value carried from the base entry."
  },
  "scores": {
    "ease_of_print": 6,
    "dimensional_stability": 6,
    "warp_tendency": 2,
    "layer_adhesion": 5,
    "compression_strength": 5,
    "temperature_tolerance": 6,
    "uv_tolerance": 4,
    "weather_tolerance": 5,
    "water_tolerance": 6
  },
  "compatibility": {
    "bonds_with": ["tpu", "tpu-60a", "tpu-85a", "tpu-90a", "tpu-95a", "tpu-68d", "tpe"],
    "support_materials": ["pla", "petg"],
    "usable_as_support_for": [],
    "notes": "Chemically welds to base TPU and every sibling grade, but the mechanical mismatch at a rigid-to-soft interface is far more pronounced here than among the A-grades — a 60D-to-60A joint concentrates strain at the boundary in a way a 90A-to-95A joint does not, so design multi-durometer transitions with a gradient or an interlocking geometry rather than a flat butt joint. Rigid-material bonding is unchanged from the base entry (mechanical interlock with PLA/PETG only). Unlike the soft grades, standard breakaway supports are feasible because the part is rigid enough to survive removal; PETG is added as a support option on that basis, though the pairing is inferred from the grade's rigidity rather than documented (unverified)."
  },
  "plate_recommendations": [
    {
      "plate_id": "pei-textured",
      "rating": "recommended",
      "notes": "Standard textured PEI works given the hotter 50-60 °C bed this grade wants, and no separator is generally needed because the part is rigid enough to release without tearing — the over-adhesion problem that dogs the soft grades largely goes away. No garolite or other special surface is required, though this was not separately verified for this grade."
    }
  ],
  "emissions": {
    "voc_level": "low",
    "particulate_level": "moderate",
    "primary_emissions": ["ultrafine particles", "isocyanate residues (unverified)", "urethane decomposition byproducts (unverified)"],
    "ventilation": "recommended",
    "notes": "Standard TPU-family chemistry, but this is the hottest-running grade in the family — Extrudr's window reaches 260 °C, above the ~250 °C point at which urethane decomposition becomes more likely. Emissions correlate with nozzle temperature, so particulate level is recorded a step above the base entry's 'low' on that basis. This is an inference from the general temperature-emissions relationship, not a measurement for this grade (unverified); no source differentiates TPU emissions by Shore grade."
  },
  "safety_notes": "The 260 °C top of Extrudr's window is the one place in the TPU family where the print temperature reaches the range where isocyanate release and urethane decomposition become a real rather than theoretical concern — ventilate, and do not chase flow rate above that. Not food-contact certified as printed.",
  "additional_notes": "Durometer consistency is the practical risk at this grade. At least one user review of a 58D-labelled product reported material that felt closer to 95A than to the stated spec, and the 30 °C nozzle-window disagreement between Extrudr and Polar Filament points the same way — 'TPU 60D' is a looser label than 'TPU 95A' is. Buy a small quantity and check the feel before committing a design to a specific brand's 60D.",
  "provenance": {
    "sources": [
      "https://www.3djake.com/extrudr/tpu-hard-transparent",
      "https://polarfilament.com/products/classic-black-flexible-tpu-60d-1kg-1-75mm",
      "https://wiki.bambulab.com/en/knowledge-sharing/tpu-printing-guide",
      "https://3dbite.com/tpu-filament-grades-shore-hardness-guide-3d-printing/",
      "https://www.snapmaker.com/blog/is-tpu-toxic-to-3d-printing/"
    ],
    "last_verified": "2026-07-31",
    "confidence": "low",
    "conflicts": "Nozzle temperature disagrees by 30 °C at the top end between Extrudr TPU hard (230-260 °C) and Polar Filament TPU-60D (220-230 °C) — an unusually wide gap for the same nominal durometer, and the recorded range spans both. Price spreads nearly 2x between the same two products. No density, tensile, elongation or HDT figures are published for this range at all, so every property number here is an interpolation or estimate and is flagged as such. Print speed is community consensus only, with no published mm/s figure. AMS compatibility is recorded 'conditional' because Bambu's stated AMS-safe examples (77D and 55D) bracket this range without confirming it. A community review flagged a 58D product feeling closer to 95A, i.e. real durometer QC variance at this grade. Scoring note: the research notes rated 'compression/elastic recovery' 3/10 here, but this catalog's compression_strength score measures resistance to crushing loads, which is the inverse — 60D scores 5, the second highest in the family, precisely because it is the least rubbery."
  }
}

File: data/filaments/tpu-64d.json
{
  "id": "tpu-64d",
  "name": "TPU 64D (semi-rigid)",
  "aliases": [
    "TPU 64D",
    "Shore 64D TPU",
    "Ultrafuse TPU 64D",
    "Flex TPU 64D"
  ],
  "status": "draft",
  "base_type": "tpu",
  "variation_kind": "shore-grade",
  "polymer_class": "elastomer",
  "chemical_makeup": "Thermoplastic polyurethane with a high hard-segment ratio placing it at Shore 64D \u2014 above the entire Shore A range and one step below the 68D AMS grade. Three vendors sell a product labelled exactly 64D (Forward AM Ultrafuse TPU 64D, Siraya Tech Flex TPU 64D, Yoline Lab TPU 64D), which is what separates this entry from the 60D and 68D grades either side of it",
  "summary": "The middle of the three Shore D TPU grades: stiff enough that the feeding problems which define flexible printing largely disappear, soft enough to still absorb impact rather than crack. Delta vs base TPU: it sits above the base entry's 85A-95A band on a different hardness scale, so drive-system and material-station restrictions lift, the bed runs cool, and rubbery compression recovery is traded for dimensional stability. It exists as a distinct entry because three vendors label a product exactly 64D \u2014 previously these SKUs were filed against the 68D entry's alias list.",
  "printing": {
    "nozzle_temp_c": {
      "min": 220,
      "max": 240,
      "recommended": 230
    },
    "bed_temp_c": {
      "min": 40,
      "max": 60,
      "recommended": 50
    },
    "ambient_temp_c": {
      "min": 18,
      "max": 30,
      "recommended": 22
    },
    "speed_mm_s": {
      "min": 30,
      "max": 80,
      "recommended": 50
    },
    "enclosure_recommended": false,
    "heated_chamber_required": false,
    "enclosure_open_for_cooling": true,
    "requires_hardened_nozzle": false,
    "part_cooling_fan_pct": {
      "min": 0,
      "max": 60,
      "recommended": 40
    },
    "notes": "IMPORTANT \u2014 these temperatures are NOT 64D-specific. Yoline Lab publishes no temperatures for its TPU 64D product at all, and the Forward AM Ultrafuse TPU 64D product page and TDS were unreachable in this pass (forward-am.com did not resolve on repeated attempts, 2026-09-20). The recorded 220-240 \u00b0C nozzle / 40-60 \u00b0C bed and the 1.24 g/cm\u00b3 density are Yoline Lab's TPU FAMILY values, published across their 85A through 72D grades, applied here because no 64D-specific figure could be sourced. They are plausible \u2014 they bracket the 68D grade's documented 220-240 \u00b0C \u2014 but they are family values, not a datasheet for this durometer. Speed 30-80 mm/s is inherited from the 68D entry and is likewise inferred from the grade's resistance to buckling rather than published. Bed is recorded wider and warmer than the 68D grade's documented 30-35 \u00b0C because nothing here is measured. No enclosure; warp is minimal at this hardness. Unfilled, so a standard brass nozzle is fine."
  },
  "feeding": {
    "drive_system": "any",
    "ams_compatible": "yes",
    "feeding_assistant_recommended": false,
    "notes": "Treated the same way as the 60D and 68D grades: at Shore D hardness the filament no longer buckles like rope under drive-gear compression, which is the mechanism behind every flexible-filament feeding restriction. 'yes' rather than the 60D entry's 'conditional' follows the 68D treatment \u2014 64D sits inside the band Bambu's own wiki brackets with its 55D and 77D AMS-compatible examples, and eSUN and Kexcelled both market 64D products explicitly on material-station compatibility. Drive system 'any' mirrors tpu-68d: Bowden paths are viable at this stiffness. No feeding assistant needed. No vendor publishes an AMS pass/fail verdict for a product labelled 64D specifically (unverified)."
  },
  "drying": {
    "required_before_use": "always",
    "temp_c": {
      "min": 70,
      "max": 90,
      "recommended": 70
    },
    "time_hours": {
      "min": 8,
      "max": 12,
      "recommended": 8
    },
    "methods": [
      "blast/forced-air oven at 70 \u00b0C for 8 h",
      "heated bed at 80-90 \u00b0C for 12 h",
      "dedicated filament dryer",
      "print directly from a drybox with desiccant"
    ],
    "dryness_validation": "No popping or crackling at the nozzle, no foamy extrudate, and no rise in stringing on a retraction test \u2014 stringing is a reliable dryness indicator at this stiffness, unlike the soft Shore A grades.",
    "notes": "No brand publishes a drying schedule for a 64D product (unverified). The regime is carried unchanged from the tpu-68d entry, which is defensible because TPU drying is governed by urethane chemistry rather than by hard-segment ratio, and no source suggests hardness shifts it."
  },
  "storage": {
    "recommendations": "Sealed with fresh desiccant under 20 % RH. Like the other Shore D grades it absorbs more slowly than the soft A grades, but it is still a urethane and should not be left in open air between prints.",
    "max_humidity_pct": 20,
    "hygroscopy": "moderate"
  },
  "use_cases": {
    "recommended": [
      "multi-material prints needing a semi-rigid component alongside rigid filaments",
      "semi-rigid brackets, mounts and housings",
      "snap-fit and clip parts needing more rigidity than 95A",
      "protective cases and bumpers",
      "wear parts where TPU's abrasion resistance beats PETG",
      "oil- and grease-exposed mechanical parts"
    ],
    "not_recommended": [
      "parts needing true rubber-like compression or squish (use 60A or 85A)",
      "fully rigid structural parts (use a rigid engineering plastic)",
      "parts loaded in tension across layers \u2014 the Shore D grades show severe Z anisotropy",
      "high-temperature service (no HDT published for this grade)",
      "food-contact use"
    ]
  },
  "suitability": {
    "food_contact": "no",
    "load_bearing": "moderate",
    "high_temperature": "no",
    "outdoor": "limited"
  },
  "properties": {
    "shore_hardness": "64D",
    "density_g_cm3": 1.24,
    "grams_per_100cm3": 124,
    "cm3_per_100g": 80.6,
    "glass_transition_c": -25,
    "max_service_temp_c": 75,
    "notes": "No tensile, elongation, HDT or melting figure is published by any of the three 64D vendors, and none is recorded here rather than borrowed from a neighbouring grade. Density 1.24 g/cm\u00b3 is Yoline Lab's published TPU family value and is NOT 64D-specific (unverified); it is consistent with the family trend, sitting between the documented 1.22 of the 95A grades and the documented 1.26 of Bambu's 68D, and the derived 124 g/100 cm\u00b3 and 80.6 cm\u00b3/100 g inherit that uncertainty. Tg is the family value carried from the base entry. The 75 \u00b0C max service temperature is an unverified estimate carried from the 68D entry. Expect elongation at break far below the 550-950 % of the Shore A grades and markedly higher flexural modulus, approaching semi-rigid engineering-plastic behaviour \u2014 qualitative, not measured."
  },
  "scores": {
    "ease_of_print": 7,
    "dimensional_stability": 7,
    "warp_tendency": 1,
    "layer_adhesion": 2,
    "compression_strength": 6,
    "temperature_tolerance": 5,
    "uv_tolerance": 4,
    "weather_tolerance": 5,
    "water_tolerance": 7
  },
  "compatibility": {
    "bonds_with": [
      "lw-tpu",
      "tpe",
      "tpu",
      "tpu-60a",
      "tpu-60d",
      "tpu-68d",
      "tpu-72d",
      "tpu-85a",
      "tpu-90a",
      "tpu-95a",
      "tpu-98a",
      "tpu-gf"
    ],
    "support_materials": [
      "pla"
    ],
    "usable_as_support_for": [],
    "notes": "Mirrors the tpu-68d treatment exactly. Chemically welds to base TPU and every sibling grade, so multi-durometer assemblies in one chemistry are the obvious design pattern \u2014 but the Shore D grades show severe Z anisotropy, so do not load a multi-durometer bond line in the vertical print direction. Rigid-material bonding is unchanged from the base entry: mechanical interlock with PLA and PETG, no useful weld to ABS, ASA, PC or PA. PLA is the practical breakaway support interface because it releases cleanly from TPU; PETG is deliberately excluded because PETG\u2194TPU is recorded catalog-wide as a weld pair and a welding pair can never be a removable interface. Soluble supports (PVA, BVOH) are not documented as working TPU interfaces (unverified). Not usable as a support for anything."
  },
  "plate_recommendations": [
    {
      "plate_id": "pei-textured",
      "rating": "recommended",
      "notes": "Inferred from the 60D and 68D entries (unverified for a 64D product specifically). Textured PEI works at this grade's bed temperature and no separator is generally needed, because the part is rigid enough to release without tearing \u2014 the over-adhesion problem that dogs the soft grades largely goes away."
    }
  ],
  "alternatives": [
    {
      "filament_id": "tpu-68d",
      "reason": "One step harder and by far the better-documented grade: a full Bambu TDS behind its density, tensile and anisotropy figures where this entry has none, plus a documented rather than inferred AMS verdict \u2014 at the cost of even worse layer adhesion (31 % Z elongation) and a narrower vendor choice."
    },
    {
      "filament_id": "tpu-60d",
      "reason": "One step softer with a little more give and the cheapest D-scale pricing ($25-45); layer adhesion is much better (5 vs 2) and it prints hotter (up to 260 \u00b0C). AMS drops from 'yes' to 'conditional' and durometer QC variance at 60D is a documented problem."
    },
    {
      "filament_id": "tpu-72d",
      "reason": "Harder again and sold as a nylon replacement without nylon's moisture problem: compressive strength 7 vs 6 at a higher service ceiling \u2014 for 2-3x the price ($70-100), no published datasheet anywhere, and warp behaviour no other TPU grade shows."
    },
    {
      "filament_id": "tpu-gf",
      "reason": "Reaches roughly the same ~67D territory with glass fiber instead of hard-segment chemistry: better service temperature and far better toughness retention \u2014 but AMS-conditional and a hardened nozzle is mandatory."
    },
    {
      "filament_id": "petg",
      "reason": "For a rigid material at comparable ease of print and lower cost ($18-42), with layer adhesion 9 vs 2 \u2014 you lose TPU's impact absorption and abrasion resistance entirely."
    }
  ],
  "emissions": {
    "voc_level": "low",
    "particulate_level": "low",
    "primary_emissions": [
      "ultrafine particles",
      "isocyanate residues (unverified)",
      "urethane decomposition byproducts (unverified)"
    ],
    "ventilation": "recommended",
    "notes": "No emissions measurement exists for any TPU grade, let alone this one (unverified). Levels are carried from the tpu-68d entry on the reasoning that both grades run the same 220-240 \u00b0C window, which stays clear of the ~250 \u00b0C point where urethane decomposition becomes a real rather than theoretical concern. Standard TPU ventilation practice applies."
  },
  "safety_notes": "Urethane chemistry can in principle release isocyanate residues at print temperature; the 220-240 \u00b0C window stays below the ~250 \u00b0C decomposition concern, as with the 68D grade. Not food-contact certified as printed. Unfilled, so not abrasive.",
  "additional_notes": "This entry was split out because three separate vendors sell a product labelled exactly Shore 64D \u2014 Forward AM's Ultrafuse TPU 64D, Siraya Tech's Flex TPU 64D and Yoline Lab's TPU 64D \u2014 while the catalog previously routed all of them through tpu-68d's alias list. The practical consequence of the split is honesty about sourcing: the 68D entry rests on a real manufacturer datasheet, and this one does not. eSUN's TPU-64D and Kexcelled's High Speed TPU 64D remain recorded as trade names on tpu-68d, where they were filed before this entry existed; they are candidates to move here in a future pass but were not re-verified in this one. Treat this grade as 'a rigid material with some give' rather than as a flexible, and orient functional parts so the layer lines are not the load path.",
  "provenance": {
    "sources": [
      "https://yolinelab.com/",
      "https://siraya.tech/collections/tpu-filament",
      "https://siraya.tech/collections/prusa-filaments",
      "https://cdn.shopify.com/s/files/1/1339/4265/files/Bambu_TPU_for_AMS_Technical_Data_Sheet.pdf",
      "https://wiki.bambulab.com/en/knowledge-sharing/tpu-printing-guide",
      "https://3dbite.com/tpu-filament-grades-shore-hardness-guide-3d-printing/"
    ],
    "last_verified": "2026-09-20",
    "confidence": "low"
  },
  "trade_names": [
    {
      "manufacturer": "forward-am",
      "product": "Ultrafuse TPU 64D",
      "notes": "The best-known product at this exact durometer and the intended primary source for this entry's numbers. The forward-am.com product page and TDS were unreachable on 2026-09-20, so no published nozzle/bed/density figure was obtained from it (unverified)."
    },
    {
      "manufacturer": "siraya-tech",
      "product": "Flex TPU 64D",
      "notes": "Marketed as mid-flexibility with improved dimensional stability versus their 85A and 95A grades, and listed in Siraya's Prusa-compatible collection. No product-specific nozzle temperature, bed temperature or density published; the TPU collection FAQ gives only a general 40-60 \u00b0C bed."
    },
    {
      "manufacturer": "yoline-lab",
      "product": "TPU 64D",
      "notes": "Listed in Yoline's flexible series alongside 72D and 75D. No temperatures or density published for the 64D grade specifically \u2014 the family values used in this entry come from their 85A-72D grades."
    },
    {
      "manufacturer": "esun",
      "product": "TPU-64D",
      "notes": "Shore 64D; tpu-68d already carries 'TPU 64D' as an alias Moved from tpu-68d when the dedicated 64D entry was created (2026-09-20); product not re-verified in this pass."
    },
    {
      "manufacturer": "kexcelled",
      "product": "High Speed TPU 64D",
      "notes": "Shore 64D; tpu-68d carries 'TPU 64D' as an alias Moved from tpu-68d when the dedicated 64D entry was created (2026-09-20); product not re-verified in this pass."
    }
  ]
}
