Repository: pwsh/filament-field-guide

# Filament Field Guide

A structured, research-driven catalog of FDM 3D-printing materials, manufacturers, and
build plates — published as a filterable static site via GitHub Pages.

## Quick start

```bash

# Serve locally (fetch() requires http, not file://)
python -m http.server 8000

# Validate data + regenerate the manifest after any data change
pip install jsonschema
python scripts/validate.py
```

# that already exist, and --brands to scope to certain candidate files
python scripts/spoolman_import.py --url http://spoolman.local:7912 \
    --apply --update --brands amolen,insignia

File: data/filaments/tpu-68d.json
{
  "id": "tpu-68d",
  "name": "TPU 68D (AMS-grade rigid flexible)",
  "aliases": [
    "TPU 68D",
    "TPU for AMS",
    "Shore 68D TPU",
    "AMS-compatible TPU"
  ],
  "status": "researched",
  "base_type": "tpu",
  "variation_kind": "shore-grade",
  "polymer_class": "elastomer",
  "chemical_makeup": "Thermoplastic polyurethane with the highest hard-segment ratio of the catalogued grades, measuring roughly Shore 64D-68D. Engineered specifically for stiffness sufficient to survive a material station's bend radius and PTFE feed path; Bambu Lab's TPU for AMS is the reference product",
  "summary": "TPU engineered backwards from a feeding problem: stiff enough to run through a material station without buckling, which makes it the only flexible-adjacent grade that can sit in an AMS slot alongside PLA and PETG. Delta vs base TPU: it inverts the base entry's defining constraints \u2014 AMS goes from a firm 'no' to 'yes', drive system from 'required' to 'any', the bed runs cooler at 30-35 \u00b0C rather than 45 \u00b0C, and density rises to a documented 1.26 g/cm\u00b3. What it gives up is rubberiness and, critically, Z-axis strength: 31% breaking elongation in Z against over 650% in XY, the most extreme anisotropy documented anywhere in the family.",
  "printing": {
    "nozzle_temp_c": {
      "min": 220,
      "max": 240,
      "recommended": 230
    },
    "bed_temp_c": {
      "min": 30,
      "max": 40,
      "recommended": 35
    },
    "ambient_temp_c": {
      "min": 18,
      "max": 30,
      "recommended": 22
    },
    "speed_mm_s": {
      "min": 30,
      "max": 80,
      "recommended": 50
    },
    "enclosure_recommended": false,
    "heated_chamber_required": false,
    "enclosure_open_for_cooling": true,
    "requires_hardened_nozzle": false,
    "part_cooling_fan_pct": {
      "min": 0,
      "max": 60,
      "recommended": 40
    },
    "notes": "220-240 \u00b0C nozzle with Bambu's own test specimens run at 230 \u00b0C. The bed is the surprise: 30-35 \u00b0C, cooler than every other grade in the family and less than half the 50-60 \u00b0C that 60D wants, reflecting near-rigid low-warp behaviour rather than a need to hold the interface soft. Speed can run close to standard PLA/PETG rates \u2014 the recorded 30-80 mm/s is inferred from the grade being AMS-safe (a material that survives a material station's feed path is not speed-limited by buckling) rather than from a published ceiling, and is unverified. No enclosure; on an enclosed machine the family's lid-open guidance still applies. Not abrasive."
  },
  "feeding": {
    "drive_system": "any",
    "ams_compatible": "yes",
    "feeding_assistant_recommended": false,
    "notes": "This is the grade the base entry points at when it says the AMS verdict is grade-specific rather than chemistry-specific. Bambu's wiki places harder TPUs (77D, 55D) in the AMS-compatible bucket and this SKU is branded 'TPU for AMS' outright, measured at 68D on its own datasheet \u2014 standard AMS and AMS-lite drive gears handle it without the bending and feeding failures that bar 80A-95A. Because it does not buckle under compressive load, drive system is recorded as 'any': Bowden paths are fine, which no other grade in this family can claim unreservedly. No feeding assistant needed."
  },
  "drying": {
    "required_before_use": "always",
    "temp_c": {
      "min": 70,
      "max": 90,
      "recommended": 70
    },
    "time_hours": {
      "min": 8,
      "max": 12,
      "recommended": 8
    },
    "methods": [
      "blast/forced-air oven at 70 \u00b0C for 8 h",
      "X1-series heated bed at 80-90 \u00b0C for 12 h",
      "dedicated filament dryer",
      "print directly from a drybox with desiccant"
    ],
    "dryness_validation": "No popping or crackling at the nozzle, no foamy extrudate, and no rise in stringing on a retraction test \u2014 fully usable at this stiffness. Water absorption is documented at only 1.20% at 25 \u00b0C/55% RH, so a plateau in spool weight between drying cycles arrives sooner here than for the soft grades",
    "notes": "Bambu specifies 70 \u00b0C for 8 h in a blast oven, or 80-90 \u00b0C for 12 h on the X1-series heated bed, stored sealed under 20% RH with desiccant. Same general regime as the rest of the family, sitting at the higher end of the range because the more rigid polymer tolerates the heat."
  },
  "storage": {
    "recommendations": "Sealed with desiccant under 20% RH. The documented 1.20% water absorption at 25 \u00b0C/55% RH makes this the least moisture-sensitive grade in the family, but it is still a urethane and Bambu still specifies sealed storage.",
    "max_humidity_pct": 20,
    "hygroscopy": "moderate"
  },
  "price": {
    "usd_per_kg_low": 35,
    "usd_per_kg_high": 45,
    "notes": "Bambu TPU for AMS is about $38.79/kg for a 1 kg spool at 3DJake \u2014 notably cheaper than Bambu's own TPU 85A/90A at roughly $60/kg, which likely reflects easier and faster manufacturing of the more rigid grade. Sits below the base entry's midpoint."
  },
  "use_cases": {
    "recommended": [
      "multi-colour and multi-material AMS prints needing a flexible accent",
      "semi-rigid components printed alongside rigid filaments in one job",
      "parts needing moderate flex with good in-plane strength",
      "protective housings and bumpers",
      "oil- and grease-exposed mechanical parts"
    ],
    "not_recommended": [
      "parts loaded in tensile across layers (31% Z elongation vs >650% XY)",
      "applications needing rubbery compression or squish (use 60A or 85A)",
      "high-temperature service (no HDT published)",
      "food-contact use"
    ]
  },
  "suitability": {
    "food_contact": "no",
    "load_bearing": "moderate",
    "high_temperature": "no",
    "outdoor": "limited"
  },
  "properties": {
    "shore_hardness": "68D",
    "density_g_cm3": 1.26,
    "grams_per_100cm3": 126,
    "cm3_per_100g": 79.4,
    "glass_transition_c": -25,
    "max_service_temp_c": 75,
    "tensile_strength_mpa": {
      "min": 11.2,
      "max": 22.4,
      "recommended": 22.4
    },
    "notes": "The best-documented grade in the family after 95A, from Bambu's own TDS. Density 1.26 g/cm\u00b3 \u2014 the highest here, against roughly 1.19-1.24 for the Shore A grades and the base entry's 1.22, consistent with tighter polymer packing at higher hardness. Melting temperature 183 \u00b0C. Water absorption 1.20% at 25 \u00b0C/55% RH. Tensile 22.4\u00b10.6 MPa in X-Y against only 11.2\u00b10.5 MPa in Z, a 2x anisotropy; breaking elongation over 650% in X-Y against 31% in Z, a greater-than-20x anisotropy that is the sharpest layer-direction weakness recorded for any TPU grade in this catalog. Young's modulus 1190\u00b10.4 MPa X-Y versus 600\u00b10.5 MPa Z. HDT is not published, so the 75 \u00b0C max service temperature is an unverified estimate \u2014 the 183 \u00b0C melt point sets an absolute ceiling but says little about the useful service range. Tg is the family value carried from the base entry."
  },
  "scores": {
    "ease_of_print": 7,
    "dimensional_stability": 7,
    "warp_tendency": 1,
    "layer_adhesion": 2,
    "compression_strength": 6,
    "temperature_tolerance": 5,
    "uv_tolerance": 4,
    "weather_tolerance": 5,
    "water_tolerance": 7
  },
  "compatibility": {
    "bonds_with": [
      "lw-tpu",
      "tpe",
      "tpu",
      "tpu-60a",
      "tpu-60d",
      "tpu-72d",
      "tpu-85a",
      "tpu-90a",
      "tpu-95a",
      "tpu-98a",
      "tpu-gf"
    ],
    "support_materials": [
      "pla"
    ],
    "usable_as_support_for": [],
    "notes": "Purpose-built to be co-printed through a material station alongside PLA, PETG and ABS in adjacent slots without jamming the feed path \u2014 the practical multi-material story the rest of the family cannot offer. Chemically welds to base TPU and all sibling grades, but the documented Z weakness means multi-durometer TPU assemblies should avoid loading the bond line in the vertical print direction. Rigid-material bonding is unchanged from the base entry: mechanical interlock with PLA and PETG, no useful weld to ABS, ASA, PC or PA. Breakaway supports are feasible because the part is rigid enough to survive removal, though the PETG pairing is inferred from stiffness rather than documented (unverified)."
  },
  "plate_recommendations": [
    {
      "plate_id": "pei-textured",
      "rating": "recommended",
      "notes": "Compatible with cool, engineering and high-temp PEI plates, following the same family guidance Bambu gives for 85A/90A. The unusually low 30-35 \u00b0C bed target reduces the over-adhesion and plate-damage risk that makes textured PEI merely 'usable' for the soft grades. No special surface such as garolite is required."
    }
  ],
  "alternatives": [
    {
      "filament_id": "tpu-72d",
      "reason": "Harder still and the family's easiest feed, with more compressive strength (7 vs 6) and a higher service ceiling (temp 6 vs 5) \u2014 but no published datasheet anywhere, real warp risk unique in the family, and $70-100 vs $35-45."
    },
    {
      "filament_id": "tpu-60d",
      "reason": "One step softer with a little more give and the cheapest D-scale pricing ($25-45 vs $35-45), plus much better layer adhesion (5 vs 2). AMS support drops from a documented yes to conditional."
    },
    {
      "filament_id": "tpu-95a",
      "reason": "If what you actually wanted was a flexible: real rubbery stretch (580 % elongation) and layer adhesion 4 vs 2, at ease 5 vs 7, no AMS and a direct-drive preference."
    },
    {
      "filament_id": "tpu-gf",
      "reason": "The same ~67D hardness reached with glass fiber instead of hard-segment chemistry: better service temp (6 vs 5), equal stability (7) and far better toughness retention \u2014 but AMS-conditional and a hardened nozzle is mandatory."
    },
    {
      "filament_id": "petg",
      "reason": "For a rigid AMS material at comparable ease (7) and lower cost ($18-42 vs $35-45), with layer adhesion 9 vs 2 \u2014 you lose TPU's impact absorption and abrasion resistance entirely."
    }
  ],
  "emissions": {
    "voc_level": "low",
    "particulate_level": "low",
    "primary_emissions": [
      "ultrafine particles",
      "isocyanate residues (unverified)",
      "urethane decomposition byproducts (unverified)"
    ],
    "ventilation": "recommended",
    "notes": "Bambu's spec sheet describes the material as odorless, which is a specifically documented and favourable data point against the family's general moderate-VOC profile \u2014 but odour is not a proxy for ultrafine particles, and no independent chamber test of VOCs or UFPs for this grade was found (unverified beyond the manufacturer's claim). Standard TPU ventilation precautions therefore still apply at the 220-240 \u00b0C nozzle range, and the emissions levels are recorded no lower than the base entry despite the odorless claim."
  },
  "safety_notes": "Urethane chemistry can in principle release isocyanate residues at print temperature; the 220-240 \u00b0C window stays clear of the ~250 \u00b0C decomposition concern, making this the safest grade in the family on that axis. Not food-contact certified as printed. The manufacturer's odorless claim should not be read as an absence of ultrafine particles.",
  "additional_notes": "The Z anisotropy is the governing design constraint and it is worse than the base entry's already-significant roughly 4x figure: 31% breaking elongation across layers against over 650% in-plane means a part that flexes beautifully when bent in the print plane can snap without warning when the same bend loads the layer lines. Orient every functional part accordingly, and treat this grade as 'a rigid material with some give' rather than as a flexible. Its reason to exist is the AMS slot, not the durometer.",
  "provenance": {
    "sources": [
      "https://cdn.shopify.com/s/files/1/1339/4265/files/Bambu_TPU_for_AMS_Technical_Data_Sheet.pdf",
      "https://bambulab.com/en/filament/tpu-for-ams",
      "https://wiki.bambulab.com/en/knowledge-sharing/tpu-printing-guide",
      "https://www.3djake.com/bambu-lab/tpu-for-ams-black",
      "https://3dbite.com/tpu-filament-grades-shore-hardness-guide-3d-printing/"
    ],
    "last_verified": "2026-07-31",
    "confidence": "medium",
    "conflicts": "Almost all the property data comes from a single manufacturer datasheet with no independent corroboration, so the confidence rests on one source rather than on agreement between several. Shore hardness is quoted as a 64D-68D range across sources with 68D the measured figure for the reference product; the single value 68D is recorded per the schema's guidance for grade-specific entries. Tensile is recorded as a range spanning the Z (11.2 MPa) and X-Y (22.4 MPa) figures because a single number is meaningless without stating the axis \u2014 the same problem the base entry flags. HDT is not published, so max service temperature is an estimate and the 183 \u00b0C melt point should not be read as a service figure. Print speed has no published ceiling and is inferred from AMS compatibility. Bambu's 'odorless' claim is a manufacturer statement with no chamber-test backing. Scoring note: the research notes rated 'compression/elastic recovery' 3/10 here, but this catalog's compression_strength score measures resistance to crushing loads, which is the inverse \u2014 68D scores 6, the highest in the family, because it is the least rubbery."
  },
  "trade_names": [
    {
      "manufacturer": "Siddament",
      "product": "TPU 68D",
      "notes": "Shore 68D semi-rigid."
    },
    {
      "manufacturer": "anycubic",
      "product": "TPU 68D",
      "notes": "Shore D scale semi-rigid grade, marketed soft-hard hybrid / high-speed / wear-resistant - the uncommon rigid TPU, not an 85A/95A Shore-A generic"
    },
    {
      "manufacturer": "bambu-lab",
      "product": "TPU for AMS",
      "notes": "tpu-68d already carries aliases 'TPU for AMS' and 'AMS-compatible TPU'"
    }
  ]
}

File: data/filaments/tpu-72d.json
{
  "id": "tpu-72d",
  "name": "TPU 72D (nylon-like rigid TPU)",
  "aliases": [
    "TPU 72D",
    "Shore 72D TPU",
    "Nylon-Like TPU",
    "Hard TPU 72D",
    "Rigid TPU"
  ],
  "status": "researched",
  "base_type": "tpu",
  "variation_kind": "shore-grade",
  "polymer_class": "elastomer",
  "chemical_makeup": "Thermoplastic polyurethane at Shore 72D — the hardest grade in this catalog, above Bambu's 68D 'TPU for AMS' and well past the point where the material stops behaving like an elastomer at all. The reference product is CC3D's 72D TPU, marketed as 'Nylon-Like TPU'; Yoline Lab, Polar Filament and trading3d sell the same durometer.",
  "summary": "TPU pushed so far up the hardness scale that it reads as a polyamide substitute rather than a flexible: bendable but not stretchy, wear-resistant, with layer adhesion and print behaviour that independent testing likened to nylon. Delta vs tpu-68d: harder still, AMS-workable in practice on Bambu hardware, and the family's easiest feed — but it gives up 68D's engineered-for-the-AMS predictability, warps in a way no other TPU grade does if cooling and temperature are not managed, and has no published datasheet behind any of its claims. Buy it to replace nylon without nylon's moisture problem, not to get flex.",
  "printing": {
    "nozzle_temp_c": {
      "min": 200,
      "max": 245,
      "recommended": 235
    },
    "bed_temp_c": {
      "min": 60,
      "max": 80,
      "recommended": 70
    },
    "ambient_temp_c": {
      "min": 18,
      "max": 35,
      "recommended": 25
    },
    "speed_mm_s": {
      "min": 20,
      "max": 40,
      "recommended": 30
    },
    "enclosure_recommended": false,
    "heated_chamber_required": false,
    "enclosure_open_for_cooling": false,
    "requires_hardened_nozzle": false,
    "part_cooling_fan_pct": {
      "min": 0,
      "max": 60,
      "recommended": 30
    },
    "notes": "Vendor and practice disagree by roughly 40 °C at the top: CC3D and trading3d list 200-230 °C, while Hackaday's hands-on testing on a Bambu X1-Carbon landed on about 240 °C for the best results — the recorded 200-245 °C spans both and 235 °C reflects the tested figure rather than the listing. The bed runs at 60-80 °C, the hottest in the TPU family and roughly double what tpu-68d wants, which is the first sign this grade behaves less like a flexible than like a semi-rigid engineering polymer. The second sign is warp: Hackaday's initial attempts turned into 'spaghetti' and needed careful cooling and temperature management, a failure mode no other TPU grade in this catalog exhibits, so enclosure_open_for_cooling is recorded false here against the family's true — this grade wants a draft-free, warm environment, not extra cooling. An enclosure is not required but helps for the same reason. Not abrasive; standard brass nozzle."
  },
  "feeding": {
    "drive_system": "any",
    "ams_compatible": "conditional",
    "feeding_assistant_recommended": false,
    "notes": "The easiest-feeding grade in the family: at 72D the filament no longer buckles under drive-gear force at all, so Bowden paths are fine and the compressive-load problem that defines every softer grade simply does not arise. AMS is recorded 'conditional' rather than tpu-68d's 'yes' on a deliberate distinction — 68D is a purpose-engineered AMS product with a vendor guarantee, while 72D is a third-party material that works in an AMS in practice: it has been tested successfully through a Bambu X1-Carbon, and Bambu's own guide places D-scale grades on the compatible side of the hardness line, but there are user reports of the filament slipping out of the H2D print head, i.e. feed-tension quirks rather than the outright jamming that bars the Shore A grades. Test on a short print before trusting it to an unattended multi-material job. No feeding assistant needed."
  },
  "drying": {
    "required_before_use": "always",
    "temp_c": {
      "min": 65,
      "max": 80,
      "recommended": 70
    },
    "time_hours": {
      "min": 6,
      "max": 12,
      "recommended": 8
    },
    "methods": [
      "dedicated filament dryer at 70 °C",
      "hot-air or vacuum oven at 70 °C",
      "heated-bed method at 80-90 °C for 12 h",
      "print directly from a drybox with desiccant"
    ],
    "dryness_validation": "No popping or crackling at the nozzle, no foamy extrudate, and no rise in stringing on a retraction test — fully reliable at this stiffness, as with tpu-68d.",
    "notes": "trading3d claims low moisture absorption and stable printing even in open environments, which is consistent with tpu-68d's documented 1.20 % uptake and with hardness reducing moisture sensitivity across the family. 'Always' is nevertheless carried from the base entry: the vendor claim is unquantified, no drying spec is published for this grade, and Hackaday's own test printed straight from a filament dryer. The schedule is the family regime (unverified for 72D specifically)."
  },
  "storage": {
    "recommendations": "Sealed with desiccant under 20 % RH. Along with tpu-68d this is the least moisture-sensitive grade in the family and the vendor markets it as tolerating open environments, but it is still a urethane and it is expensive enough that the drybox habit costs nothing by comparison.",
    "max_humidity_pct": 20,
    "hygroscopy": "moderate"
  },
  "price": {
    "usd_per_kg_low": 70,
    "usd_per_kg_high": 100,
    "notes": "The most expensive grade in the TPU family by a wide margin: trading3d lists $69.90 on sale against a $99.80 regular price for 1 kg, roughly double tpu-68d's ~$38/kg and triple the cheap end of tpu-60d. That premium is niche pricing rather than raw-material cost — rigid TPU is a specialty product with few buyers — so expect it to fall if the grade catches on. CC3D and Polar Filament sell the same durometer; no confirmed per-kg figures were found for either (unverified)."
  },
  "use_cases": {
    "recommended": [
      "nylon-substitute parts where PA's moisture sensitivity is the problem to avoid",
      "wear- and abrasion-exposed mechanical parts needing slight give",
      "bike grips, handles and tool grips (tested successfully in independent review)",
      "mannequins, display forms and large semi-rigid shells",
      "impact-resistant industrial parts",
      "multi-material AMS jobs needing a semi-rigid component alongside rigid filaments"
    ],
    "not_recommended": [
      "anything needing genuine flex, stretch or rubbery feel — this is not a flexible material",
      "seals, gaskets and vibration damping (use 85A or 60A)",
      "tight-tolerance parts under sustained load — it still takes permanent deformation more readily than a true rigid plastic",
      "large flat parts without cooling and draft management, given the reported warping",
      "unattended AMS printing before testing feed reliability on the specific printer",
      "budget projects — the most expensive TPU grade in the catalog"
    ]
  },
  "suitability": {
    "food_contact": "no",
    "load_bearing": "moderate",
    "high_temperature": "no",
    "outdoor": "limited"
  },
  "properties": {
    "shore_hardness": "72D",
    "glass_transition_c": -25,
    "max_service_temp_c": 80,
    "notes": "The least-documented grade in the family on paper and the best-documented in practice — there is an independent hands-on review but no datasheet. DENSITY IS DELIBERATELY OMITTED: no vendor publishes one, and while extrapolating from tpu-68d's measured 1.26 g/cm³ would suggest something a little above that on the family's hardness-versus-density trend, the derived weight- and volume-per-spool figures would then be an estimate built on an estimate, so nothing is recorded rather than guessed. Tensile strength and elongation are likewise unpublished and omitted; the qualitative record is that the material is much more wear-resistant than PLA, maintains strong layer adhesion, is bendable but not stretchy, and takes permanent deformation more readily than a genuinely rigid plastic — it is still a TPU. Tg is the family value carried from the base entry (unverified for this grade). Max service temperature of 80 °C is an unverified estimate placed at the top of TPU's general 60-80 °C band, matching tpu-60d, on the reasoning that hard-segment content sets this figure across the family."
  },
  "scores": {
    "ease_of_print": 7,
    "dimensional_stability": 7,
    "warp_tendency": 2,
    "layer_adhesion": 5,
    "compression_strength": 7,
    "temperature_tolerance": 6,
    "uv_tolerance": 4,
    "weather_tolerance": 5,
    "water_tolerance": 7
  },
  "compatibility": {
    "bonds_with": [
      "lw-tpu",
      "tpe",
      "tpu",
      "tpu-60a",
      "tpu-60d",
      "tpu-68d",
      "tpu-72d",
      "tpu-85a",
      "tpu-90a",
      "tpu-95a",
      "tpu-98a",
      "tpu-gf"
    ],
    "support_materials": [
      "petg",
      "pla"
    ],
    "usable_as_support_for": [],
    "notes": "Chemically welds to base TPU and every sibling grade, but the mechanical mismatch at a rigid-to-soft interface is at its most extreme here — a 72D-to-60A joint is effectively a hard-plastic-to-rubber butt joint and concentrates strain at the boundary, so design multi-durometer transitions with a hardness gradient or interlocking geometry rather than a flat seam. Rigid-material bonding is unchanged from the base entry: mechanical interlock with PLA and PETG only, no useful weld to ABS, ASA, PC or PA. Standard breakaway supports are practical because the part is rigid enough to survive removal, and both PLA and PETG survive the nozzle window — the pairing is inferred from the grade's rigidity rather than documented (unverified). The sibling entries predate this id and do not yet name tpu-72d in their bonds_with lists; the relationship is symmetric and should be backfilled."
  },
  "plate_recommendations": [
    {
      "plate_id": "pei-textured",
      "rating": "recommended",
      "notes": "The safe default given the 60-80 °C bed this grade wants — hotter than any other TPU. The soft grades' over-adhesion and sheet-tearing problem does not apply at 72D because the part is rigid enough to release cleanly. Given the reported warping, use a brim on large flats rather than relying on bed temperature alone (plate behaviour inferred from tpu-68d and tpu-60d; not separately documented, unverified)."
    },
    {
      "plate_id": "carbon-fiber-plate",
      "rating": "recommended",
      "notes": "Inferred from the firmer TPU grades: releases readily by flexing the steel backing, and the higher bed temperature this grade uses suits the surface (unverified)."
    },
    {
      "plate_id": "pei-satin",
      "rating": "usable",
      "notes": "Inferred from the firmer TPU grades; workable, with the usual glue-stick guidance (unverified)."
    },
    {
      "plate_id": "pei-smooth",
      "rating": "usable",
      "notes": "Inferred: the hardest grade in the family and the most survivable on smooth PEI, though a rigid part on a strongly bonded smooth surface is a plate-damage risk on removal — cool fully first (unverified)."
    },
    {
      "plate_id": "glass-borosilicate",
      "rating": "usable",
      "notes": "Inferred: a rigid plate that cannot flex to release, combined with this grade's warp tendency, makes a brim and a glue barrier worthwhile (unverified)."
    },
    {
      "plate_id": "pc-plate",
      "rating": "avoid",
      "notes": "Inferred from the family: this grade's 60-80 °C bed sits above the plate's comfortable range, and the family-wide guidance is to use textured PEI or a carbon plate for TPU (unverified)."
    }
  ],
  "alternatives": [
    {
      "filament_id": "tpu-68d",
      "reason": "Half the price ($35-45 vs $70-100) with an actual published TDS, engineered AMS behaviour (ams yes vs conditional) and no warp quirk — at slightly lower compressive strength (6 vs 7) and service temp (5 vs 6)."
    },
    {
      "filament_id": "pa12",
      "reason": "The nylon this grade is sold to replace, if you can run the moisture discipline: better layer adhesion (8 vs 5) and toughness at $55-90 — but water tolerance 7 with real drying requirements and warp 6 vs 2."
    },
    {
      "filament_id": "tpu-gf",
      "reason": "Semi-rigid TPU by the other route — glass fiber to 67D — at half the price ($34-40), with published Fibreheart numbers and the same stability 7. It needs a hardened nozzle, and tops out at moderate load-bearing too."
    },
    {
      "filament_id": "petg-cf",
      "reason": "If the part is really just a stiff bracket: cheaper ($25-67), stiffer in compression (8 vs 7), dimensionally better (stab 8 vs 7) and easier to source — with none of TPU's impact tolerance or abrasion life."
    }
  ],
  "emissions": {
    "voc_level": "low",
    "particulate_level": "low",
    "primary_emissions": [
      "ultrafine particles",
      "isocyanate residues (unverified)",
      "urethane decomposition byproducts (unverified)"
    ],
    "ventilation": "recommended",
    "notes": "No 72D-specific emissions data exists and no source differentiates TPU emissions by Shore grade (unverified); this is the base entry's family profile carried across. The grade-relevant point is that the practical nozzle temperature runs to about 240 °C, below the ~250 °C region where urethane decomposition becomes more likely, so it sits with tpu-68d and tpu-98a among the cooler-running grades rather than with tpu-60d's 260 °C ceiling."
  },
  "trade_names": [
    {
      "manufacturer": "Polar Filament",
      "product": "TPU-72D",
      "notes": "Sold in a 'TPU-72D Very Hard' collection. Manufacturer not currently in the catalog, so a display name is used; specs not independently verified."
    },
    {
      "manufacturer": "Yoline Lab",
      "product": "TPU 72D",
      "notes": "No tpu-72d id and 68D is the nearest lower grade; generic tpu used rather than misfiling (see gaps). [Relocated from tpu — 98A grade entry now exists; 2026-08-01]"
    },
    {
      "manufacturer": "cc3d",
      "product": "72D TPU (Nylon-Like TPU)",
      "notes": "The reference product for this entry: 1 kg, 1.75 mm, ±0.03 mm, multiple colours including transparent, marketed as comparable to nylon filament. Independently tested by Hackaday on a Bambu X1-Carbon (best results near 240 °C, AMS-workable, initial warping). The CC3D manufacturer entry currently records only a generic 'TPU' line mapped to the base tpu id because no durometer was disclosed there — this 72D product line should be added and mapped here."
    },
    {
      "manufacturer": "trading3d",
      "product": "TPU 72D",
      "notes": "1 kg 1.75 mm, listed 200-230 °C nozzle, ±0.03 mm, claimed low moisture absorption and stable printing in open environments; $69.90 sale against $99.80 regular. Manufacturer not currently in the catalog, so a display name is used."
    },
    {
      "manufacturer": "yoline-lab",
      "product": "TPU 72D",
      "notes": "Shore 72D rigid TPU, one of Yoline's five TPU hardness grades. Previously mapped to the generic tpu id with a note that it 'falls between the tpu-68d id and nothing above it — see gaps'; retarget here."
    }
  ],
  "safety_notes": "Urethane chemistry can in principle release isocyanate residues at print temperature; the practical window here tops out near 240 °C, below the ~250 °C decomposition concern. Not food-contact certified as printed. No hardened nozzle, no all-metal-hotend requirement and no fibre dust. The one handling note specific to this grade is mechanical rather than chemical: parts are rigid enough that failed prints break into hard shards rather than peeling like soft TPU.",
  "additional_notes": "Read this grade as 'a nylon alternative that does not drink water', not as a flexible. Independent testing describes bendable-but-not-stretchy behaviour, layer adhesion and print character closer to polyamide than to TPU, and successful use for bike grips — while also reporting that the first attempts warped into spaghetti before cooling and temperature were sorted, which is why this is the only entry in the TPU family that does NOT carry the lid-open guidance. Against tpu-68d the trade is real in both directions: 68D is engineered for the AMS with a vendor datasheet and a guarantee, 72D is harder and feeds even better but is a third-party material with no published numbers, a warp quirk, feed-tension reports on at least one printer, and roughly double the price. Against nylon proper, the pitch is moisture: PA6 and PA66 need drybox discipline that this grade does not, at the cost of much lower stiffness and no real heat resistance.",
  "provenance": {
    "sources": [
      "https://hackaday.com/2025/07/22/nylon-like-tpu-filament-testing-cc3ds-72d-tpu/",
      "https://www.trading3d.com/products/tpu-72d",
      "https://forum.bambulab.com/t/cc3d-72d-tpu-filament-keeps-slipping-out-of-h2d-print-head/210276",
      "https://woodartsupply.com/products/cc3d-72d-flexible-hard-white-tpu-filament-1-75mm-1kg-3d-printer-filament-high-hardness-high-toughness-tpu-filament-white-fdm-printer-tough-3d-printing-material-comparable-to-nylon-filament",
      "https://polarfilament.com/collections/tpu-72d-very-hard",
      "https://wiki.bambulab.com/en/knowledge-sharing/tpu-printing-guide"
    ],
    "last_verified": "2026-08-01",
    "confidence": "low",
    "conflicts": "No datasheet exists for any 72D product, so density, tensile strength, elongation and HDT are all unpublished — density is omitted outright rather than extrapolated from tpu-68d, which means this entry has no weight- or volume-per-spool figures and that is deliberate. Nozzle temperature disagrees by about 40 °C at the top between vendor listings (200-230 °C) and independent testing (~240 °C best results); the recorded range spans both and the recommended value follows the test rather than the listing. AMS status is the entry's judgement call: Hackaday ran it through a Bambu X1-Carbon successfully and Bambu's guide puts D-scale grades on the compatible side, but a forum thread reports the filament slipping out of an H2D print head, so 'conditional' is recorded rather than tpu-68d's 'yes'. The warping reported in testing is hard to reconcile with the low-warp behaviour of every other TPU grade and is the reason enclosure_open_for_cooling is false here, breaking the family pattern — a deliberate divergence from a single hands-on source. The vendor's low-moisture-absorption claim is unquantified, so drying stays 'always'. Tg and max service temperature are family values and estimates. Price rests on one retailer's listing with a 30 % gap between sale and regular. Scores are relative placements: ease_of_print 7 ties tpu-68d rather than exceeding it — the feeding advantage is real but is offset by the warp quirk, the absent vendor profiles and the feed-tension reports — and layer_adhesion is placed at 5 on qualitative 'strong layer adhesion' reports, deliberately above 68D's measured 2 but flagged as unmeasured, since 68D's low score comes from a real 31 % Z elongation figure that has no counterpart here."
  }
}

File: data/filaments/tpu-85a.json
{
  "id": "tpu-85a",
  "name": "TPU 85A (soft flexible)",
  "aliases": [
    "TPU 85A",
    "Shore 85A TPU",
    "NinjaFlex",
    "Bambu TPU 85A"
  ],
  "status": "researched",
  "base_type": "tpu",
  "variation_kind": "shore-grade",
  "polymer_class": "elastomer",
  "chemical_makeup": "Thermoplastic polyurethane with the base TPU hard/soft segment chemistry, formulated to a Shore 85A durometer — more hard segment than 60A, less than 95A. Represented by NinjaTek NinjaFlex and Bambu Lab TPU 85A",
  "summary": "The soft end of the mainstream flexible range: gel-insole firmness, appreciably easier to feed than 60A but still the slowest and fussiest of the grades people actually buy in volume. Delta vs base TPU: this is the bottom of the base entry's 85A-95A band, so it prints slower (15-20 mm/s), wants retraction at or near zero, and adds a hardware gate the base entry does not record — Bambu's guide requires a 0.6 mm or 0.8 mm nozzle for TPU 85A and rules out 0.4 mm and 0.2 mm. Printable directly on Bambu machines unlike 60A, but still barred from the AMS.",
  "printing": {
    "nozzle_temp_c": {
      "min": 215,
      "max": 250,
      "recommended": 225
    },
    "bed_temp_c": {
      "min": 25,
      "max": 50,
      "recommended": 45
    },
    "ambient_temp_c": {
      "min": 18,
      "max": 30,
      "recommended": 22
    },
    "speed_mm_s": {
      "min": 15,
      "max": 25,
      "recommended": 18
    },
    "enclosure_recommended": false,
    "heated_chamber_required": false,
    "enclosure_open_for_cooling": true,
    "requires_hardened_nozzle": false,
    "part_cooling_fan_pct": {
      "min": 0,
      "max": 50,
      "recommended": 30
    },
    "notes": "Brand windows differ widely: NinjaFlex 85A specifies 225-250 °C with a room-temperature to 50 °C bed, while Bambu-guide-adjacent figures for TPU 85A sit at 215-230 °C. The important delta from the base entry is a nozzle-diameter gate: Bambu's official 85A/90A guide requires a 0.6 mm or 0.8 mm nozzle for 85A and states it is not compatible with 0.4 mm or 0.2 mm — the softer melt will not feed reliably through a small orifice. 90A carries no such restriction. Speed 15-20 mm/s, the slowest of the mainstream A-grades and well under the base entry's 30 mm/s. Retraction off or near zero. No enclosure; run an enclosed printer with the lid open as for base TPU. Not abrasive."
  },
  "feeding": {
    "drive_system": "direct-drive-required",
    "ams_compatible": "no",
    "feeding_assistant_recommended": true,
    "notes": "Direct drive is required — this is the durometer the glossary describes as demanding it outright. Bambu's wiki puts 85A in the 'moderately hard' bucket that is compatible with its printers directly, so unlike 60A the machine itself is not the obstacle, but running it through the AMS risks bending and feeding failures in the tighter feed path; feed from an external spool holder instead. A spool-side feeding assistant is worthwhile here: 85A is at the top of the ~60A-85A band where filament stretches under spool drag and under-extrudes, which is why this flag is true while the base 85A-95A entry records false. Note also that Bambu's 85A spool swells in storage — recorded width goes from 65.4 mm to 69.4 mm — so a sealed dry box sized for a standard spool may not close."
  },
  "drying": {
    "required_before_use": "always",
    "temp_c": {
      "min": 70,
      "max": 85,
      "recommended": 70
    },
    "time_hours": {
      "min": 8,
      "max": 12,
      "recommended": 8
    },
    "methods": [
      "forced-air oven at 70 °C for 8 h",
      "compatible heated bed at 75-85 °C for 8 h",
      "dedicated filament dryer",
      "print directly from a drybox with desiccant"
    ],
    "dryness_validation": "No popping or crackling at the nozzle and no foamy or bubbly extrudate; stringing is a weak validator at this durometer because 85A strings when perfectly dry",
    "notes": "Bambu specifies the same regime for TPU 85A and 90A: 70 °C for 8 h in a forced-air oven, or 75-85 °C for 8 h on a compatible heatbed, stored under 20% RH with desiccant. Hardness does not shift TPU drying — the chemistry is filler-free — so this matches the base entry apart from the tighter, better-documented window. Account for spool swelling when choosing a dry box."
  },
  "storage": {
    "recommendations": "Sealed with desiccant under 20% RH. Bambu records the 85A spool swelling from 65.4 mm to 69.4 mm in width, so size the sealed container for the swollen spool rather than the nominal one.",
    "max_humidity_pct": 20,
    "hygroscopy": "high"
  },
  "price": {
    "usd_per_kg_low": 50,
    "usd_per_kg_high": 70,
    "notes": "Bambu sells TPU 85A and 90A as one bundle line at roughly $54-60/kg (1 kg spool at about $59.99 direct; $53.99 CAD / €59.99 / £59.99 regionally). NinjaFlex 85A sits in a similar $50-70/kg band, exact per-kg figure unverified. Both are above the base entry's $20-70 midpoint — there is no true budget 85A in the way there is a budget 95A."
  },
  "use_cases": {
    "recommended": [
      "soft grips and handle overmoulds",
      "gaskets and compliant seals",
      "vibration dampeners and isolating feet",
      "phone cases needing extra squish",
      "cosplay and wearable soft parts",
      "shoe insole and soft-goods prototypes"
    ],
    "not_recommended": [
      "AMS or other material-station slots (bending/feeding failures)",
      "0.4 mm or 0.2 mm nozzles (per Bambu's 85A guide)",
      "fine-detail or dimensionally tight parts",
      "high-speed or production-volume runs",
      "structural or load-bearing parts"
    ]
  },
  "suitability": {
    "food_contact": "no",
    "load_bearing": "no",
    "high_temperature": "no",
    "outdoor": "limited"
  },
  "properties": {
    "shore_hardness": "85A",
    "density_g_cm3": 1.21,
    "grams_per_100cm3": 121,
    "cm3_per_100g": 82.6,
    "glass_transition_c": -25,
    "max_service_temp_c": 68,
    "notes": "No brand-specific density, tensile or elongation figures were found published for Bambu TPU 85A; 1.21 g/cm³ is an unverified mid-range value drawn from the 1.19-1.22 typical of soft TPU, and the derived weight/volume figures inherit that uncertainty. Directionally, elongation at break and tensile sit between 60A (~950% elongation, lowest tensile) and 95A (~550-580% elongation, 39-49 MPa tensile): lower stretch and higher strength than 60A, the reverse against 95A. Tg is the family value carried from the base entry, not an 85A measurement. Max service temperature of 68 °C is an unverified estimate placed marginally below the base entry's 70 °C, since the softer grade creeps sooner."
  },
  "scores": {
    "ease_of_print": 3,
    "dimensional_stability": 2,
    "warp_tendency": 1,
    "layer_adhesion": 3,
    "compression_strength": 2,
    "temperature_tolerance": 3,
    "uv_tolerance": 4,
    "weather_tolerance": 3,
    "water_tolerance": 6
  },
  "compatibility": {
    "bonds_with": [
      "lw-tpu",
      "tpe",
      "tpu",
      "tpu-60a",
      "tpu-60d",
      "tpu-68d",
      "tpu-72d",
      "tpu-90a",
      "tpu-95a",
      "tpu-98a",
      "tpu-gf"
    ],
    "support_materials": [
      "pla"
    ],
    "usable_as_support_for": [],
    "notes": "Same-family welds to base TPU and every sibling grade make multi-durometer assemblies practical — an 85A grip zone on a 95A or 60D body is the common pattern. Bonding to rigid materials is unchanged from the base entry: PLA and PETG joints are mechanical interlock, not a chemical weld. Rigid and soluble supports remain impractical (PVA/HIPS are not documented as reliable TPU interfaces, and removal tears soft parts), so prefer same-material minimal supports or support-free geometry."
  },
  "plate_recommendations": [
    {
      "plate_id": "pp-sheet",
      "rating": "recommended",
      "notes": "Backfilled from plate entry (Phase E reciprocity): Softer grades that would embed themselves in textured PEI release from this coating."
    },
    {
      "plate_id": "g10-garolite",
      "rating": "recommended",
      "notes": "Backfilled from plate entry (Phase E reciprocity): Softer grades are the ones most likely to fuse into PEI; run the bed cool or unheated on G10 to keep release easy."
    },
    {
      "plate_id": "carbon-fiber-plate",
      "rating": "recommended",
      "notes": "Backfilled from plate entry (Phase E reciprocity): Soft grades are the ones that fuse into PEI; keep the bed at the low end here and flex to release."
    },
    {
      "plate_id": "pei-textured",
      "rating": "usable",
      "notes": "Bambu lists TPU 85A as compatible with its cool, engineering and high-temp PEI plates, explicitly excluding the supertack cool plate, which over-adheres flexibles. Textured PEI behaves the same way as for base TPU: the risk is over-adhesion tearing the part on removal rather than lifting, so a glue stick is used as a release layer. No special surface required."
    },
    {
      "plate_id": "glass-borosilicate",
      "rating": "usable",
      "notes": "Backfilled from plate entry (Phase E reciprocity): Soft grades on a non-flexing plate are awkward to remove; expect to work IPA under the edge rather than peel."
    },
    {
      "plate_id": "pei-satin",
      "rating": "usable",
      "notes": "Backfilled from plate entry (Phase E reciprocity): Softer grades work into the fine texture; the separator matters more here."
    },
    {
      "plate_id": "pei-patterned",
      "rating": "usable",
      "notes": "Backfilled from plate entry (Phase E reciprocity): Softer grades risk working into the micro-grating and dulling it permanently."
    },
    {
      "plate_id": "pei-smooth",
      "rating": "avoid",
      "notes": "Backfilled from plate entry (Phase E reciprocity): Soft grades weld to the film; the bond routinely exceeds the film-to-steel lamination strength."
    },
    {
      "plate_id": "supertack",
      "rating": "avoid",
      "notes": "Backfilled from plate entry (Phase E reciprocity): Softer grades fuse into the coating and take it with them."
    },
    {
      "plate_id": "pc-plate",
      "rating": "avoid",
      "notes": "Backfilled from plate entry (Phase E reciprocity): Soft grades are the worst case for plate damage on this surface."
    },
    {
      "plate_id": "buildtak-polymer",
      "rating": "avoid",
      "notes": "Backfilled from plate entry (Phase E reciprocity): NinjaFlex-class material is the specific example the vendor cites as fusing."
    },
    {
      "plate_id": "pex-sheet",
      "rating": "recommended",
      "notes": "Backfilled from plate entry (reciprocity)"
    }
  ],
  "alternatives": [
    {
      "filament_id": "tpu-90a",
      "reason": "One step firmer and the point where the hardware gate disappears: 90A is rated for 0.4 mm nozzles where 85A demands 0.6 or 0.8 mm, takes 0-1 mm retraction and runs 20-30 mm/s (ease 4 vs 3). The cost is a little gel-insole softness."
    },
    {
      "filament_id": "tpu-95a",
      "reason": "The mainstream grade and the best-documented in the family: ease 5 vs 3, no nozzle-diameter restriction, dimensional stability 4 vs 2, and cheaper ($40-70 vs $50-70) — firm shoe-sole feel rather than gel insole."
    },
    {
      "filament_id": "tpu-60a",
      "reason": "Go softer for gaskets and squeeze parts: silicone-like 60A with ~950 % elongation, at the family's worst printability (ease 2 vs 3, stability 1 vs 2), a near-mandatory feeding assistant, and no support at all on Bambu machines."
    },
    {
      "filament_id": "tpe",
      "reason": "Comparable softness with a more rubbery feel and food/skin-contact certified lines at roughly half the price ($25-45 vs $50-70) — weaker in tension, and equally slow to print (ease 3)."
    }
  ],
  "emissions": {
    "voc_level": "low",
    "particulate_level": "low",
    "primary_emissions": [
      "ultrafine particles",
      "isocyanate residues (unverified)",
      "urethane decomposition byproducts (unverified)"
    ],
    "ventilation": "recommended",
    "notes": "Indistinguishable from base TPU on the available evidence: moderate ultrafine particles and some VOCs, no meaningful styrene, more than PLA and less than ABS. No source differentiates TPU emissions by Shore grade (unverified). The 215-230 °C working range is at the cooler end of the family, so this grade sits slightly better than 60A or 60D on the temperature-emissions relationship, but not enough to change the ventilation recommendation."
  },
  "safety_notes": "Urethane chemistry can in principle release isocyanate residues at print temperature; keep below ~250 °C. NinjaFlex's 225-250 °C window reaches that ceiling, so favour the lower half of it. Not food-contact or skin-contact certified as printed regardless of the wearable use cases.",
  "additional_notes": "The nozzle-diameter requirement is the practical gotcha: a user who owns only a 0.4 mm nozzle should buy 90A or 95A instead of 85A, because Bambu's guide rules 0.4 mm out for this grade while explicitly allowing it for 90A. That single line is the clearest behavioural difference between the two grades that ship as one bundled product line at one price.",
  "provenance": {
    "sources": [
      "https://wiki.bambulab.com/en/filament-acc/filament/tpu-85a-90a-printing-guide-for-x-series",
      "https://wiki.bambulab.com/en/knowledge-sharing/tpu-printing-guide",
      "https://filascope.com/filament/tpu-85a-tpu-90a",
      "https://ninjatek.com/support/printing-guidelines/",
      "https://spoolhound.com/tpu-hardness-guide",
      "https://us.store.bambulab.com/products/tpu-85a-tpu-90a"
    ],
    "last_verified": "2026-07-31",
    "confidence": "low",
    "conflicts": "Nozzle temperature disagrees by 35 °C between brands: NinjaFlex 85A specifies 225-250 °C while Bambu-guide-adjacent figures give 215-230 °C — the recorded range spans both rather than picking one. No density, tensile or elongation datasheet figure was found for any 85A product, so the density and all derived weight/volume figures are unverified estimates. Max service temperature is likewise an estimate. Scoring note: the research notes rated 'compression recovery' 9/10 for this grade, but this catalog's compression_strength score measures resistance to crushing loads, which is the inverse — 85A scores 2 there while being second only to 60A at springing back. Emissions are not grade-differentiated in any source found."
  },
  "trade_names": [
    {
      "manufacturer": "Siddament",
      "product": "TPU 85A",
      "notes": "Shore 85A."
    },
    {
      "manufacturer": "Yoline Lab",
      "product": "TPU 85A",
      "notes": "Direct Shore-grade match."
    },
    {
      "manufacturer": "colorfabb",
      "product": "TPU 85A",
      "notes": "Fixed-hardness grade, exact match"
    },
    {
      "manufacturer": "extrudr",
      "product": "FLEX SEMISOFT",
      "notes": "Polycaprolactone-polyester TPU, Shore 85A exactly; density 1.18 g/cm3, elongation to 550%"
    },
    {
      "manufacturer": "forward-am",
      "product": "Ultrafuse TPU 85A",
      "notes": "Shore 85A."
    },
    {
      "manufacturer": "ninjatek",
      "product": "NinjaFlex",
      "notes": "TPU Shore 85A - the reference product the tpu-85a entry is modelled on."
    },
    {
      "manufacturer": "ninjatek",
      "product": "NinjaFlex Edge",
      "notes": "TPU Shore 83A, 2 points softer than the 85A grade; low-tack surface texture for direct-drive feeding."
    },
    {
      "manufacturer": "spectrum-filaments",
      "product": "S-Flex 85A",
      "notes": "Shore 85A, elongation at break up to 650%"
    },
    {
      "manufacturer": "spectrum-filaments",
      "product": "The Filament TPU 82A",
      "notes": "SPEC DELTA: actual Shore 82A; recycled content"
    },
    {
      "manufacturer": "spectrum-filaments",
      "product": "The Filament TPU 87A",
      "notes": "SPEC DELTA: actual Shore 87A; recycled content"
    }
  ]
}
