Repository: pwsh/filament-field-guide

# Filament Field Guide

A structured, research-driven catalog of FDM 3D-printing materials, manufacturers, and
build plates — published as a filterable static site via GitHub Pages.

## Quick start

```bash

# Serve locally (fetch() requires http, not file://)
python -m http.server 8000

# Validate data + regenerate the manifest after any data change
pip install jsonschema
python scripts/validate.py
```

# that already exist, and --brands to scope to certain candidate files
python scripts/spoolman_import.py --url http://spoolman.local:7912 \
    --apply --update --brands amolen,insignia

File: data/filaments/tpu-90a.json
{
  "id": "tpu-90a",
  "name": "TPU 90A (medium-soft flexible)",
  "aliases": [
    "TPU 90A",
    "Shore 90A TPU",
    "Bambu TPU 90A"
  ],
  "status": "researched",
  "base_type": "tpu",
  "variation_kind": "shore-grade",
  "polymer_class": "elastomer",
  "chemical_makeup": "Thermoplastic polyurethane with the base TPU hard/soft segment chemistry at a Shore 90A durometer — a higher hard-segment ratio than 85A, lower than 95A. Bambu Lab TPU 90A is the reference SKU, sold as one line with 85A",
  "summary": "The middle of the mainstream flexible range — gummy-bear to soft-shoe-sole firmness, and the point where TPU stops fighting the printer. Delta vs base TPU: it sits inside the base entry's 85A-95A band, but prints faster than 85A (20-30 mm/s), tolerates a small 0-1 mm retraction instead of none, and drops 85A's nozzle-diameter gate entirely — Bambu lists 90A as compatible with 0.4 mm, 0.6 mm and 0.8 mm nozzles. Still barred from the AMS, and still direct-drive.",
  "printing": {
    "nozzle_temp_c": {
      "min": 220,
      "max": 235,
      "recommended": 230
    },
    "bed_temp_c": {
      "min": 40,
      "max": 55,
      "recommended": 50
    },
    "ambient_temp_c": {
      "min": 18,
      "max": 30,
      "recommended": 22
    },
    "speed_mm_s": {
      "min": 20,
      "max": 30,
      "recommended": 25
    },
    "enclosure_recommended": false,
    "heated_chamber_required": false,
    "enclosure_open_for_cooling": true,
    "requires_hardened_nozzle": false,
    "part_cooling_fan_pct": {
      "min": 0,
      "max": 50,
      "recommended": 30
    },
    "notes": "220-235 °C nozzle with a 45-55 °C bed, a narrower and better-behaved window than 85A's brand-dependent 215-250 °C spread. Speed 20-30 mm/s — faster and more forgiving than 85A's 15-20, still below the base entry's 30 mm/s recommendation for the range as a whole. Retraction of 0-1 mm is workable, where 85A and 60A want it fully off; that alone removes a large share of the stringing tuning. The nozzle-diameter delta matters: unlike 85A, Bambu's TPU 90A is compatible with 0.4 mm as well as 0.6 mm and 0.8 mm, so it fits a standard printer setup without a nozzle swap. No enclosure; run enclosed machines with the lid open. Not abrasive."
  },
  "feeding": {
    "drive_system": "direct-drive-required",
    "ams_compatible": "no",
    "feeding_assistant_recommended": false,
    "notes": "Direct drive required, as for the base entry. Bambu groups 90A into the 'moderately hard' bucket with 85A, 83A and 80A: printable directly on its printers but barred from the AMS, where the tighter feed path bends the filament and causes feeding failures. Use an external spool holder for AMS-equipped machines. Unlike 85A, a spool-side feeding assistant is not needed — 90A is firm enough that spool drag no longer stretches the filament into under-extrusion, which is the same verdict the base entry records for the 85A-95A range as a whole."
  },
  "drying": {
    "required_before_use": "always",
    "temp_c": {
      "min": 70,
      "max": 85,
      "recommended": 70
    },
    "time_hours": {
      "min": 8,
      "max": 12,
      "recommended": 8
    },
    "methods": [
      "forced-air oven at 70 °C for 8 h",
      "compatible heated bed at 75-85 °C for 8 h",
      "dedicated filament dryer",
      "print directly from a drybox with desiccant"
    ],
    "dryness_validation": "No popping or crackling at the nozzle, no foamy or bubbly extrudate, and — usable at this grade unlike the softer ones — no rise in stringing on a retraction test, since 90A tolerates retraction and strings less than 85A when dry",
    "notes": "Bambu specifies an identical regime for 90A and 85A: 70 °C for 8 h forced-air, or 75-85 °C for 8 h on a heatbed, stored under 20% RH with desiccant. Hardness does not shift TPU drying chemistry."
  },
  "storage": {
    "recommendations": "Sealed with desiccant under 20% RH, ideally printed from a drybox. Absorbs somewhat more slowly than the softer 85A and 60A grades but still fast enough that drying should be routine.",
    "max_humidity_pct": 20,
    "hygroscopy": "high"
  },
  "price": {
    "usd_per_kg_low": 50,
    "usd_per_kg_high": 70,
    "notes": "Bambu bundles TPU 90A with TPU 85A at the same price — roughly $54-60/kg, 1 kg spool at about $59.99. Identical pricing to the 85A entry is not an error: the two are one product line. Generic 90A is less commonly stocked than generic 95A, which is why the low end does not reach the base entry's $20/kg floor."
  },
  "use_cases": {
    "recommended": [
      "phone and device cases",
      "flexible hinges and living-hinge-adjacent parts",
      "bumpers and impact pads",
      "protective housings needing more structure than 85A",
      "drone and RC guards",
      "cable strain reliefs"
    ],
    "not_recommended": [
      "AMS or other material-station slots",
      "rigid or structural parts",
      "tight-tolerance mating parts",
      "applications wanting true rubbery squish (use 85A or 60A)"
    ]
  },
  "suitability": {
    "food_contact": "no",
    "load_bearing": "light",
    "high_temperature": "no",
    "outdoor": "limited"
  },
  "properties": {
    "shore_hardness": "90A",
    "density_g_cm3": 1.22,
    "grams_per_100cm3": 122,
    "cm3_per_100g": 82.0,
    "glass_transition_c": -25,
    "max_service_temp_c": 70,
    "notes": "No brand-specific density, tensile or elongation figures were found published for Bambu TPU 90A; 1.22 g/cm³ is carried from the base entry's recorded value, which sits inside the 1.19-1.24 family spread, and is unverified for this grade specifically — the derived weight/volume figures inherit that. Directionally 90A sits between 85A and 95A: lower elongation and higher tensile/stiffness than 85A, less of both than 95A and far less stiffness than the 58D-68D grades. Tg is the family value from the base entry. Max service temperature of 70 °C matches the base entry rather than differing, and remains an unverified estimate."
  },
  "scores": {
    "ease_of_print": 4,
    "dimensional_stability": 3,
    "warp_tendency": 1,
    "layer_adhesion": 4,
    "compression_strength": 2,
    "temperature_tolerance": 3,
    "uv_tolerance": 4,
    "weather_tolerance": 4,
    "water_tolerance": 6
  },
  "compatibility": {
    "bonds_with": [
      "lw-tpu",
      "tpe",
      "tpu",
      "tpu-60a",
      "tpu-60d",
      "tpu-68d",
      "tpu-72d",
      "tpu-85a",
      "tpu-95a",
      "tpu-98a",
      "tpu-gf"
    ],
    "support_materials": [
      "pla"
    ],
    "usable_as_support_for": [],
    "notes": "Welds to base TPU and all sibling grades, so multi-durometer parts pairing 90A with a softer 85A pad or a firmer 60D core work well. Rigid-material bonding is unchanged from the base entry: PLA and PETG joints are mechanical interlock only. Soluble supports remain impractical — PVA and HIPS are not documented as reliable TPU interfaces — and PLA is the usable breakaway option because it releases cleanly."
  },
  "plate_recommendations": [
    {
      "plate_id": "pei-textured",
      "rating": "usable",
      "notes": "Compatible with cool, engineering and high-temp PEI plates per Bambu, excluding the supertack cool plate which over-adheres flexibles. As with base TPU, the risk on textured PEI is over-adhesion tearing the part, mitigated with a glue-stick release layer. No special surface needed."
    },
    {
      "plate_id": "pei-smooth",
      "rating": "usable",
      "notes": "Backfilled from plate entry (Phase E reciprocity): Fusing risk rises as Shore hardness falls."
    },
    {
      "plate_id": "pei-satin",
      "rating": "usable",
      "notes": "Backfilled from plate entry (Phase E reciprocity): As TPU."
    }
  ],
  "emissions": {
    "voc_level": "low",
    "particulate_level": "low",
    "primary_emissions": [
      "ultrafine particles",
      "isocyanate residues (unverified)",
      "urethane decomposition byproducts (unverified)"
    ],
    "ventilation": "recommended",
    "notes": "Standard TPU-family profile identical to the base entry — moderate ultrafine particles, some VOCs, minimal styrene. No source differentiates emissions by Shore grade (unverified). The tight 220-235 °C window means the temperature-driven variation that separates 60A (235 °C) and 60D (up to 260 °C) does not apply here."
  },
  "safety_notes": "Urethane chemistry can in principle release isocyanate residues at print temperature; the 220-235 °C working range stays well clear of the ~250 °C decomposition concern. Not food-contact certified as printed.",
  "additional_notes": "If a single grade had to serve as the default 'flexible' for a Bambu or similar direct-drive machine without a nozzle swap, 90A is a better pick than its bundled sibling 85A: same price, same drying, 0.4 mm nozzle allowed, retraction usable, and roughly 50% more print speed, at the cost of some squish.",
  "provenance": {
    "sources": [
      "https://wiki.bambulab.com/en/filament-acc/filament/tpu-85a-90a-printing-guide-for-x-series",
      "https://wiki.bambulab.com/en/knowledge-sharing/tpu-printing-guide",
      "https://filascope.com/filament/tpu-85a-tpu-90a",
      "https://spoolhound.com/tpu-hardness-guide",
      "https://3dbite.com/tpu-filament-grades-shore-hardness-guide-3d-printing/"
    ],
    "last_verified": "2026-07-31",
    "confidence": "low",
    "conflicts": "No mechanical or physical datasheet figures were found for any 90A product — density, tensile, elongation and service temperature are all unverified, positioned by interpolation between the documented 60A and 95A grades. Price is recorded identical to 85A because the two ship as one bundled Bambu line; whether generic 90A from other brands is cheaper was not established. Scoring note: the research notes rated 'compression recovery' 8/10 here, but this catalog's compression_strength score measures resistance to crushing loads, which is the inverse — 90A scores 2 there. Emissions are not grade-differentiated in any source found."
  },
  "trade_names": [
    {
      "manufacturer": "Siddament",
      "product": "TPU 90A",
      "notes": "Shore 90A."
    },
    {
      "manufacturer": "Yoline Lab",
      "product": "TPU 90A",
      "notes": "Direct Shore-grade match."
    },
    {
      "manufacturer": "eryone",
      "product": "TPU 90A",
      "notes": "Shore 90A - softer than the 95A that dominates this cluster; the only sub-95A grade found across all eight brands."
    },
    {
      "manufacturer": "filamentive",
      "product": "TPU 90A",
      "notes": "Shore 90A, UV/chemical resistant"
    },
    {
      "manufacturer": "polymaker",
      "product": "PolyFlex TPU90",
      "notes": "Shore 90A"
    },
    {
      "manufacturer": "spectrum-filaments",
      "product": "S-Flex 90A",
      "notes": "Shore 90A, elongation up to 500%, oil/chemical resistant"
    },
    {
      "manufacturer": "sunlu",
      "product": "TPU 90A",
      "notes": "Shore 90A"
    }
  ]
}

File: data/filaments/tpu-95a.json
{
  "id": "tpu-95a",
  "name": "TPU 95A (standard flexible)",
  "aliases": [
    "TPU 95A",
    "Shore 95A TPU",
    "NinjaTek Cheetah",
    "PolyFlex TPU95"
  ],
  "status": "researched",
  "base_type": "tpu",
  "variation_kind": "shore-grade",
  "polymer_class": "elastomer",
  "chemical_makeup": "Thermoplastic polyurethane at Shore 95A — the highest hard-segment ratio of the Shore A filament grades, giving firm-rubber behaviour. Reference products are NinjaTek Cheetah 95A and Polymaker PolyFlex TPU95",
  "summary": "The industry-standard flexible and the grade most people mean when they say 'TPU': firm shoe-sole feel, the best balance of flexibility against printability in the Shore A family. Delta vs base TPU: this is the firm end of the base entry's 85A-95A band and is where its caveats relax — speed climbs to 25-45 mm/s, limited retraction of 0.5-2 mm works, and a short well-constrained Bowden path is survivable, so drive_system is recorded as recommended rather than required. Still barred from the AMS, and still the best-documented grade for actual numbers.",
  "printing": {
    "nozzle_temp_c": {
      "min": 210,
      "max": 250,
      "recommended": 230
    },
    "bed_temp_c": {
      "min": 25,
      "max": 60,
      "recommended": 50
    },
    "ambient_temp_c": {
      "min": 18,
      "max": 30,
      "recommended": 22
    },
    "speed_mm_s": {
      "min": 25,
      "max": 45,
      "recommended": 35
    },
    "enclosure_recommended": false,
    "heated_chamber_required": false,
    "enclosure_open_for_cooling": true,
    "requires_hardened_nozzle": false,
    "part_cooling_fan_pct": {
      "min": 0,
      "max": 50,
      "recommended": 30
    },
    "notes": "Brand windows: Polymaker PolyFlex TPU95 210-230 °C on a 25-60 °C plate, NinjaTek Cheetah 225-250 °C — the recorded 210-250 °C range spans both. Bed 50-60 °C gives the best adhesion though room temperature works. Speed 25-45 mm/s is the fastest of the common Shore A grades and roughly triple what 60A tolerates; many tuned direct-drive machines run this grade without extensive profile work. Limited retraction of 0.5-2 mm is usable, unlike the softer grades that need it off. No enclosure required; on an enclosed printer run with the lid open as for base TPU. Not abrasive — standard brass nozzle."
  },
  "feeding": {
    "drive_system": "direct-drive-recommended",
    "ams_compatible": "no",
    "feeding_assistant_recommended": false,
    "notes": "The one grade in the family where Bowden is not an automatic no: community consensus is that a well-tuned short Bowden path can limp 95A through at low speed, though it is not reliable and direct drive remains strongly preferred. This is the specific case the base entry describes when it records direct-drive-required for the 85A-95A range as a whole while noting 95A's short-Bowden tolerance — here it is recorded as 'recommended' rather than 'required'. AMS is still no: Bambu places 95A in the 'moderately hard' bucket with 85A/83A/80A, printable directly on its printers but liable to bend and cause feeding failures inside a material station. A spool-side feeding assistant is unnecessary at this durometer."
  },
  "drying": {
    "required_before_use": "always",
    "temp_c": {
      "min": 65,
      "max": 80,
      "recommended": 70
    },
    "time_hours": {
      "min": 6,
      "max": 12,
      "recommended": 8
    },
    "methods": [
      "dedicated filament dryer at 70 °C for 8 h",
      "hot-air or vacuum oven at 70 °C",
      "heated-bed method at 80-90 °C for 12 h",
      "print directly from a drybox with desiccant"
    ],
    "dryness_validation": "No popping or crackling at the nozzle, no foamy or bubbly extrudate, and no rise in stringing on a retraction test — this last check is genuinely usable at 95A, unlike the softer grades that string when dry",
    "notes": "Polymaker specifies 70 °C for 8 h for PolyFlex TPU95, consistent with the general TPU regime and with the base entry. Hardness does not shift the drying window; what differs is tolerance — 95A survives a skipped drying cycle more often than the softer grades, though the base entry's 'always' still applies."
  },
  "storage": {
    "recommendations": "Sealed with desiccant under 20% RH. The most forgiving grade in the family for open-air exposure, but a damp spool still prints with popping and rough surfaces, so keep the drybox habit.",
    "max_humidity_pct": 20,
    "hygroscopy": "high"
  },
  "price": {
    "usd_per_kg_low": 40,
    "usd_per_kg_high": 70,
    "notes": "Polymaker PolyFlex TPU95 at $29.99 per 0.75 kg works out to about $40/kg. NinjaTek Cheetah 95A and the near-sibling Fillamentum Flexfill 92A sit in a $40-70/kg band across retailers, exact per-kg figures unverified. Cheaper than 85A/90A because 95A is the volume grade every brand stocks; the base entry's $20-25 budget-generic floor is plausible for no-name 95A but was not confirmed by these sources."
  },
  "use_cases": {
    "recommended": [
      "cable clips and strain reliefs",
      "living hinges",
      "protective housings and cases",
      "wheels and tyres",
      "seals and gaskets",
      "vibration-damping mounts",
      "general-purpose flexible parts where no specific durometer is called for"
    ],
    "not_recommended": [
      "AMS or other material-station slots",
      "applications needing rubber-like softness (use 85A or 60A)",
      "near-rigid or semi-structural parts (use 60D or 68D)",
      "tight-tolerance press fits"
    ]
  },
  "suitability": {
    "food_contact": "no",
    "load_bearing": "light",
    "high_temperature": "no",
    "outdoor": "limited"
  },
  "properties": {
    "shore_hardness": "95A",
    "density_g_cm3": 1.22,
    "grams_per_100cm3": 122,
    "cm3_per_100g": 82.0,
    "glass_transition_c": -25,
    "max_service_temp_c": 72,
    "tensile_strength_mpa": {
      "min": 25,
      "max": 49,
      "recommended": 39
    },
    "notes": "The best-documented grade in the family. NinjaTek Cheetah 95A: density 1.22 g/cm³, tensile yield 9 MPa and ultimate 39 MPa, elongation 55% at yield and 580% at break. Polymaker PolyFlex TPU95: density 1.20-1.24 g/cm³, 25.8±0.4 MPa at 400% strain, elongation at break 551.2±23.5%. Fillamentum Flexfill 92A (near sibling): density 1.20 g/cm³, tensile 49 MPa on a differing test basis, likely ultimate. Density of 1.22 is the NinjaTek figure and coincides with the base entry's recorded value. Elongation of roughly 550-580% is dramatically below tpu-60a's ~950%, and tensile correspondingly higher — the clearest quantitative statement of the stiffness-for-stretch trade across the Shore A grades. Max service temperature of 72 °C is an unverified estimate, marginally above the base entry's 70 °C because this is the firmest A-grade."
  },
  "scores": {
    "ease_of_print": 5,
    "dimensional_stability": 4,
    "warp_tendency": 1,
    "layer_adhesion": 4,
    "compression_strength": 3,
    "temperature_tolerance": 4,
    "uv_tolerance": 4,
    "weather_tolerance": 4,
    "water_tolerance": 6
  },
  "compatibility": {
    "bonds_with": [
      "lw-tpu",
      "tpe",
      "tpu",
      "tpu-60a",
      "tpu-60d",
      "tpu-68d",
      "tpu-85a",
      "tpu-90a",
      "tpu-gf"
    ],
    "support_materials": [
      "pla"
    ],
    "usable_as_support_for": [],
    "notes": "Welds to base TPU and all sibling grades — the usual multi-durometer pattern is a 95A structural body with 60A or 85A soft zones. Bonding to rigid materials is unchanged from the base entry: PLA and PETG joints rely on mechanical interlock, with PETG the more reliable of the two; no useful bond to ABS, ASA, PC or PA. PLA is the practical breakaway support because it releases cleanly; PVA and HIPS are not documented as reliable TPU interfaces."
  },
  "plate_recommendations": [
    {
      "plate_id": "pei-textured",
      "rating": "recommended",
      "notes": "Textured PEI is the default for this grade and works well from room temperature to a 60 °C bed, per community consensus and Bambu's plate compatibility notes. Over-adhesion is still the failure mode rather than lifting, but 95A is firm enough that parts usually release without tearing — the reason this grade rates 'recommended' where the softer siblings rate 'usable'."
    },
    {
      "plate_id": "pp-sheet",
      "rating": "recommended",
      "notes": "Backfilled from plate entry (Phase E reciprocity): As base TPU; the hardest grade and the easiest case."
    },
    {
      "plate_id": "g10-garolite",
      "rating": "recommended",
      "notes": "Backfilled from plate entry (Phase E reciprocity): Firmer TPU grades release cleanly; the low-fusing behavior is the main reason flexible printers pick G10 over PEI."
    },
    {
      "plate_id": "carbon-fiber-plate",
      "rating": "recommended",
      "notes": "Backfilled from plate entry (Phase E reciprocity): Firmer grades release readily by flexing the steel backing."
    },
    {
      "plate_id": "pei-smooth",
      "rating": "usable",
      "notes": "Backfilled from plate entry (Phase E reciprocity): The hardest common grade and the most survivable on smooth PEI, but still needs a separator."
    },
    {
      "plate_id": "glass-borosilicate",
      "rating": "usable",
      "notes": "Backfilled from plate entry (Phase E reciprocity): Firmer grades peel off a rigid plate more easily than soft ones, which want to stretch rather than release."
    },
    {
      "plate_id": "pei-satin",
      "rating": "usable",
      "notes": "Backfilled from plate entry (Phase E reciprocity): Hardest common grade; still follow the glue-stick guidance."
    },
    {
      "plate_id": "pei-patterned",
      "rating": "usable",
      "notes": "Backfilled from plate entry (Phase E reciprocity): Hardest common grade; the most predictable of the TPUs here."
    },
    {
      "plate_id": "supertack",
      "rating": "avoid",
      "notes": "Backfilled from plate entry (Phase E reciprocity): The hardest common grade and the one most often attempted anyway; still covered by the blanket TPU warning."
    },
    {
      "plate_id": "pc-plate",
      "rating": "avoid",
      "notes": "Backfilled from plate entry (Phase E reciprocity): Firmer grades are no exception; use a textured PEI, G10 or carbon plate for flexibles."
    },
    {
      "plate_id": "buildtak-polymer",
      "rating": "avoid",
      "notes": "Backfilled from plate entry (Phase E reciprocity): The hardest common grade and the least bad case, but still inside the vendor's fusion warning."
    }
  ],
  "emissions": {
    "voc_level": "low",
    "particulate_level": "low",
    "primary_emissions": [
      "ultrafine particles",
      "isocyanate residues (unverified)",
      "urethane decomposition byproducts (unverified)"
    ],
    "ventilation": "recommended",
    "notes": "Standard TPU-family profile as recorded in the base entry — moderate ultrafine particles, some VOCs including possible isocyanates, minimal styrene. No source differentiates emissions by Shore grade (unverified). Brand nozzle windows for this grade reach 250 °C (NinjaTek Cheetah), and emissions rise with nozzle temperature, so ventilation matters more when running the top of the range than the 210 °C bottom."
  },
  "safety_notes": "Urethane chemistry can in principle release isocyanate residues at print temperature; NinjaTek's 250 °C ceiling is the point where thermal decomposition becomes more likely, so favour the lower half of the window unless flow demands otherwise. Not food-contact certified as printed — verify per SKU.",
  "additional_notes": "Anisotropy is the design constraint inherited from the base entry: Z strength is roughly four times lower than XY across TPU, so orient parts so stretching and bending load layers in-plane. Elastic recovery also means printed dimensions settle slightly off nominal, which rules this grade out for press fits held to tight tolerance even though it is the most dimensionally stable of the Shore A grades.",
  "provenance": {
    "sources": [
      "https://wiki.polymaker.com/polymaker-products/more-about-our-products/documents/technical-data-sheets/tpu/polyflex-tm-tpu95",
      "https://ninjatek.com/wp-content/uploads/Cheetah-TDS.pdf",
      "https://fillamentum.com/collections/flexfill-tpu-flexible-filament/flexfill-tpu-92a/",
      "https://wiki.bambulab.com/en/knowledge-sharing/tpu-printing-guide",
      "https://spoolhound.com/tpu-hardness-guide",
      "https://shop.polymaker.com/products/polyflex-tpu95"
    ],
    "last_verified": "2026-07-31",
    "confidence": "medium",
    "conflicts": "Tensile figures are not directly comparable across sources because the test bases differ: NinjaTek reports 39 MPa ultimate, Polymaker 25.8 MPa at 400% strain (a stress-at-strain figure, not ultimate), Fillamentum 49 MPa on an unstated basis — the recorded 25-49 MPa range spans all three rather than pretending they measure the same thing. Nozzle temperature disagrees by 40 °C between Polymaker (210-230) and NinjaTek (225-250). Density spans 1.20-1.24 across the same three brands. Drive system is recorded as 'recommended' where the base entry records 'required' for the range; this is a deliberate grade-level relaxation based on community reports of short-Bowden success, not a datasheet claim. Max service temperature is unverified. Scoring note: the research notes rated 'compression recovery' 6/10 here, but this catalog's compression_strength score measures resistance to crushing loads, which is the inverse — 95A scores 3, above the softer siblings for exactly the reason it recovers less."
  },
  "trade_names": [
    {
      "manufacturer": "3djake",
      "product": "TPU A95",
      "notes": "Shore A95 per SKU name; TDS/density not independently confirmed"
    },
    {
      "manufacturer": "addnorth",
      "product": "EasyFlex",
      "notes": "Shore 95A"
    },
    {
      "manufacturer": "anycubic",
      "product": "TPU 95A"
    },
    {
      "manufacturer": "bambu-lab",
      "product": "TPU 95A"
    },
    {
      "manufacturer": "chckx3d",
      "product": "TPU Filament (Shore 98A)",
      "notes": "98A, firm end of the 95A-class grade band. From $15.99; listed 210-230C nozzle, unheated bed."
    },
    {
      "manufacturer": "colorfabb",
      "product": "TPU 95A",
      "notes": "Fixed-hardness grade, exact match"
    },
    {
      "manufacturer": "comgrow",
      "product": "TPU 95A",
      "notes": "Shore 95A stated on the listing."
    },
    {
      "manufacturer": "duramic-3d",
      "product": "TPU Flexible Filament 95A",
      "notes": "Shore 95A stated in the line name; $23.99-$39.99."
    },
    {
      "manufacturer": "elegoo",
      "product": "TPU 95A / Rapid TPU 95A",
      "notes": "Rapid variant is the same 95A durometer in a high-flow formulation"
    },
    {
      "manufacturer": "esun",
      "product": "TPU-95A",
      "notes": "Shore 95A"
    },
    {
      "manufacturer": "extrudr",
      "product": "FLEX MEDIUM ESD",
      "notes": "Shore 95A TPU with ESD-conductive package (0.7-0.9 MOhm), density 1.20 g/cm3; base polymer and hardness match tpu-95a, the ESD modification has no id (petg-esd is PETG-only)"
    },
    {
      "manufacturer": "filament-pm",
      "product": "TPU 96",
      "notes": "SPEC DELTA: Shore ~96A implied by product name only; TDS confirmation pending"
    },
    {
      "manufacturer": "filamentive",
      "product": "TPU 98A",
      "notes": "SPEC DELTA: actual Shore 98A, mapped to the 95A grade band; elongation to 500%"
    },
    {
      "manufacturer": "forward-am",
      "product": "Ultrafuse TPU 95A",
      "notes": "Shore 95A."
    },
    {
      "manufacturer": "geeetech",
      "product": "TPU",
      "notes": "Shore 95A confirmed on the Geeetech wiki, so the grade id applies as well."
    },
    {
      "manufacturer": "hatchbox",
      "product": "TPU",
      "notes": "Shore 95A confirmed on all colourway listings, so the grade id applies despite the generic product name."
    },
    {
      "manufacturer": "kexcelled",
      "product": "High Speed TPU 95A-HF",
      "notes": "Shore 95A, high-flow reformulation"
    },
    {
      "manufacturer": "kingroon",
      "product": "TPU 95A",
      "notes": "Durometer confirmed on the product listing"
    },
    {
      "manufacturer": "landu",
      "product": "Hyper TPU 95A",
      "notes": "Shore 95A, high-speed reformulated"
    },
    {
      "manufacturer": "ninjatek",
      "product": "Cheetah",
      "notes": "TPU Shore 95A, firmer/faster-printing grade."
    },
    {
      "manufacturer": "overture",
      "product": "TPU 95A / High Speed TPU 95A",
      "notes": "Shore 95A (ISO 7619), density 1.18 g/cm3, tensile 30.1 MPa, elongation at break 332% +/- 16%."
    },
    {
      "manufacturer": "polymaker",
      "product": "PolyFlex TPU95 / TPU95-HF",
      "notes": "'PolyFlex TPU95' is already a tpu-95a alias; HF is a high-flow reformulation at the same hardness"
    },
    {
      "manufacturer": "prusa-research",
      "product": "Prusament TPU 95A",
      "notes": "Shore 95A exactly; firm end of the mainstream flexible band"
    },
    {
      "manufacturer": "qidi-tech",
      "product": "TPU95A-HF",
      "notes": "Shore 95A in a high-flow formulation"
    },
    {
      "manufacturer": "rosa3d",
      "product": "ROSA-Flex 96A",
      "notes": "SPEC DELTA: actual Shore 96A, mapped to the 95A grade band"
    },
    {
      "manufacturer": "snapmaker",
      "product": "TPU / TPU 95A HF",
      "notes": "Snapmaker spec explicitly states 'Hardness >= 95 Shore A'; HF variant is the same durometer"
    },
    {
      "manufacturer": "spectrum-filaments",
      "product": "S-Flex 98A",
      "notes": "SPEC DELTA: actual Shore 98A, mapped to the 95A hard-TPU grade band; elongation up to 510%"
    },
    {
      "manufacturer": "spectrum-filaments",
      "product": "The Filament TPU 95A",
      "notes": "recycled content"
    },
    {
      "manufacturer": "sunlu",
      "product": "TPU 95A",
      "notes": "Shore 95A"
    },
    {
      "manufacturer": "tinmorry",
      "product": "95A TPU",
      "notes": "Shore 95A"
    },
    {
      "manufacturer": "ultimaker",
      "product": "UltiMaker TPU 95A",
      "notes": "Shore 95A TPU."
    },
    {
      "manufacturer": "ziro",
      "product": "TPU (incl. gradient-color TPU)",
      "notes": "Shore 95A; gradient SKUs are the same polymer with graded pigment"
    }
  ]
}
