Repository: pwsh/filament-field-guide

# Filament Field Guide

A structured, research-driven catalog of FDM 3D-printing materials, manufacturers, and
build plates — published as a filterable static site via GitHub Pages.

## Quick start

```bash

# Serve locally (fetch() requires http, not file://)
python -m http.server 8000

# Validate data + regenerate the manifest after any data change
pip install jsonschema
python scripts/validate.py
```

# that already exist, and --brands to scope to certain candidate files
python scripts/spoolman_import.py --url http://spoolman.local:7912 \
    --apply --update --brands amolen,insignia

File: data/filaments/tpu-98a.json
{
  "id": "tpu-98a",
  "name": "TPU 98A (hard flexible)",
  "aliases": [
    "TPU 98A",
    "Shore 98A TPU",
    "Flexfill TPU 98A",
    "S-Flex 98A",
    "Hard TPU"
  ],
  "status": "researched",
  "base_type": "tpu",
  "variation_kind": "shore-grade",
  "polymer_class": "elastomer",
  "chemical_makeup": "Thermoplastic polyurethane at Shore 98A \u2014 the top of the Shore A scale, roughly equivalent to 58-60D, with a higher hard-segment ratio than any A-grade in the catalog. Reference products are Fillamentum Flexfill TPU 98A and BCN3D TPU 98A, with CHCKX, PRILINE, Spectrum S-Flex 98A and Filamentive TPU 98A selling the same durometer.",
  "summary": "The hard-rubber end of the Shore A family: 98A feels like a hockey puck rather than a rubber band, and is valued for impact and abrasion resistance more than for genuine elasticity. Delta vs base TPU and vs tpu-95a: this is the easiest and fastest-printing Shore A grade \u2014 a short Bowden path is genuinely workable, cooling can run high, and the bed is optional on some vendors' guidance. What it does not buy is the AMS: Bambu's own TPU guide draws its material-station line above the Shore A scale entirely, so 98A is excluded alongside 95A and 90A, and only the D-scale grades (tpu-68d, tpu-72d) get in. Hardness-wise it overlaps tpu-60d, which is why the two score alike.",
  "printing": {
    "nozzle_temp_c": {
      "min": 220,
      "max": 245,
      "recommended": 235
    },
    "bed_temp_c": {
      "min": 25,
      "max": 60,
      "recommended": 50
    },
    "ambient_temp_c": {
      "min": 18,
      "max": 30,
      "recommended": 22
    },
    "speed_mm_s": {
      "min": 30,
      "max": 50,
      "recommended": 40
    },
    "enclosure_recommended": false,
    "heated_chamber_required": false,
    "enclosure_open_for_cooling": true,
    "requires_hardened_nozzle": false,
    "part_cooling_fan_pct": {
      "min": 30,
      "max": 100,
      "recommended": 70
    },
    "notes": "Brand windows agree unusually well here: Fillamentum Flexfill 98A gives 220-240 \u00b0C and BCN3D TPU 98A gives 235 \u00b1 10 \u00b0C, so the recorded 220-245 \u00b0C spans both with 235 \u00b0C as the consensus. Bed 50-60 \u00b0C is the reliable setting, but this is the one TPU grade where vendors note it can be printed straight onto clean glass without a heated bed \u2014 hence the 25 \u00b0C floor. The genuine outlier against the rest of the family is cooling: Fillamentum specifies 70-100 % part cooling, where tpu-95a runs 0-50 % and the soft grades near zero; the harder polymer tolerates the cooling without the layer bond collapsing, and 98A's whole selling point is print quality at speed. Speed 30-50 mm/s is the fastest of the Shore A grades. Not abrasive \u2014 standard brass nozzle."
  },
  "feeding": {
    "drive_system": "direct-drive-recommended",
    "ams_compatible": "no",
    "feeding_assistant_recommended": false,
    "notes": "The easiest-feeding grade on the Shore A scale: hard enough that a short, well-constrained Bowden path works in practice rather than merely limping, which is one notch better than tpu-95a's already-relaxed position and the reason ease_of_print reaches 6 here. Direct drive is still recorded as recommended because it is still an A-scale elastomer and buckling under compressive load remains the failure mode on a long path. AMS is a firm 'no' and this is the key thing to know about the grade: Bambu's TPU printing guide lists only the D-scale grades (77D, 55D-class) as AMS-compatible and explicitly warns that softer TPU bends inside the AMS and causes feeding failures, with 98A on the excluded side of that line alongside 95A, 90A and 85A. Use an external spool holder with a sealed, desiccated box. No spool-side feeding assistant is needed at this durometer."
  },
  "drying": {
    "required_before_use": "always",
    "temp_c": {
      "min": 65,
      "max": 80,
      "recommended": 70
    },
    "time_hours": {
      "min": 6,
      "max": 12,
      "recommended": 8
    },
    "methods": [
      "dedicated filament dryer at 70 \u00b0C for 8 h",
      "hot-air or vacuum oven at 70 \u00b0C",
      "heated-bed method at 80-90 \u00b0C for 12 h",
      "print directly from a drybox with desiccant"
    ],
    "dryness_validation": "No popping or crackling at the nozzle, no foamy or bubbly extrudate, and no rise in stringing on a retraction test \u2014 the stringing check is at its most reliable at this hardness, more so than at 95A and far more than on the soft grades.",
    "notes": "No 98A-specific drying spec was published by either reference brand, so the general TPU regime is carried across from the base entry and tpu-95a (unverified for this grade). That is defensible because TPU drying is set by urethane chemistry rather than by durometer, and no source suggests hardness shifts the schedule \u2014 only the tolerance for skipping it, which improves with hardness."
  },
  "storage": {
    "recommendations": "Sealed with desiccant under 20 % RH. The most forgiving Shore A grade for open-air exposure, but a damp spool still prints with popping and rough surfaces, so keep the drybox habit \u2014 and note that the AMS exclusion means this filament lives on an external spool holder, where a sealed box is the only protection it gets.",
    "max_humidity_pct": 20,
    "hygroscopy": "high"
  },
  "price": {
    "usd_per_kg_low": 16,
    "usd_per_kg_high": 58,
    "notes": "The widest brand spread in the TPU family: CHCKX sells 98A at roughly $15.99/kg on Amazon, while Fillamentum Flexfill 98A runs about \u20ac29.17 per 500 g, i.e. roughly \u20ac58/kg \u2014 a 3-4x gap at the same nominal durometer, consistent with CHCKX's general position as a budget Amazon-first label. Cheaper at the bottom than tpu-95a because hard grades extrude more easily; more expensive at the top because Flexfill is premium branded stock."
  },
  "use_cases": {
    "recommended": [
      "tough wheels, castors and rollers",
      "impact-resistant housings and semi-rigid protective parts",
      "phone-case-adjacent parts needing more stiffness than 95A but some cushioning",
      "abrasion-exposed mechanical parts",
      "flexible parts that need to print fast and clean on a Bowden machine",
      "the bridge case between flexible TPU and rigid engineering plastics"
    ],
    "not_recommended": [
      "AMS or other material-station slots \u2014 excluded by Bambu's own hardness cutoff",
      "genuinely rubbery, squishy or high-stretch parts (use 85A or 60A)",
      "seals and gaskets needing compression recovery",
      "near-rigid or semi-structural parts (use tpu-68d or tpu-72d)",
      "tight-tolerance press fits",
      "high-temperature service"
    ]
  },
  "suitability": {
    "food_contact": "no",
    "load_bearing": "light",
    "high_temperature": "no",
    "outdoor": "limited"
  },
  "properties": {
    "shore_hardness": "98A",
    "density_g_cm3": 1.2,
    "grams_per_100cm3": 120,
    "cm3_per_100g": 83.3,
    "glass_transition_c": -16,
    "max_service_temp_c": 75,
    "tensile_strength_mpa": {
      "min": 50,
      "max": 53.7,
      "recommended": 52
    },
    "notes": "One of the better-documented grades in the family, with two independent datasheets. BCN3D TPU 98A: tensile strength 50 MPa, elongation at break 450 %, tensile modulus 150 MPa, density 1.16 g/cm\u00b3, melting point ~225 \u00b0C, Tg -16 \u00b0C, Vicat softening 138 \u00b0C. Fillamentum Flexfill 98A: tensile strength 53.7 MPa, elongation at break 318 %, density 1.23 g/cm\u00b3. Density is recorded as the 1.20 g/cm\u00b3 midpoint of those two figures, with the derived 120 g/100 cm\u00b3 and 83.3 cm\u00b3/100 g following from it; the 1.16-1.23 spread is ordinary brand variance at one nominal durometer and straddles the family's 1.22. Tensile is the highest recorded for any TPU grade in this catalog \u2014 above tpu-95a's 25-49 MPa band and far above tpu-68d's 22.4 MPa \u2014 while elongation of 318-450 % is the lowest of the Shore A grades against 95A's 550-580 % and 60A's ~950 %, which is the stiffness-for-stretch trade stated as cleanly as the family ever states it. Tg -16 \u00b0C is BCN3D's measured figure and sits above the family's -25 \u00b0C default, consistent with the higher hard-segment ratio. Max service temperature of 75 \u00b0C is an unverified estimate placed between tpu-95a's 72 \u00b0C and tpu-60d's 80 \u00b0C; the 138 \u00b0C Vicat softening figure is a short-term indentation test, not a service rating, and should not be read as one."
  },
  "scores": {
    "ease_of_print": 6,
    "dimensional_stability": 5,
    "warp_tendency": 1,
    "layer_adhesion": 4,
    "compression_strength": 4,
    "temperature_tolerance": 5,
    "uv_tolerance": 4,
    "weather_tolerance": 4,
    "water_tolerance": 6
  },
  "compatibility": {
    "bonds_with": [
      "lw-tpu",
      "tpe",
      "tpu",
      "tpu-60a",
      "tpu-60d",
      "tpu-68d",
      "tpu-72d",
      "tpu-85a",
      "tpu-90a",
      "tpu-95a",
      "tpu-gf"
    ],
    "support_materials": [
      "pla"
    ],
    "usable_as_support_for": [],
    "notes": "Welds to base TPU and every sibling grade; the common multi-durometer pattern is a 98A structural body with 85A or 60A soft zones, and the hardness step from 98A to a soft A-grade concentrates strain at the boundary less severely than tpu-60d's D-to-A transition does. Rigid-material bonding is unchanged from the base entry: PLA and PETG joints rely on mechanical interlock, with PETG the more reliable of the two, and there is no useful weld to ABS, ASA, PC or PA. PLA is the practical breakaway support because it releases cleanly and survives this grade's 220-245 \u00b0C window; PVA and HIPS are not documented as reliable TPU interfaces. Note that the sibling entries were written before this id existed, so their bonds_with lists do not yet name tpu-98a \u2014 the relationship is symmetric in fact and should be backfilled."
  },
  "plate_recommendations": [
    {
      "plate_id": "pei-textured",
      "rating": "recommended",
      "notes": "The default for this grade, working from room temperature to a 60 \u00b0C bed. Over-adhesion rather than lifting is still the family failure mode, but 98A is the firmest A-grade and releases without tearing more reliably than 95A does \u2014 the same reasoning that rates textured PEI 'recommended' rather than 'usable' from 95A upward."
    },
    {
      "plate_id": "pp-sheet",
      "rating": "recommended",
      "notes": "Inferred from tpu-95a and the base entry: the hardest A-grade is the easiest case for a release-oriented surface (unverified)."
    },
    {
      "plate_id": "g10-garolite",
      "rating": "recommended",
      "notes": "Inferred from tpu-95a: firmer TPU grades release cleanly from garolite, which is the main reason flexible printers pick G10 over PEI (unverified)."
    },
    {
      "plate_id": "carbon-fiber-plate",
      "rating": "recommended",
      "notes": "Inferred from tpu-95a: firmer grades release readily by flexing the steel backing (unverified)."
    },
    {
      "plate_id": "pei-smooth",
      "rating": "usable",
      "notes": "Inferred from tpu-95a: the hardest A-grade and the most survivable on smooth PEI, but still use a separator (unverified)."
    },
    {
      "plate_id": "glass-borosilicate",
      "rating": "usable",
      "notes": "Vendors note this grade can be printed straight onto clean glass, which is unusual for a TPU \u2014 but bare glass is unheated-adhesion-dependent and a rigid plate cannot flex to release, so this is recorded 'usable' rather than 'recommended'."
    },
    {
      "plate_id": "pei-satin",
      "rating": "usable",
      "notes": "Inferred from tpu-95a: hardest common A-grade; still follow the glue-stick guidance (unverified)."
    },
    {
      "plate_id": "pei-patterned",
      "rating": "usable",
      "notes": "Inferred from tpu-95a: the most predictable of the TPUs here (unverified)."
    },
    {
      "plate_id": "buildtak-polymer",
      "rating": "usable",
      "notes": "A documented divergence from tpu-95a, which rates this 'avoid': Fillamentum recommends adhesion aids including BuildTak for Flexfill 98A specifically, against the plate vendor's blanket TPU fusion warning. Recorded 'usable' on the strength of the filament vendor's own guidance, with the fusion risk still real \u2014 test on a small part and do not leave a large flat part bonded overnight."
    },
    {
      "plate_id": "supertack",
      "rating": "avoid",
      "notes": "Inferred from tpu-95a: the hardest common grade and the one most often attempted anyway, but still covered by the blanket TPU warning on high-tack coatings (unverified)."
    },
    {
      "plate_id": "pc-plate",
      "rating": "avoid",
      "notes": "Inferred from tpu-95a: firmer grades are no exception; use textured PEI, G10 or a carbon plate for flexibles (unverified)."
    }
  ],
  "alternatives": [
    {
      "filament_id": "tpu-60d",
      "reason": "Essentially the same hardness expressed on the D scale, with more engineering-plastic character: dimensional stability 6 vs 5, temp 6 vs 5, and AMS-conditional rather than barred \u2014 at $25-45 against 98A's wider $16-58."
    },
    {
      "filament_id": "tpu-95a",
      "reason": "Step back down for genuine elasticity: 580 % elongation instead of ~450 % and a real rubbery feel, at ease 5 vs 6 and $40-70."
    },
    {
      "filament_id": "tpu-68d",
      "reason": "If the point is running flexible-adjacent material out of an AMS: ams yes vs no and ease 7 vs 6, but layer adhesion halves (2 vs 4) and there is no rubber left at all."
    },
    {
      "filament_id": "tpu-gf",
      "reason": "Glass fiber trades the last of the stretch for stiffness and dimensional stability (stab 7 vs 5, temp 6 vs 5) at similar money ($34-40), with a mandatory hardened nozzle."
    },
    {
      "filament_id": "petg",
      "reason": "If nothing about the part actually needs a urethane, PETG is easier still (ease 7 vs 6), has layer adhesion 9 vs 4 and is cheaper at scale ($18-42) \u2014 with none of TPU's impact absorption or abrasion life."
    }
  ],
  "emissions": {
    "voc_level": "low",
    "particulate_level": "low",
    "primary_emissions": [
      "ultrafine particles",
      "isocyanate residues (unverified)",
      "urethane decomposition byproducts (unverified)"
    ],
    "ventilation": "recommended",
    "notes": "Standard TPU-family profile carried from the base entry \u2014 moderate ultrafine particles, some VOCs including possible isocyanates, no styrene. No source differentiates TPU emissions by Shore grade and no 98A-specific chamber test was found (unverified). The one grade-relevant point is favourable: at 220-245 \u00b0C this window stays below the ~250 \u00b0C region where urethane decomposition becomes more likely, unlike tpu-60d's 260 \u00b0C ceiling, so this is one of the cooler-running grades in the family."
  },
  "trade_names": [
    {
      "manufacturer": "BCN3D",
      "product": "TPU 98A",
      "notes": "The other reference datasheet: tensile 50 MPa, elongation 450 %, tensile modulus 150 MPa, density 1.16 g/cm\u00b3, melting ~225 \u00b0C, Tg -16 \u00b0C, Vicat 138 \u00b0C, nozzle 235 \u00b1 10 \u00b0C. Manufacturer not currently in the catalog, so a display name is used."
    },
    {
      "manufacturer": "PRILINE",
      "product": "TPU 98A",
      "notes": "Shore 98A flexible filament, 1 kg spools. Manufacturer not currently in the catalog, so a display name is used; specs not independently verified."
    },
    {
      "manufacturer": "chckx3d",
      "product": "TPU Filament (Shore 98A)",
      "notes": "Shore 98A from about $15.99/kg; listed 210-230 \u00b0C nozzle, unheated bed. CONFLICT: currently also listed under tpu-95a as '98A, firm end of the 95A-class grade band' \u2014 that mapping predates this entry and should be moved here, not duplicated."
    },
    {
      "manufacturer": "filamentive",
      "product": "TPU 98A",
      "notes": "Shore 98A, elongation to 500 %. CONFLICT: currently also listed under tpu-95a with a 'SPEC DELTA: actual Shore 98A' note; should move here."
    },
    {
      "manufacturer": "fillamentum",
      "product": "Flexfill TPU 98A",
      "notes": "A reference product for this entry: Shore 98A, tensile 53.7 MPa, elongation 318 %, density 1.23 g/cm\u00b3, nozzle 220-240 \u00b0C, part cooling 70-100 %, adhesion aids (Magigoo, BuildTak) recommended. Roughly \u20ac29.17 per 500 g. Previously mapped to the base tpu id with a 'no tpu-98a grade exists' note \u2014 retarget here."
    },
    {
      "manufacturer": "jayo",
      "product": "TPU Silk (98A)",
      "notes": "Shore 98A \u2014 harder than tpu-95a and above the base 85A-95A band, so no shore-specific id fits [Relocated from tpu \u2014 98A grade entry now exists; 2026-08-01]"
    },
    {
      "manufacturer": "spectrum-filaments",
      "product": "S-Flex 98A",
      "notes": "Shore 98A, elongation up to 510 % \u2014 higher than either reference datasheet, so brand variance at this durometer is real. CONFLICT: currently also listed under tpu-95a with a 'SPEC DELTA: actual Shore 98A' note; should move here."
    },
    {
      "manufacturer": "yoline-lab",
      "product": "TPU 98A",
      "notes": "No tpu-98a id; 95A is a materially different hardness, so generic tpu used (see gaps). [Relocated from tpu \u2014 98A grade entry now exists; 2026-08-01]"
    }
  ],
  "safety_notes": "Urethane chemistry can in principle release isocyanate residues at print temperature, but this grade's 220-245 \u00b0C window stays clear of the ~250 \u00b0C decomposition concern that applies to the hotter-running TPU grades. Not food-contact certified as printed \u2014 verify per SKU. No hardened nozzle, no all-metal-hotend requirement and no fibre dust.",
  "additional_notes": "Two things separate this grade from its neighbours. First, hardness parity: 98A is roughly 58-60D, so it overlaps tpu-60d rather than sitting between 95A and the D-scale \u2014 the scores are placed accordingly (ease 6 matching 60D, between 95A's 5 and 68D's 7), and if you are choosing between a 98A and a 60D spool the practical difference is brand and price, not durometer. Second, the AMS line: it is tempting to assume that the hardest A-grade must be AMS-safe, and Bambu's guide says otherwise in as many words. The material-station cutoff sits at the D-scale, so 98A is an external-spool material even though it feeds a Bowden extruder happily. Anisotropy remains the design constraint inherited from the base entry \u2014 Z strength is roughly a quarter of XY across TPU \u2014 so orient bends to load layers in-plane.",
  "provenance": {
    "sources": [
      "https://wiki.bambulab.com/en/knowledge-sharing/tpu-printing-guide",
      "https://spoolhound.com/tpu-hardness-guide",
      "https://bcn3d.com/wp-content/uploads/2023/01/BCN3D-Filaments-Technical-Data-Sheet-TPU-98A.pdf",
      "https://filament2print.com/en/flexible-tpe-tpu/1140-flexfill-98a-tpu.html",
      "https://www.amazon.com/CHCKX-Filament-Resistant-%EF%BC%8CDimensional-Printers/dp/B0GC5DT9X4",
      "https://wiki.bambulab.com/en/general/troubleshooting/tpu-feed-assist-module"
    ],
    "last_verified": "2026-08-01",
    "confidence": "medium",
    "conflicts": "The two available datasheets disagree materially on elongation at break \u2014 BCN3D 450 % against Fillamentum 318 % \u2014 and on density (1.16 vs 1.23 g/cm\u00b3), which is ordinary formulation variance at one nominal durometer but means neither figure should be quoted as 'the' 98A value; density is recorded as the 1.20 midpoint and elongation is described in prose as a 318-450 % band rather than pinned. Spectrum's S-Flex 98A claims elongation up to 510 %, wider still. Nozzle range disagrees at the bottom: CHCKX lists 210-230 \u00b0C against the 220-245 \u00b0C recorded from the two datasheets. Drying, storage, emissions and most plate ratings are carried from tpu-95a and the base entry with no 98A-specific source. Max service temperature is an unverified estimate; the 138 \u00b0C Vicat figure is not a service rating. THREE TRADE-NAME COLLISIONS: CHCKX 'TPU Filament (Shore 98A)', Spectrum 'S-Flex 98A' and Filamentive 'TPU 98A' are currently mapped to tpu-95a with SPEC DELTA notes because no 98A id existed; they belong here and the tpu-95a entry needs a matching removal in a merge pass. Fillamentum Flexfill 98A and Yoline TPU 98A are likewise mapped to the base tpu id with 'no tpu-98a grade exists' notes. Score placement: ease_of_print 6 ties tpu-60d rather than exceeding it, on the hardness-parity argument (98A \u2248 58-60D); the ladder 60A 2, 85A 3, 90A 4, 95A 5, 98A 6, 60D 6, 68D 7, 72D 7 is non-decreasing with ties where durometers overlap."
  }
}

File: data/filaments/tpu-gf.json
{
  "id": "tpu-gf",
  "name": "TPU-GF (Glass-Fiber-Filled TPU)",
  "aliases": [
    "TPU GF",
    "Glass-Fiber TPU",
    "Fibreheart TPU-GF",
    "QIDI TPU-GF",
    "Glass-Fiber TPU 75D",
    "ALFA TPU GF"
  ],
  "status": "researched",
  "base_type": "tpu",
  "variation_kind": "glass-fiber-filled",
  "polymer_class": "composite-other",
  "chemical_makeup": "A thermoplastic polyurethane block copolymer — the same hard-segment/soft-segment architecture as base TPU — compounded with short-cut glass fiber at roughly 10-15 wt% (Siraya Tech Fibreheart TPU-GF is 15 %). The fiber restrains the soft-segment domains, so the compound is formulated and sold at the hard end of the TPU range: 67D (Siraya) to 75D (Rosa3D) rather than the 85A-95A of the base entry. Glass fiber is electrically non-conductive and light-coloured, so the product is not restricted to black.",
  "summary": "Not a flexible filament. Deltas vs the base tpu entry: glass fiber plus a hard-segment-rich formulation push Shore hardness from 85A-95A to 67D, which turns an elastomer into a semi-rigid engineering plastic — stiffness rises from roughly 2/10 to 8/10 on the research scale, dimensional stability from 4 to 7, and ease of print from 3 to 6 because the strand no longer buckles in the feed path. It keeps far more of TPU's toughness than a fiber-filled rigid material would (80 % elongation at break, Charpy 'did not break'), which is the whole selling point against a CF-filled equivalent. The costs are a mandatory hardened nozzle, moderate moisture uptake (~1.69 %), and the loss of the stretch that people buy TPU for in the first place.",
  "printing": {
    "nozzle_temp_c": {
      "min": 240,
      "max": 270,
      "recommended": 255
    },
    "bed_temp_c": {
      "min": 40,
      "max": 60,
      "recommended": 50
    },
    "ambient_temp_c": {
      "min": 18,
      "max": 30,
      "recommended": 22
    },
    "speed_mm_s": {
      "min": 30,
      "max": 100,
      "recommended": 60
    },
    "enclosure_recommended": false,
    "heated_chamber_required": false,
    "enclosure_open_for_cooling": true,
    "requires_hardened_nozzle": true,
    "part_cooling_fan_pct": {
      "min": 20,
      "max": 50,
      "recommended": 35
    },
    "notes": "The nozzle window shifts up roughly 25-40 °C from base TPU's 210-250 °C to 240-270 °C, because the harder 67D-75D formulation needs more heat to flow. Bed 40-60 °C is the same bracket as base TPU. The two real deltas are speed and abrasion: base TPU is capped near 30 mm/s on typical hardware by buckling in the feed path, while this material's rigidity lifts the working range to 30-100 mm/s, and a hardened or carbide nozzle becomes mandatory where unfilled TPU needs none. Minimum layer height 0.2 mm is specified by Siraya — the fiber makes finer layers unreliable. No enclosure is required and open-frame printing is explicitly fine, which is unusual for a filled engineering material and follows from the low bed temperature. enclosure_open_for_cooling is carried true from the base entry: this is still a urethane and heat creep in a sealed 40 °C chamber remains the failure mode, though it is less acute at 67D than at 95A."
  },
  "feeding": {
    "drive_system": "direct-drive-recommended",
    "ams_compatible": "conditional",
    "feeding_assistant_recommended": false,
    "notes": "The largest feeding delta in the TPU family. Base TPU is direct-drive-REQUIRED and barred from the AMS outright; at 67D this grade is merely direct-drive-recommended — Bowden works with retraction raised to 2.0-4.0 mm against direct drive's 0.8-1.5 mm — and Siraya markets it as compatible with AMS, AMS Lite and AMS 2 specifically because the hardness clears Bambu's ~55D-68D AMS threshold (see the base tpu entry's feeding notes and the tpu-68d grade). It is recorded 'conditional' rather than 'yes' for the opposite reason to soft TPU: not buckling, but abrasion. Siraya itself acknowledges that fiber content accelerates wear on AMS feed components with extended use, and Bambu's general guidance bars third-party fiber-filled filament from the AMS. A hardened steel or carbide nozzle is required regardless of feed path. No feeding assistant: that is a Shore-A-grade concern and this is a 67D material."
  },
  "drying": {
    "required_before_use": "always",
    "temp_c": {
      "min": 50,
      "max": 60,
      "recommended": 55
    },
    "time_hours": {
      "min": 6,
      "max": 12,
      "recommended": 8
    },
    "methods": [
      "dedicated filament dryer",
      "convection oven at 50-60 °C",
      "food dehydrator",
      "print directly from a drybox with desiccant"
    ],
    "dryness_validation": "No popping or crackling at the nozzle and no bubbles or foaming in a hand-pulled test strand. Base TPU's glossy-extrudate check does not transfer — a fiber-filled surface is matte by design — so judge by sound and by strand voids, or confirm with a moisture meter.",
    "notes": "Siraya specifies 50-60 °C for 6 h or more, with published water absorption of 1.69 %. That is a distinctly gentler schedule than base TPU's 65-80 °C / 5-24 h, and the lower ceiling is deliberate: urethanes soften and spools deform when dried hot, and the harder GF grade gains nothing from pushing above 60 °C. 'Always' is carried from the base entry — 1.69 % uptake is moderate rather than trivial, and the failure mode (foaming, surface defects) is the same."
  },
  "storage": {
    "recommendations": "Sealed with desiccant between prints, targeting under 25 % RH. Absorbs more slowly than the soft Shore A grades in this family — the harder, fiber-restrained matrix has less free soft-segment volume — but 1.69 % published uptake is enough to spoil a long print, so a drybox on the printer is the practical default.",
    "max_humidity_pct": 25,
    "hygroscopy": "moderate"
  },
  "price": {
    "usd_per_kg_low": 34,
    "usd_per_kg_high": 40,
    "notes": "Siraya Tech Fibreheart TPU-GF at $34.39 on sale against a $39.99 list, per 1 kg. That sits inside base TPU's very wide $20-70/kg band and well below premium soft grades like NinjaTek Cheetah — glass fiber is cheap to compound and this is a mainstream consumer product rather than an industrial one. QIDI, Rosa3D, TINMORRY, FilAlfa and 3DBooster all sell competing grades; their pricing was not verified."
  },
  "use_cases": {
    "recommended": [
      "FPV and drone frames, arms and camera mounts",
      "impact-resistant mechanical parts that must survive being dropped or crashed",
      "vibration-damping mounts and isolators needing more stiffness than soft TPU",
      "jigs, fixtures and shop tooling",
      "automotive prototypes and under-bonnet trial parts",
      "oil- and solvent-exposed components",
      "wearables and semi-rigid enclosures"
    ],
    "not_recommended": [
      "anything needing stretch, elasticity or energy return — use tpu-95a or a softer grade",
      "gaskets, seals and O-rings",
      "RC tyres and other high-elongation parts",
      "brass-nozzle printers",
      "high-temperature service (this remains a urethane)",
      "food-contact items",
      "fine-detail work below 0.2 mm layer height"
    ]
  },
  "suitability": {
    "food_contact": "no",
    "load_bearing": "moderate",
    "high_temperature": "no",
    "outdoor": "limited"
  },
  "properties": {
    "shore_hardness": "67D",
    "density_g_cm3": 1.32,
    "grams_per_100cm3": 132,
    "cm3_per_100g": 75.8,
    "glass_transition_c": -25,
    "max_service_temp_c": 90,
    "tensile_strength_mpa": {
      "recommended": 32
    },
    "notes": "All numbers are Siraya Tech Fibreheart TPU-GF (15 % glass fiber) unless noted; no second brand publishes a comparable datasheet, so treat them as product-specific rather than category figures. Density 1.32 g/cm³ against base TPU's 1.22, the expected rise from ~15 wt% of ~2.55 g/cm³ glass; 100 g yields 75.8 cm³ against base TPU's 82.0, the lowest volume-per-spool in the TPU family. Tensile 32 MPa, elongation at break 80 %, Young's modulus 445 MPa, bending strength 15 MPa, Charpy impact 'did not break'. The modulus is the number that frames this material honestly: 445 MPa is roughly an order of magnitude stiffer than a soft TPU but still well under a tenth of a filled rigid engineering plastic (compare pa6-cf's >8.6 GPa), so 'semi-rigid' is literal rather than marketing. Vicat softening is published at 157.3 °C, which sits above base TPU's ~144 °C melting point and is recorded only here rather than as heat_deflection_c because the two figures cannot both be read at face value; max_service_temp_c 90 °C is an inferred derating from the Vicat number with a wide margin, NOT a datasheet value. Tg -25 °C is carried unchanged from base TPU (soft-segment Tg; the fiber does not move it). Shrinkage is omitted, as on the base entry — no source publishes a figure, though Rosa3D and Siraya both describe markedly improved dimensional stability over unfilled TPU."
  },
  "scores": {
    "ease_of_print": 6,
    "dimensional_stability": 7,
    "warp_tendency": 1,
    "layer_adhesion": 4,
    "compression_strength": 5,
    "temperature_tolerance": 6,
    "uv_tolerance": 4,
    "weather_tolerance": 5,
    "water_tolerance": 6
  },
  "compatibility": {
    "bonds_with": [
      "lw-tpu",
      "tpe",
      "tpu",
      "tpu-60a",
      "tpu-60d",
      "tpu-68d",
      "tpu-72d",
      "tpu-85a",
      "tpu-90a",
      "tpu-95a",
      "tpu-98a",
      "tpu-gf"
    ],
    "support_materials": [
      "petg",
      "pla"
    ],
    "usable_as_support_for": [],
    "notes": "Welds to itself and across the urethane family — same hard/soft-segment chemistry, overlapping melt windows — so a stiff GF shell over a soft 85A core is a workable multi-material design and the most interesting thing this material enables. PLA and PETG are the practical breakaway supports, matching the tpu-60d and tpu-68d grades: they release cleanly rather than welding, and the 40-60 °C bed does not deform them. It does not bond usefully to abs, asa, pc, pa or the polyolefins. Not usable as a support for anything — the fiber-roughened interface leaves a poor finish and the material is too expensive to sacrifice."
  },
  "plate_recommendations": [
    {
      "plate_id": "pei-textured",
      "rating": "recommended",
      "notes": "Upgraded from base TPU's 'usable' to 'recommended'. Base TPU's problem on textured PEI is over-adhesion — soft grades grip hard enough that removal tears the part, so a glue stick is applied as a RELEASE layer. At 67D that failure mode largely disappears: the part is rigid enough to lever off intact, and Siraya lists PEI film among its recommended surfaces alongside glass and PVP glue stick, with no special release-agent restriction. Run the bed at 40-60 °C. Glass and a PVP glue stick are the vendor's other named options; no plate entries exist for those yet."
    },
    {
      "plate_id": "g11-garolite",
      "rating": "usable",
      "notes": "Backfilled from plate entry (reciprocity) — see plate page"
    },
    {
      "plate_id": "geckotek-ez-stick",
      "rating": "usable",
      "notes": "Backfilled from plate entry (reciprocity) — see plate page"
    }
  ],
  "emissions": {
    "voc_level": "low",
    "particulate_level": "low",
    "primary_emissions": [
      "ultrafine particles",
      "isocyanate residues (unverified)",
      "urethane/plasticizer decomposition byproducts (unverified)",
      "glass fiber fines (post-processing)"
    ],
    "ventilation": "recommended",
    "notes": "No emissions data is published for any TPU-GF product, so the profile is carried unchanged from the base tpu entry — not a styrenic, no styrene, generally regarded as a low VOC and UFP emitter, but with urethane chemistry's unquantified isocyanate question unresolved. The 240-270 °C window runs 25-40 °C hotter than base TPU, which should be expected to raise emission rate somewhat since it scales with extrusion temperature. The one genuine delta is at the bench rather than the nozzle: sanding, drilling or cutting printed parts liberates respirable glass fiber dust, a skin and airway irritant that base TPU does not produce."
  },
  "safety_notes": "Abrasive: a hardened steel or carbide nozzle is mandatory and brass will not survive a spool. Do not dry-sand, drill or machine printed parts without respiratory protection and dust capture — glass fiber fines irritate skin, eyes and airways. Isocyanate residues from urethane chemistry remain a plausible but unquantified hazard, so avoid running above 270 °C where thermal decomposition becomes more likely. Not food-contact suitable: no certified grade was found and the fiber-roughened surface compounds the usual FDM layer-crevice problem.",
  "additional_notes": "Read this entry as a different material from base TPU rather than an upgrade of it. Every reason to choose TPU — stretch, energy return, gasket sealing, grip — is what the glass fiber removes, and everything it adds (stiffness, dimensional stability, feed-path manners, AMS eligibility) is already available from any rigid filament. The narrow band where it wins is real but specific: parts that must survive repeated impact and damp vibration without being stiff enough to shatter, which is why FPV frames and camera mounts dominate the published use cases. The honest comparison against a CF-filled TPU cannot be made from this catalog — no tpu-cf entry exists and no widely sold consumer product was confirmed during research — so the research note's CF contrast is retained qualitatively only. Fiber loading is disclosed by Siraya (15 %) and by nobody else, and hardness spans 67D to 75D across brands, so treat every mechanical number here as belonging to the Siraya product.",
  "provenance": {
    "sources": [
      "https://siraya.tech/pages/fibreheart-tpu-gf-filament-tds",
      "https://siraya.tech/products/fibreheart-tpu-gf-15-glass-fiber-filament",
      "https://siraya.tech/pages/fibreheart-tpu-gf-filament-user-guide",
      "https://us.qidi3d.com/products/tpu-gf",
      "https://all3dp.com/4/rosa3ds-glass-fiber-tpu-75d-is-built-for-the-engine-bay-not-the-parts-bin/",
      "https://wiki.bambulab.com/en/knowledge-sharing/tpu-printing-guide",
      "https://wiki.bambulab.com/en/knowledge-sharing/notes-ams"
    ],
    "last_verified": "2026-08-01",
    "confidence": "low",
    "conflicts": "Confidence is low because effectively one datasheet (Siraya Tech Fibreheart TPU-GF, 15 % GF, 67D) carries every mechanical number in this entry, while the category spans at least six brands and a 67D-75D hardness range — Rosa3D's Glass-Fiber TPU is 75D, which is a materially different product. The single sharpest internal conflict is thermal: Siraya publishes Vicat softening at 157.3 °C, which sits ABOVE the ~144 °C melting point recorded for base TPU, so both figures cannot be read literally; heat_deflection_c is therefore omitted and max_service_temp_c 90 °C is an inferred derating rather than a datasheet value. AMS status is also contested by construction: Siraya markets AMS/AMS Lite/AMS 2 compatibility and the 67D hardness genuinely clears Bambu's stiffness threshold, but Bambu bars third-party fiber-filled filament generally and Siraya itself warns of accelerated wear on AMS feed components — recorded 'conditional'. 'Bambu TPU-GF' is NOT a real product: Bambu's catalog carries plain TPU 95A/85A and a 68D 'TPU for AMS' but no glass-filled TPU was found, so any such reference should be treated as unverified. Layer adhesion is scored 4 with no anisotropy data at all — no source publishes a Z/XY ratio for any TPU-GF — reasoned between base TPU's 3 and the tpu-68d grade's measured 2 on the strength of the retained 80 % elongation and unbroken Charpy result. Emissions are carried wholesale from the base entry; no TPU-GF measurement exists. Pricing is single-brand. Shrinkage is unpublished and omitted."
  },
  "trade_names": [
    {
      "manufacturer": "tinmorry",
      "product": "TPU Reinforced Filament (glass fiber)",
      "notes": "Glass-fiber TPU, an unusual semi-rigid elastomer composite; tpu-gf id is provisional"
    }
  ]
}
