Repository: pwsh/filament-field-guide

# Filament Field Guide

A structured, research-driven catalog of FDM 3D-printing materials, manufacturers, and
build plates — published as a filterable static site via GitHub Pages.

## Quick start

```bash

# Serve locally (fetch() requires http, not file://)
python -m http.server 8000

# open http://localhost:8000

# Validate data + regenerate the manifest after any data change
pip install jsonschema
python scripts/validate.py
```

### Populating a Spoolman instance

`scripts/spoolman_import.py` pushes the vendors and filaments this catalog carries
that SpoolmanDB upstream does not — read from `research/spoolmandb-contributions/` —
into a running Spoolman server over its REST API.

```bash

# dry run (default): prints what would be created, writes nothing
python scripts/spoolman_import.py --url http://spoolman.local:7912

# create them; add --update to also sync changed values onto filaments

# that already exist, and --brands to scope to certain candidate files
python scripts/spoolman_import.py --url http://spoolman.local:7912 \
    --apply --update --brands amolen,insignia

# also pull brands from open SpoolmanDB pull requests, before they merge
python scripts/spoolman_import.py --url http://spoolman.local:7912 --pr 478,479

# full sync: candidates + generic material types + two open PRs
python scripts/spoolman_import.py --url http://spoolman.example.local \
    --apply --update --generics --pr 478,479

# the script also runs standalone, with no checkout: it downloads the data

# files it needs from this repo and caches them under the system temp dir
python spoolman_import.py --url http://spoolman.local:7912 --generics
```

The script is self-sufficient — copy it anywhere and it fetches what it needs
from GitHub on first run, reusing the cache afterwards (`--refresh`
re-downloads, `--no-download` forbids the fetch). A checkout beside it is always
preferred when present.

`--generics` adds one generic reference filament per material type in
`data/filaments/`, under a single "Filament Field Guide" vendor, so every
material the guide knows about exists in the instance even where no branded
spool does.

Re-running is safe: unchanged filaments are skipped. The `--url` takes a plain
`http://` base (what most installs use) or `https://`, with `--insecure` for a
self-signed certificate on the latter. `--pr` currently of interest: #478
(Snapmaker) and #479 (VANYO) add new brands, while #480 (Prusament) and #481
(Sunlu) update brands SpoolmanDB already carries — importing those creates local
duplicates of Spoolman's native external-database entries, and the script warns
before doing so. Note that some color hex values are approximations — those are
flagged in the contributions' `REVIEW.md`.

## Enabling GitHub Pages

Repo Settings → Pages → Source: **Deploy from a branch** → `main` / `/ (root)`.
The site is pure static files; every push to `main` redeploys automatically. The
`Validate data` workflow gates pushes on schema validity.

## Repository layout

| Path | Purpose |
|---|---|
| `PLAN.md` | Research & build roadmap, phase definitions, changelog |
| `RESEARCH_GUIDE.md` | The contract future research sessions follow to add data |
| `schema/` | JSON Schemas — the reference model |
| `data/filaments/` `data/manufacturers/` `data/plates/` | One JSON file per entity |
| `data/glossary.json` | Property definitions, rubrics — powers site tooltips |
| `data/index.json` | Generated manifest (never hand-edit) |
| `research/` | Verified seed data and research notes for upcoming phases |
| `scripts/validate.py` | Schema validation, cross-ref checks, manifest generation |
| `index.html`, `assets/` | The site — vanilla JS, no build step |

## Current state

Phases A–E complete, plus two variant tranches, a build-plate vendor cross-walk,
and a trade-name cross-walk of every manufacturer catalog. The catalog holds:

- **99 filaments** — 18 base chemistries plus researched variant entries for
  aesthetic/functional PLA grades, fiber-filled composites (CF/GF across nine base
  polymers), polyamide grades (PA6/PA12/PA66/PPA + composites), ten TPU shore grades
  with per-grade AMS/drive-system data, blends (CoPE, PC-ABS, PC-PBT), specialty
  (ESD, FR, castable, annealable HT-PLA, stone/glitter, foaming LW-PLA/LW-TPU/LW-PEBA, PEBA),
  the high-performance tier (PEEK/PEEK-CF/PEKK/PEI-ULTEM/PPS/PPSU/PVDF/TPI/PPE), and support materials.
  Every filament carries a curated "alternatives to consider" list with trade-off reasoning.
- **97 manufacturers** — brands, OEM/white-label relationships (including owner-verified
  mappings), countries of manufacture, endpoints, product lines, and 1,300+ trade-name
  mappings so marketing names (NinjaFlex, PolyTerra, PAHT-CF…) resolve to entries.
- **14 build plates** — full compatibility matrices, prep/cleaning/removal/stuck-print
  guidance, severity-rated damage-avoidance lists, and vendor trade names.

Every entry carries per-source provenance (`sources`, `last_verified`, `confidence`)

File: data/filaments/bvoh.json
{
  "id": "bvoh",
  "name": "BVOH (Butenediol Vinyl Alcohol Copolymer)",
  "aliases": ["Butenediol vinyl alcohol copolymer", "BVOH"],
  "status": "researched",
  "base_type": null,
  "variation_kind": null,
  "polymer_class": "support-soluble",
  "chemical_makeup": "Butenediol vinyl alcohol copolymer — an engineered water-soluble copolymer related to PVA but reformulated for faster dissolution, more stable extrusion and broader material compatibility",
  "summary": "The premium water-soluble support material: it dissolves faster and prints more stably than PVA, holds up over multi-day dual-material jobs, and pairs cleanly with PETG, ASA, nylon and even TPU where PVA struggles. The trade-offs are cost — often two to three times PVA — and the same extreme hygroscopy in storage.",
  "printing": {
    "nozzle_temp_c": { "min": 190, "max": 210, "recommended": 200 },
    "bed_temp_c": { "min": 45, "max": 90, "recommended": 60 },
    "ambient_temp_c": { "min": 15, "max": 30, "recommended": 22 },
    "speed_mm_s": { "min": 15, "max": 30, "recommended": 20 },
    "enclosure_recommended": false,
    "heated_chamber_required": false,
    "requires_hardened_nozzle": false,
    "part_cooling_fan_pct": { "min": 0, "max": 100, "recommended": 60 },
    "notes": "Nozzle temperature is consistent across BCN3D and Fiberlogy at 190-210 °C. Bed temperature is set by the model material rather than the BVOH: BCN3D quotes a wide 45-90 °C depending on what it is supporting, Fiberlogy a narrower 50-70 °C. No enclosure or heated chamber is called for; standard open-frame machines are fine. Speed is deliberately low — BCN3D recommends ~20 mm/s, and Prusa notes BVOH shares PVA's ~4 mm³/s maximum volumetric flow (versus ~15 mm³/s for PLA), so throughput is capped regardless of printer class. Part cooling guidance is broad (Fiberlogy 0-100 %, BCN3D 50-100 %); tune to bridging needs. Feed from a dry box."
  },
  "drying": {
    "required_before_use": "always",
    "temp_c": { "min": 60, "max": 70, "recommended": 65 },
    "time_hours": { "min": 4, "max": 12, "recommended": 8 },
    "methods": ["filament dryer", "food dehydrator", "convection oven at lowest setting", "drybox with desiccant (print directly from it)"],
    "dryness_validation": "No crackling or popping at the nozzle; consistent glassy extrusion; no bubbling or rough surface finish on the extruded strand",
    "notes": "Sources give two different schedules: BCN3D 70 °C for 4 hours, Fiberlogy 60 °C for 8-12 hours. Both are plausible and probably describe a quick refresh versus a thorough dry of a saturated spool — pick the longer, cooler cycle if the spool has been open. Transfer straight into a sealed dry box afterwards."
  },
  "storage": {
    "recommendations": "Airtight container or dry cabinet with fresh desiccant. Fiberlogy states the filament stays usable for up to 12 months if properly sealed. BCN3D notes BVOH absorbs moisture as fast as PVA but tolerates it better in practice — it will survive a multi-day (roughly two-day) print job where PVA would degrade mid-print.",
    "max_humidity_pct": 20,
    "hygroscopy": "extreme"
  },
  "price": {
    "usd_per_kg_low": 150,
    "usd_per_kg_high": 250,
    "notes": "Premium-priced and consistently more expensive than PVA across sources, reflecting more complex chemistry. Direct retail data point: Fiberlogy BVOH 0.5 kg at EUR 86.47 incl. VAT (roughly $95 for the spool at recent rates), implying about $150-250/kg. The per-kg USD figure is converted and estimated (unverified) — no direct USD retail listing was found."
  },
  "use_cases": {
    "recommended": [
      "dissolvable supports for PETG (better than PVA here per Prusa and BCN3D)",
      "supports for ASA and other engineering filaments",
      "supports for nylon and high-temperature blends",
      "complex overhangs and internal channels where clean dissolution and surface quality matter",
      "multi-day dual-material prints needing better stability than PVA",
      "supports for flexible materials such as TPU 98A"
    ],
    "not_recommended": [
      "standalone functional parts (dissolves in water, not load-bearing)",
      "food-contact parts",
      "outdoor or humid-exposure parts",
      "budget-constrained short or simple prints where PVA's lower cost is adequate"
    ]
  },
  "suitability": {
    "food_contact": "no",
    "load_bearing": "no",
    "high_temperature": "no",
    "outdoor": "no"
  },
  "properties": {
    "density_g_cm3": 1.14,
    "grams_per_100cm3": 114,
    "cm3_per_100g": 87.7,
    "glass_transition_c": 68.5,
    "max_service_temp_c": 55,
    "tensile_strength_mpa": { "min": 8.7, "max": 34, "recommended": 33.7 },
    "notes": "Density 1.14 g/cm³ agrees well across Fiberlogy/filament2print (ISO 1183) and the BCN3D/Ultrafuse TDS. Tg 68-69 °C also agrees closely (BCN3D 69, Fiberlogy 68); 68.5 recorded. Melting temperature ~175 °C. Tensile strength is strongly orientation-dependent: 33.7 MPa printed flat versus 8.7 MPa upright in the Z direction per BCN3D/Ultrafuse — a ~75 % drop. Fiberlogy separately reports 34 MPa with orientation unspecified, consistent with the flat figure. Max service temperature ~50-60 °C is inferred from Tg, not published (unverified). Shrinkage and HDT at 0.45 MPa are not documented for this material (unverified)."
  },
  "scores": {
    "ease_of_print": 5,
    "dimensional_stability": 6,
    "warp_tendency": 2,
    "layer_adhesion": 4,
    "compression_strength": 3,
    "temperature_tolerance": 2,
    "uv_tolerance": 1,
    "weather_tolerance": 1,
    "water_tolerance": 2
  },
  "compatibility": {
    "bonds_with": ["pla", "petg", "asa", "pa", "tpu"],
    "support_materials": [],
    "usable_as_support_for": ["pla", "petg", "asa", "pa", "tpu"],
    "notes": "BVOH's headline advantage over PVA is breadth: BCN3D and Prusa both recommend it over PVA for PETG, and Fiberlogy lists ASA, its PETG-family 'PLX', its PC/PA-family 'HI-TEMP' and 'HI-TEMP CF' lines, and TPU 98A as compatible primary materials. BCN3D states broadly that BVOH is compatible with almost all of their filaments. Like PVA it functions only as a support material and is not itself supported by another material, so support_materials is deliberately empty. Not documented for ABS (HIPS/limonene remains the traditional ABS support route) or for PC, PP, TPE, HIPS, PVA, PCTG, PVB and PET (unverified, no sourced guidance found)."
  },
  "plate_recommendations": [
    {
      "plate_id": "pei-textured",
      "rating": "usable",
      "notes": "The 45-90 °C bed range overlaps standard PEI operating conditions comfortably and no special release agent is typically required. In practice the model material, not the BVOH, dictates the first-layer and bed-temperature strategy."
    }
  ],
  "emissions": {
    "voc_level": "low",
    "particulate_level": "low",
    "primary_emissions": ["ultrafine particles"],
    "ventilation": "optional",
    "notes": "No dedicated emissions chamber study specific to BVOH was found, so this whole assessment is by analogy to PVA — a similar water-soluble alcohol-based chemistry printed at low temperature — and should be treated as unverified. On that basis it is generally regarded as lower-VOC and lower-UFP than the styrenic (HIPS/ABS) or nylon families, with no major named toxic monomer commonly cited. General FDM ventilation best practice still applies."
  },
  "safety_notes": "Dissolved BVOH leaves a viscous waste solution; dissolve supports in a bucket and dispose of the liquid per local guidance rather than pouring thick slurry down a drain. Warm water and agitation speed dissolution but keep the model material's own heat limits in mind when choosing bath temperature.",
  "additional_notes": "Choose BVOH over PVA when the model material is PETG, ASA, nylon or TPU, when the print runs more than a day, or when support-interface surface quality matters; choose PVA when the model is PLA, the print is short, and cost dominates. The pronounced Z-direction anisotropy (tensile falling roughly 75 % from flat to upright) matters mainly for tall thin support towers, which can snap during printing.",
  "provenance": {
    "sources": [
      "https://support.bcn3d.com/knowledge/bvoh-filament-bcn3d",
      "https://support.bcn3d.com/knowledge/bvoh-vs-pva",
      "https://bcn3d.com/wp-content/uploads/2021/02/BCN3D-Filaments-TDS-BVOH.pdf",
      "https://fiberlogy.com/3d-printing-bvoh-filament",
      "https://fiberlogy.com/en/BVOH-Filament-1_75mm-0_5kg",
      "https://bigrep.com/filaments/bvoh/",
      "https://help.prusa3d.com/article/water-soluble-materials-pva-bvoh_162860",
      "https://bcn3d.com/product/bvoh-bcn3d-filaments/"
    ],
    "last_verified": "2026-07-31",
    "confidence": "medium",
    "conflicts": "Drying schedule: BCN3D specifies 70 °C for 4 h, Fiberlogy 60 °C for 8-12 h — the recorded range spans both; the difference likely reflects a light refresh versus a thorough dry rather than a factual disagreement. Bed temperature: BCN3D 45-90 °C versus Fiberlogy 50-70 °C, union recorded. Part cooling: Fiberlogy 0-100 % versus BCN3D 50-100 %. Tensile strength varies ~4x with print orientation (BCN3D 33.7 MPa flat, 8.7 MPa upright) and Fiberlogy's 34 MPa does not state orientation. Price per kg is converted from a single EUR retail listing and is an estimate. Emissions data is entirely inferred by analogy to PVA — no BVOH-specific study found. Shrinkage, HDT and max service temperature are undocumented."
  }
}

File: data/filaments/petg.json
{
  "id": "petg",
  "name": "PETG (Glycol-Modified PET)",
  "aliases": ["PET-G", "Polyethylene terephthalate glycol-modified", "Copolyester"],
  "status": "researched",
  "base_type": null,
  "variation_kind": null,
  "polymer_class": "polyester-copolyester",
  "chemical_makeup": "Polyethylene terephthalate glycol-modified — a copolyester of PET in which cyclohexanedimethanol (CHDM) replaces part of the ethylene glycol, suppressing crystallisation to give an amorphous, tough, easily printed polymer",
  "summary": "The workhorse step up from PLA: tougher, far better layer adhesion, genuinely water-resistant and usable to ~70 °C, with only mild warp and no enclosure requirement. Pays for it with stringing, oozing, softer detail and supports that fuse hard to the part.",
  "printing": {
    "nozzle_temp_c": { "min": 220, "max": 250, "recommended": 240 },
    "bed_temp_c": { "min": 70, "max": 90, "recommended": 85 },
    "ambient_temp_c": { "min": 18, "max": 35, "recommended": 25 },
    "speed_mm_s": { "min": 40, "max": 200, "recommended": 80 },
    "enclosure_recommended": false,
    "heated_chamber_required": false,
    "requires_hardened_nozzle": false,
    "part_cooling_fan_pct": { "min": 30, "max": 50, "recommended": 40 },
    "notes": "Prusa profiles run 230 °C first layer / 240 °C for the rest; the Prusament TDS quotes 250±10 °C. Keep part cooling low — fan off for the first layers, then roughly half power; heavy cooling is the main cause of brittle, poorly bonded PETG. No chamber needed, but a draft-free room (or an enclosure on large parts) helps. Hardened nozzle only for CF/GF-filled PETG."
  },
  "drying": {
    "required_before_use": "if-exposed",
    "temp_c": { "min": 50, "max": 65, "recommended": 60 },
    "time_hours": { "min": 4, "max": 8, "recommended": 6 },
    "methods": ["dedicated filament dryer", "convection oven at low temperature", "drybox with desiccant"],
    "dryness_validation": "No popping/hissing or steam at the nozzle tip; glossy rather than foggy or matte extrudate; markedly reduced stringing; no surface bubbles or voids in the extruded strand",
    "notes": "Prusa recommends 55 °C for 6 h, Bambu 65 °C for 8 h; heavily soaked spools may need 6-10 h. Do not exceed ~65-70 °C — spools deform. Wet PETG bubbles and hydrolyses visibly, so drying is effectively routine rather than occasional."
  },
  "storage": {
    "recommendations": "Sealed container or drybox with desiccant; re-absorbs moisture noticeably faster than PLA, so store it sealed between prints rather than only before them",
    "max_humidity_pct": 30,
    "hygroscopy": "moderate"
  },
  "price": {
    "usd_per_kg_low": 18,
    "usd_per_kg_high": 42,
    "notes": "2025-2026 pricing for standard unfilled grades: budget $18-22, mid $22-26, premium $30-42 per kg. The historical price gap with ABS has closed — budget PETG now often matches or undercuts ABS."
  },
  "use_cases": {
    "recommended": [
      "functional mechanical parts",
      "outdoor brackets and enclosures (moderate UV exposure)",
      "water bottles and non-potable liquid containment",
      "jigs and fixtures",
      "protective covers and guards",
      "bathroom and other humid-environment fixtures",
      "parts where layer adhesion / Z-strength is critical",
      "semi-flexible durable parts"
    ],
    "not_recommended": [
      "high-precision dimensional parts (more ooze and stringing than PLA)",
      "parts with crisp overhangs or long bridges (sags and droops)",
      "geometry needing easy support removal (supports fuse strongly)",
      "under-hood or high-temperature applications (HDT ~68-80 °C)",
      "fine-detail miniatures (glossy, stringy finish blurs detail)"
    ]
  },
  "suitability": {
    "food_contact": "conditional",
    "load_bearing": "moderate",
    "high_temperature": "moderate",
    "outdoor": "limited"
  },
  "properties": {
    "density_g_cm3": 1.27,
    "grams_per_100cm3": 127,
    "cm3_per_100g": 78.7,
    "shrinkage_pct": { "min": 0.2, "max": 0.3, "recommended": 0.25 },
    "glass_transition_c": 82,
    "heat_deflection_c": 72,
    "max_service_temp_c": 65,
    "tensile_strength_mpa": { "min": 40, "max": 55, "recommended": 50 },
    "notes": "Prusament PETG measures HDT 68 °C and yield ~46-50 MPa; Polymaker PolyLite PETG reports 50.8 MPa and partmfg.com 52.2 MPa. Tg is not on the Prusament TDS; secondary sources put it at 80-85 °C. Max service temp is an estimate, not a datasheet value."
  },
  "scores": {
    "ease_of_print": 7,
    "dimensional_stability": 7,
    "warp_tendency": 3,
    "layer_adhesion": 9,
    "compression_strength": 6,
    "temperature_tolerance": 5,
    "uv_tolerance": 5,
    "weather_tolerance": 5,
    "water_tolerance": 9
  },
  "compatibility": {
    "bonds_with": ["petg", "pctg", "tpu"],
    "support_materials": ["bvoh", "pla"],
    "usable_as_support_for": ["pla"],
    "notes": "Welds cleanly to itself and to PCTG (same copolyester family); some TPU formulations bond to PETG but the weld is weaker than a same-family joint, so treat flex/rigid PETG-TPU as semi-compatible only. Does not weld to PLA — deliberately, so PLA makes a clean breakaway support for PETG and vice versa. BVOH is the soluble support of choice (PVA pairs better with PLA). PETG plus ABS/ASA is not a standard combination: the chemistry, nozzle windows and warp behaviour clash even though bed temperatures overlap."
  },
  "plate_recommendations": [
    {
      "plate_id": "pei-textured",
      "rating": "recommended",
      "notes": "Textured/satin or powder-coated PEI is the right surface for PETG at 70-90 °C bed. On SMOOTH PEI, always apply a glue stick as a separator — bare PETG bonds so hard it can tear the coating off the sheet on removal."
    }
  ],
  "emissions": {
    "voc_level": "low",
    "particulate_level": "moderate",
    "primary_emissions": ["ultrafine particles", "trace acetaldehyde / terephthalate-related compounds (unverified)"],
    "ventilation": "recommended",
    "notes": "No styrene, and odour is mild. Azimi et al. (2016) placed PET-based filament (T-Glase) around 5×10⁹ particles/min — above PLA but well below ABS, PC and HIPS; a precise figure for generic PETG is unverified. Ventilation is optional for occasional open-air printing and recommended for long or enclosed jobs."
  },
  "safety_notes": "Carbon- and glass-filled PETG grades are abrasive and require a hardened nozzle; fibre dust from sanding filled grades should not be inhaled.",
  "additional_notes": "Base PETG resin is used for injection-moulded food packaging and some filament lines are sold as food-contact certified, but a printed part's layer crevices and unverified nozzle/additive contamination mean an FDM PETG part is not food-safe without sealing or single-use handling.",
  "provenance": {
    "sources": [
      "https://help.prusa3d.com/article/petg_2059",
      "https://prusament.com/wp-content/uploads/2022/10/PETG_Prusament_TDS_2021_10_EN.pdf",
      "https://wiki.polymaker.com/polymaker-products/polymaker-filaments/technical-data-at-a-glance",
      "https://www.partmfg.com/3d-printing-filament-properties-table/",
      "https://salesplastics.com/comparison-of-material-properties-pla-vs-abs-vs-petg/",
      "https://filamentdryingtool.com/filament-drying-chart",
      "https://www.3dfilamentprice.com/blog/pla-vs-abs-vs-petg-3d-printing-material-value",
      "https://www.sovol3d.com/blogs/news/best-filament-for-outdoor-3d-prints-asa-vs-petg-vs-abs",
      "https://academy.cba.mit.edu/classes/scanning_printing/emissions.pdf",
      "https://tinkeratlas.com/tools/filament-compatibility"
    ],
    "last_verified": "2026-07-31",
    "confidence": "medium",
    "conflicts": "HDT: Prusament measures 68 °C while other property tables cite 78-80 °C — recorded as 72 °C with the 68-80 °C spread noted. Hygroscopy: the Prusament TDS reports only 0.07-0.10 % moisture uptake at 7 days for that formulation, while field consensus classes bulk PETG as a moderate-to-high absorber needing routine drying — 'moderate' recorded. Shrinkage: some sources place PETG slightly below PLA, others slightly above. The particulate figure is extrapolated from a PET-based filament (T-Glase), not measured for generic PETG."
  }
}

File: data/filaments/pva.json
{
  "id": "pva",
  "name": "PVA (Polyvinyl Alcohol)",
  "aliases": [
    "Polyvinyl alcohol",
    "PVA",
    "PVOH",
    "PVA+"
  ],
  "status": "researched",
  "base_type": null,
  "variation_kind": null,
  "polymer_class": "support-soluble",
  "chemical_makeup": "Polyvinyl alcohol \u2014 a water-soluble synthetic polymer produced by hydrolysis of polyvinyl acetate; biodegradable",
  "summary": "The classic water-dissolvable support material, used almost exclusively as the second extruder in multi-material prints rather than as a build material. It pairs best with PLA at similar print temperatures, but it is extremely hygroscopic: unprotected filament can absorb enough moisture in a couple of hours to clog, string, or fail mid-print.",
  "printing": {
    "nozzle_temp_c": {
      "min": 180,
      "max": 230,
      "recommended": 210
    },
    "bed_temp_c": {
      "min": 45,
      "max": 60,
      "recommended": 55
    },
    "ambient_temp_c": {
      "min": 15,
      "max": 30,
      "recommended": 22
    },
    "speed_mm_s": {
      "min": 20,
      "max": 50,
      "recommended": 30
    },
    "enclosure_recommended": false,
    "heated_chamber_required": false,
    "enclosure_open_for_cooling": true,
    "requires_hardened_nozzle": false,
    "part_cooling_fan_pct": {
      "min": 50,
      "max": 100,
      "recommended": 100
    },
    "notes": "Prints fine on standard open-frame machines; no enclosure or chamber heat needed. Throughput is the real limit \u2014 Prusa rates PVA/PVA+ at roughly 4 mm\u00b3/s maximum volumetric flow versus ~15 mm\u00b3/s for PLA, so raising the nominal speed will not help. Sources disagree on part cooling: eSUN's TDS specifies 100 %, the Filament Cheat Sheet calls for moderate cooling only; both are plausible depending on the brand's additive package (unverified). Feed from a dry box or AMS at all times."
  },
  "feeding": {
    "drive_system": "any",
    "ams_compatible": "conditional",
    "feeding_assistant_recommended": false,
    "notes": "Conditional, and the condition is dryness. Bambu's material table marks PVA AMS-usable only in a dry state, while the AMS notes list 'absorbent PVA' among the materials that get stuck in the AMS feed tube; Prusa's soluble-material guidance for the MMU warns that badly stored PVA/BVOH deteriorates within months, goes soft at a much lower temperature and causes trouble at the loading stage, that stringy tips must be trimmed, and that the filament deforms in diameter under idler pressure so the sensor needs precise calibration. Moisture-degraded PVA is also brittle enough to snap inside the feed path and buffer, which kills the print. In practice: sealed, actively desiccated unit only, with a spool that has never been left in open air. Enclosure: Bambu's heat-creep table lists PVA \u2014 with PLA and TPU \u2014 among the materials to run with the upper glass cover removed, which is why enclosure_open_for_cooling is true here even though PVA is a support rather than a low-Tg build material."
  },
  "drying": {
    "required_before_use": "always",
    "temp_c": {
      "min": 45,
      "max": 55,
      "recommended": 45
    },
    "time_hours": {
      "min": 10,
      "max": 12,
      "recommended": 10
    },
    "methods": [
      "filament dryer",
      "food dehydrator",
      "convection oven at lowest setting",
      "drybox with desiccant (print directly from it)"
    ],
    "dryness_validation": "Filament feels hard and rigid rather than soft, tacky or rubbery; no popping, sizzling or visible steam at the nozzle tip; no stringing or bubbling in the extruded strand; consistent glassy extrusion rather than fuzzy or frosted",
    "notes": "eSUN specifies 45 \u00b0C for more than 10 hours. Move the spool straight from the dryer into a sealed dry box or AMS \u2014 leaving it out to cool in room air undoes the dry."
  },
  "storage": {
    "recommendations": "Airtight container with fresh desiccant \u2014 Bambu Lab specifically calls silica gel insufficient and recommends calcium chloride. At ~20 % RH the filament stays usable only 1-3 days; at typical room humidity (~55 % RH) freshly dried filament can go damp within 1-3 hours, so print from a sealed dry box or AMS rather than open air.",
    "max_humidity_pct": 20,
    "hygroscopy": "extreme"
  },
  "price": {
    "usd_per_kg_low": 50,
    "usd_per_kg_high": 120,
    "notes": "2025-2026 pricing for standard unfilled grades. Budget brands (eSUN) sit at the low end, roughly $50-70/kg equivalent on 0.5 kg spools; premium brands (Prusament) reach or exceed the top of the range. Most PVA ships as 0.5 kg spools, so per-spool cost looks lower than per-kg."
  },
  "use_cases": {
    "recommended": [
      "dissolvable supports for complex overhangs and internal channels",
      "supports for PLA prints (the best-established pairing)",
      "hollow and nested geometries requiring full support dissolution",
      "multi-material aesthetic PLA prints needing clean support interfaces",
      "enclosed cavity supports that cannot be reached mechanically"
    ],
    "not_recommended": [
      "standalone functional or load-bearing parts (weak and water-sensitive)",
      "outdoor or humid-environment parts",
      "long multi-day prints without a dry box or AMS (degrades mid-print)",
      "supports for ABS/ASA/PC (poor adhesion and mismatched print temperatures)",
      "food-contact parts"
    ]
  },
  "suitability": {
    "food_contact": "no",
    "load_bearing": "no",
    "high_temperature": "no",
    "outdoor": "no"
  },
  "properties": {
    "density_g_cm3": 1.24,
    "grams_per_100cm3": 124,
    "cm3_per_100g": 80.6,
    "glass_transition_c": 85,
    "max_service_temp_c": 75,
    "tensile_strength_mpa": {
      "min": 22,
      "max": 78
    },
    "notes": "Density reported 1.23-1.25 g/cm\u00b3 (eSUN 1.25, Xometry 1.23); 1.24 recorded as the midpoint. Tg ~85 \u00b0C is general polymer-science/RepRap wiki data rather than a filament datasheet figure. Max continuous service temperature ~75 \u00b0C is a single Xometry figure (unverified); the polymer decomposes/pyrolyses above roughly 200 \u00b0C, which is why the usable nozzle window is narrow. Tensile strength is recorded as the full reported spread because eSUN's TDS (22 MPa) and Xometry (78 MPa) disagree by more than 3x \u2014 both are treated as unverified. Flexural strength 360 MPa (eSUN). Shrinkage and HDT are not commonly published for PVA support grades (unverified)."
  },
  "scores": {
    "ease_of_print": 3,
    "dimensional_stability": 4,
    "warp_tendency": 2,
    "layer_adhesion": 5,
    "compression_strength": 3,
    "temperature_tolerance": 2,
    "uv_tolerance": 1,
    "weather_tolerance": 1,
    "water_tolerance": 1
  },
  "compatibility": {
    "support_materials": [],
    "usable_as_support_for": [
      "lw-pla",
      "pa",
      "petg",
      "pha",
      "pla",
      "pla-cf",
      "pla-gf",
      "pla-glitter",
      "pla-glow",
      "pla-gradient",
      "pla-hf",
      "pla-ht",
      "pla-matte",
      "pla-metal",
      "pla-plus",
      "pla-silk",
      "pla-stone",
      "pla-wood",
      "pvb"
    ],
    "notes": "PVA functions only as a support material \u2014 it is not itself supported by another material in normal use, so support_materials is deliberately empty. PLA is the best and most common pairing (matched print temperatures, clean interface). PETG and PA work with reduced reliability; Ultimaker documents PVA support for PLA, Tough PLA, Nylon and CPE (a PETG-family copolyester) on their systems. Not recommended with ABS and ASA (adhesion problems and mismatched bed/nozzle temperatures) or PC. No established guidance was found for PP, TPU, TPE, HIPS, BVOH, PCTG, PVB or PET (unverified)."
  },
  "plate_recommendations": [
    {
      "plate_id": "pei-textured",
      "rating": "usable",
      "notes": "Bed temperatures of 45-60 \u00b0C sit comfortably inside the normal PEI operating range. No release agent is typically needed, since PVA is printed as a co-material alongside the primary part and the primary material governs first-layer strategy."
    },
    {
      "plate_id": "glass-borosilicate",
      "rating": "usable",
      "notes": "Backfilled from plate entry (Phase E reciprocity): Not covered in sources. PVA sticks to glass readily \u2014 the risk is the opposite one, residue left behind that goes tacky in humid air. Wash the plate after PVA contact."
    },
    {
      "plate_id": "g10-garolite",
      "rating": "usable",
      "notes": "Backfilled from plate entry (Phase E reciprocity): Not covered in G10 sources. Keep the plate dry \u2014 PVA is water-soluble and residue left on a laminate surface will go tacky in humid air."
    },
    {
      "plate_id": "supertack",
      "rating": "usable",
      "notes": "Backfilled from plate entry (Phase E reciprocity): No official Bambu guidance found (unverified). Given the plate's documented sensitivity to support material contacting the first layer, keep soluble supports off the coating entire"
    },
    {
      "plate_id": "pc-plate",
      "rating": "usable",
      "notes": "Backfilled from plate entry (Phase E reciprocity): Not documented for this plate. Thermally compatible and normally only present as a support material alongside PLA, which is the one job this plate does well. Wash residue off promp"
    },
    {
      "plate_id": "carbon-fiber-plate",
      "rating": "usable",
      "notes": "Backfilled from plate entry (Phase E reciprocity): Not covered in sources. Wash any PVA residue off the laminate \u2014 it goes tacky in humid air and will haze the release resin."
    },
    {
      "plate_id": "buildtak-polymer",
      "rating": "usable",
      "notes": "Backfilled from plate entry (Phase E reciprocity): No vendor guidance found (unverified). Soluble supports on an adhesive film are also a cleaning hazard, since dissolved PVA residue cannot be washed off aggressively."
    },
    {
      "plate_id": "pei-smooth",
      "rating": "avoid",
      "notes": "Backfilled from plate entry (Phase E reciprocity): Per Prusa, PVA adheres poorly directly to PEI; use it only as a soluble interface above a first layer of another material."
    },
    {
      "plate_id": "pp-sheet",
      "rating": "avoid",
      "notes": "Backfilled from plate entry (Phase E reciprocity): No data found (unverified). A coating engineered to release a notoriously non-stick polymer is a poor bet for a material that already adheres badly to bare sheets."
    },
    {
      "plate_id": "pei-satin",
      "rating": "avoid",
      "notes": "Backfilled from plate entry (Phase E reciprocity): Same limitation as other PEI finishes per Prusa's soluble-materials guidance."
    },
    {
      "plate_id": "pei-patterned",
      "rating": "avoid",
      "notes": "Backfilled from plate entry (Phase E reciprocity): Not designed for or documented with soluble supports; use as a soluble interface only."
    }
  ],
  "alternatives": [
    {
      "filament_id": "bvoh",
      "reason": "Dissolves faster, extrudes more stably over multi-day dual-material jobs (ease 5 vs 3) and pairs cleanly with PETG, ASA, nylon and even TPU where PVA struggles \u2014 at two to three times the price ($150-250 vs $50-120)."
    },
    {
      "filament_id": "support-breakaway",
      "reason": "No water bath, no dissolution wait and none of PVA's extreme storage regime (water tolerance 8 vs 1, ease 6 vs 3) \u2014 but a hand has to physically reach every support face, so internal cavities are out."
    },
    {
      "filament_id": "hips",
      "reason": "The cheap support for ABS-class prints ($20-50 vs $50-120), far less hygroscopic and usable as a build material too \u2014 removal is a d-limonene soak rather than water, and it needs an enclosure to print."
    }
  ],
  "emissions": {
    "voc_level": "low",
    "particulate_level": "low",
    "primary_emissions": [
      "ultrafine particles"
    ],
    "ventilation": "optional",
    "notes": "Generally regarded as lower-VOC and lower-UFP than the ABS/HIPS styrenic and nylon families, with no major named toxic monomer commonly cited (unlike styrene or caprolactam). PVA-specific emissions chamber-study data is sparse, so this assessment is by class analogy and low print temperature rather than direct measurement (unverified). General FDM ventilation best practice still applies."
  },
  "safety_notes": "Dissolved PVA support material produces a viscous waste water; let supports fully dissolve in a bucket and dispose of the liquid per local guidance rather than pouring thick slurry down a drain. Never dry PVA above ~55 \u00b0C \u2014 higher temperatures risk softening the spool and the polymer degrades well below normal high-temp drying ranges.",
  "additional_notes": "PVA is throughput-limited rather than speed-limited: at ~4 mm\u00b3/s the support material, not the model material, sets the print time for a dual-material job. Treat PVA as consumable \u2014 an opened spool left in room air is often no longer reliably printable even if it looks fine.",
  "provenance": {
    "sources": [
      "https://wiki.bambulab.com/en/filament-acc/filament/pva-printing-guide",
      "https://www.esun3d.com/uploads/eSUN_PVA-Filament_TDS_V4.0.pdf",
      "https://filamentcheatsheet.com/filaments/pva/",
      "https://www.xometry.com/resources/3d-printing/pva-3d-printing-filament/",
      "https://reprap.org/wiki/PVA",
      "https://www.simplify3d.com/resources/materials-guide/pva/",
      "https://support.bcn3d.com/knowledge/bvoh-vs-pva",
      "https://help.prusa3d.com/article/water-soluble-materials-pva-bvoh_162860",
      "https://www.3dsourced.com/guides/3d-printing-materials-cost/",
      "https://wiki.bambulab.com/en/knowledge-sharing/notes-ams",
      "https://wiki.bambulab.com/en/general/filament-guide-material-table",
      "https://wiki.bambulab.com/en/filament-acc/filament/heat-creep"
    ],
    "last_verified": "2026-07-31",
    "confidence": "medium",
    "conflicts": "Tensile strength: eSUN TDS reports 22 MPa, Xometry reports 78 MPa \u2014 a >3x disagreement that most likely reflects different PVA grades and test conditions; both retained as the recorded spread pending a single authoritative source. Nozzle temperature: eSUN 180-230 \u00b0C, Filament Cheat Sheet 180-220 \u00b0C, Xometry 215-225 \u00b0C \u2014 the union is recorded with a mid-range recommendation. Part cooling: eSUN specifies 100 %, Filament Cheat Sheet says moderate only; unresolved. Density: eSUN 1.25 vs Xometry 1.23 g/cm\u00b3, 1.24 used. Shrinkage, HDT and max service temperature are not well documented for support grades; the 75 \u00b0C service figure is single-source (Xometry)."
  },
  "trade_names": [
    {
      "manufacturer": "3dxtech",
      "product": "AquaTek PVA",
      "notes": "Standard water-soluble PVA support."
    },
    {
      "manufacturer": "Siddament",
      "product": "PVA",
      "notes": "Water-soluble support."
    },
    {
      "manufacturer": "bambu-lab",
      "product": "PVA / BVOH support"
    },
    {
      "manufacturer": "colorfabb",
      "product": "PVOH",
      "notes": "Water-soluble support"
    },
    {
      "manufacturer": "esun",
      "product": "PVA",
      "notes": "Water-soluble support"
    },
    {
      "manufacturer": "polymaker",
      "product": "PolyDissolve S1",
      "notes": "Water-soluble support, PVA-class"
    },
    {
      "manufacturer": "real-filament",
      "product": "PVA (\"Soluble Filament\")",
      "notes": "density 0.6-0.9, MFI 14-20, melting ~62C"
    },
    {
      "manufacturer": "snapmaker",
      "product": "PVA",
      "notes": "500 g spools"
    },
    {
      "manufacturer": "ultimaker",
      "product": "UltiMaker PVA",
      "notes": "Water-soluble polyvinyl alcohol support."
    },
    {
      "manufacturer": "Tectonic 3D",
      "product": "PROTEOS / PROTEOS HT",
      "notes": "HT grade rated to 215 C for PEI/PEEK support."
    }
  ]
}

File: data/filaments/tpu.json
{
  "id": "tpu",
  "name": "TPU (Thermoplastic Polyurethane)",
  "aliases": [
    "TPU",
    "Thermoplastic Polyurethane",
    "Flexible filament",
    "TPU 95A"
  ],
  "status": "researched",
  "base_type": null,
  "variation_kind": null,
  "polymer_class": "elastomer",
  "chemical_makeup": "Thermoplastic polyurethane \u2014 a block copolymer alternating rigid hard segments (diisocyanate plus a short chain extender) with flexible soft segments (polyester or polyether polyol). Ether-based grades resist hydrolysis better; ester-based grades resist oil and abrasion better. Filament grades cluster at Shore 85A-95A",
  "summary": "The default flexible filament: a rubbery block copolymer that prints on any direct-drive machine at room temperature with essentially no warp, and absorbs impact and vibration that rigid filaments transmit. The difficulties are all in feeding and tuning \u2014 it buckles in Bowden paths, needs slow speeds and retraction work, drinks moisture, and is markedly weaker in Z than XY.",
  "printing": {
    "nozzle_temp_c": {
      "min": 210,
      "max": 250,
      "recommended": 230
    },
    "bed_temp_c": {
      "min": 20,
      "max": 60,
      "recommended": 45
    },
    "ambient_temp_c": {
      "min": 18,
      "max": 30,
      "recommended": 22
    },
    "speed_mm_s": {
      "min": 10,
      "max": 80,
      "recommended": 30
    },
    "enclosure_recommended": false,
    "heated_chamber_required": false,
    "enclosure_open_for_cooling": true,
    "requires_hardened_nozzle": false,
    "part_cooling_fan_pct": {
      "min": 0,
      "max": 50,
      "recommended": 30
    },
    "notes": "Brand windows: Ultrafuse TPU 95A 210-230 \u00b0C with a 40 \u00b0C bed, NinjaTek Cheetah 225-250 \u00b0C at room temperature to 50 \u00b0C with glue recommended, Polymaker 210-250 \u00b0C (start 230) at 40-60 \u00b0C. Direct drive with a constrained filament path is effectively required; Bowden setups buckle the filament and need 10-25 mm/s. On tuned direct-drive/CoreXY machines 25-80 mm/s is realistic (NinjaTek: perimeters 25-45, infill 50-80); 'high-flow' TPU marketing claims of 150-250 mm/s are unverified. No enclosure or chamber needed."
  },
  "feeding": {
    "drive_system": "direct-drive-required",
    "ams_compatible": "no",
    "feeding_assistant_recommended": false,
    "notes": "Barred from the AMS: Bambu's AMS notes group TPU with TPE and absorbent PVA as materials that get stuck in the AMS feed tube, and the material table records TPU as not AMS-compatible. That verdict is grade-specific, not chemistry-specific \u2014 Bambu's TPU printing guide puts the AMS-safe line at firm 55D/68D/77D-class grades (its own 'TPU for AMS' is 68D per the Bambu TDS), warns that 95A down to 80A may bend inside the AMS and cause feeding failures, and says 75A and below should not be run on these printers at all. This generic 85A-95A entry therefore records 'no'; the firm ~60D-class grades that ARE AMS-safe get their own grade-specific entries. Outside a material station, 95A survives a short well-constrained Bowden path while 85A-90A wants direct drive, which is why direct-drive-required is recorded for the range as a whole. A spool-side feeding assistant is unnecessary at 95A but genuinely helps at the soft end of the range and below it. Enclosure: Bambu's heat-creep table lists TPU (with PLA) as a material to run with the upper glass cover removed, and QIDI's door-open table names TPU 95A, so enclosure_open_for_cooling is true."
  },
  "drying": {
    "required_before_use": "always",
    "temp_c": {
      "min": 65,
      "max": 80,
      "recommended": 70
    },
    "time_hours": {
      "min": 5,
      "max": 24,
      "recommended": 8
    },
    "methods": [
      "dedicated filament dryer",
      "hot-air or vacuum oven at 70 \u00b0C",
      "heated-bed method at 80-90 \u00b0C for 12 h",
      "print directly from a drybox with desiccant"
    ],
    "dryness_validation": "No popping or crackling at the nozzle; no foamy or bubbly surface on an extruded strand; smooth consistent extrusion without 'worming' or surging; no rise in stringing on a retraction test",
    "notes": "Ultrafuse specifies 70 \u00b0C for at least 5 h in a hot-air or vacuum oven; Bambu's wiki gives 65-75 \u00b0C for 8 h (oven) or 80-90 \u00b0C for 12 h (heated bed); some sources cite 24 h for softer grades. Treat drying as routine rather than occasional \u2014 softer Shore A grades in particular can re-absorb enough moisture to print badly within hours of open-air exposure, so 'always' is recorded even though hard 95A grades sometimes tolerate a skipped cycle."
  },
  "storage": {
    "recommendations": "Sealed with desiccant at all times, targeting under 20% RH, and ideally printed straight from a drybox. Softer Shore A grades absorb faster than 95A.",
    "max_humidity_pct": 20,
    "hygroscopy": "high"
  },
  "price": {
    "usd_per_kg_low": 20,
    "usd_per_kg_high": 70,
    "notes": "2025-2026 pricing for standard 85A-95A grades: budget generic ~$20-25, Bambu TPU ~$25-30, premium NinjaTek Cheetah and specialty soft grades $50-70+ per kg. Bounds unverified \u2014 flexible filament retail pricing is not consistently published per kilogram."
  },
  "use_cases": {
    "recommended": [
      "phone and device cases",
      "gaskets and seals",
      "RC tyres and shock absorbers",
      "wearables such as watch bands and orthotic inserts",
      "vibration dampers and isolating mounts",
      "cable strain reliefs and protective sleeving",
      "drone propeller guards",
      "shoe midsole and soft-goods prototypes"
    ],
    "not_recommended": [
      "rigid structural or load-bearing parts",
      "high-temperature applications",
      "tight-tolerance mating parts (elastic recovery causes dimensional drift)",
      "large flat parts (bed adhesion and removal are awkward)",
      "food-contact use on uncertified grades"
    ]
  },
  "suitability": {
    "food_contact": "conditional",
    "load_bearing": "light",
    "high_temperature": "no",
    "outdoor": "limited"
  },
  "properties": {
    "shore_hardness": "85A-95A",
    "density_g_cm3": 1.22,
    "grams_per_100cm3": 122,
    "cm3_per_100g": 82.0,
    "glass_transition_c": -25,
    "max_service_temp_c": 70,
    "tensile_strength_mpa": {
      "min": 6,
      "max": 44,
      "recommended": 30
    },
    "notes": "Density spans 1.15 (Ultrafuse, 1149 kg/m\u00b3) to 1.24 (Polymaker wiki, 95A) with Ultimaker at 1.22 \u2014 1.22 recorded. Tg is far below room temperature at about -25 \u00b0C (Ultrafuse), with a melting point near 144 \u00b0C; HDT is rarely published for elastomers and is almost certainly well under 50 \u00b0C, so it is omitted rather than guessed. Max service temperature of roughly 60-80 \u00b0C is an unverified estimate. The tensile range is dominated by print orientation, not grade: Ultimaker measured 23.7\u00b12.1 MPa XY, 37.9\u00b11.6 MPa YZ and only 6.4\u00b10.5 MPa in Z; Ultrafuse reports 44.2 MPa XY and Polymaker 35 MPa. Shrinkage is very low to near zero but no source publishes a figure, so the field is omitted."
  },
  "scores": {
    "ease_of_print": 3,
    "dimensional_stability": 4,
    "warp_tendency": 1,
    "layer_adhesion": 3,
    "compression_strength": 2,
    "temperature_tolerance": 3,
    "uv_tolerance": 4,
    "weather_tolerance": 4,
    "water_tolerance": 6
  },
  "compatibility": {
    "bonds_with": [
      "lw-tpu",
      "petg",
      "tpu-60a",
      "tpu-60d",
      "tpu-68d",
      "tpu-72d",
      "tpu-85a",
      "tpu-90a",
      "tpu-95a",
      "tpu-98a",
      "tpu-gf"
    ],
    "support_materials": [
      "bvoh",
      "pla",
      "pla-gradient",
      "pla-hf",
      "pla-plus"
    ],
    "usable_as_support_for": [],
    "notes": "Joints to PLA and PETG rely mainly on mechanical interlocking rather than a chemical weld \u2014 design dovetails or keyed features, print the rigid material first, then TPU on top at a reduced 20-30 mm/s. The PETG pairing is the more reliable of the two but is still weaker than a same-family weld. Does not bond usefully to ABS, ASA, PC or PA. PLA is the practical breakaway support because it releases cleanly; PVA and HIPS are not documented as reliable supports or interfaces for TPU (temperature and adhesion mismatch, unverified). TPU is not used as a support material for anything."
  },
  "plate_recommendations": [
    {
      "plate_id": "pp-sheet",
      "rating": "recommended",
      "notes": "Backfilled from plate entry (Phase E reciprocity): Explicitly listed compatible by Prusa, which is unusual \u2014 most surfaces need a glue-stick barrier for flexibles. The PP coating's low surface energy is what makes soft TPU release "
    },
    {
      "plate_id": "g10-garolite",
      "rating": "recommended",
      "notes": "Backfilled from plate entry (Phase E reciprocity): Standout strength versus PEI: G10 grips TPU at room/ambient temperature and does not fuse to it, so no heat and no release agent are needed."
    },
    {
      "plate_id": "carbon-fiber-plate",
      "rating": "recommended",
      "notes": "Backfilled from plate entry (Phase E reciprocity): Low fusing risk versus PEI, which is a main selling point. Bed-temp guidance varies widely by vendor (one lists ~40 C, another up to 80 C in an engineering profile) \u2014 start low."
    },
    {
      "plate_id": "pei-textured",
      "rating": "usable",
      "notes": "Powder-coated textured PEI works well at room temperature to 60 \u00b0C bed and per Prusa generally needs no separator. The failure mode is over-adhesion rather than lifting: soft grades can grip hard enough that removal tears the part, so a glue stick is often applied as a release layer rather than an adhesion aid. Very soft flex grades on smooth or satin sheets do need a separator (glue stick or Kapton)."
    },
    {
      "plate_id": "pei-smooth",
      "rating": "usable",
      "notes": "Backfilled from plate entry (Phase E reciprocity): TPU fuses aggressively to smooth PEI and can tear the surface on removal. Prefer a textured plate; if you must use smooth, lay down a full glue-stick separator."
    },
    {
      "plate_id": "glass-borosilicate",
      "rating": "usable",
      "notes": "Backfilled from plate entry (Phase E reciprocity): Glass does not fuse with TPU the way hot PEI can, but bare glass grip is marginal \u2014 glue stick both adds grip and keeps release predictable. Bed temp for glass specifically is unve"
    },
    {
      "plate_id": "pei-satin",
      "rating": "usable",
      "notes": "Backfilled from plate entry (Phase E reciprocity): Prusa specifically calls for a glue stick when printing TPU or TPE on the satin sheet \u2014 both as an adhesion aid and to protect the coating."
    },
    {
      "plate_id": "pei-patterned",
      "rating": "usable",
      "notes": "Backfilled from plate entry (Phase E reciprocity): Several PEO/PEY vendors list TPU as compatible, but reported adhesion is variable and some PEO variants are noted as not self-releasing after cooling."
    },
    {
      "plate_id": "supertack",
      "rating": "avoid",
      "notes": "Backfilled from plate entry (Phase E reciprocity): The one explicit prohibition in Bambu's documentation: TPU will damage the build plate. The tacky coating bonds to soft elastomer and tears when the part is pulled."
    },
    {
      "plate_id": "pc-plate",
      "rating": "avoid",
      "notes": "Backfilled from plate entry (Phase E reciprocity): Explicitly called out as damaging to the Cool Plate SuperTack and not recommended on the class. TPU's low bed temperature is not the problem \u2014 the tacky/smooth low-temperature surf"
    },
    {
      "plate_id": "buildtak-polymer",
      "rating": "avoid",
      "notes": "Backfilled from plate entry (Phase E reciprocity): The vendor states flexibles typically fuse with the surface on large parts. Small flexible parts are more manageable but the threshold is not documented \u2014 treat anything with a sub"
    },
    {
      "plate_id": "pex-sheet",
      "rating": "recommended",
      "notes": "Backfilled from plate entry (reciprocity)"
    }
  ],
  "alternatives": [
    {
      "filament_id": "tpu-95a",
      "reason": "The specific grade this generic entry mostly describes: the firm end of the same 85A-95A band, so it prints faster and calmer (ease 5 vs 3), tolerates 0.5-2 mm retraction and survives a short well-constrained Bowden path. Pick it whenever 'TPU' is all the part actually needs."
    },
    {
      "filament_id": "tpu-68d",
      "reason": "The AMS answer: stiff enough to feed through a material station (ams yes vs no) on any drive system, at ease 7 vs 3. What you give up is rubberiness and Z strength \u2014 31 % breaking elongation in Z against 650 %+ in XY."
    },
    {
      "filament_id": "tpe",
      "reason": "A more genuinely rubbery feel with food- and skin-contact certified lines and better water tolerance (7 vs 6), at a tighter price band ($25-45 vs $20-70). It is much weaker in tension and no easier to print (ease 3 either way)."
    },
    {
      "filament_id": "peba",
      "reason": "Springy energy return instead of TPU's damping, flexibility down to -60 \u00b0C, ~17 % lighter (1.01 vs 1.22 g/cm\u00b3) and far better oil and solvent resistance \u2014 at roughly triple the entry price ($75-110 vs $20-70) and with nylon-grade moisture appetite."
    },
    {
      "filament_id": "petg",
      "reason": "If the part only needs toughness and vibration tolerance rather than real elasticity, PETG prints far easier on any machine (ease 7 vs 3), feeds through an AMS, and costs $18-42 \u2014 with layer adhesion 9 vs 3."
    }
  ],
  "emissions": {
    "voc_level": "low",
    "particulate_level": "low",
    "primary_emissions": [
      "ultrafine particles",
      "isocyanate residues (unverified)",
      "urethane/plasticizer decomposition byproducts (unverified)"
    ],
    "ventilation": "recommended",
    "notes": "Not a styrenic, so TPU avoids the styrene that dominates ABS/ASA emissions and is generally regarded as a lower VOC and UFP emitter. No quantitative UFP or speciated VOC study for TPU was located in this research, and urethane chemistry can in principle release isocyanate residues at print temperature, so ventilate as a general precaution \u2014 less critical than for ASA/ABS but not dismissible."
  },
  "safety_notes": "Isocyanate residues from urethane chemistry are a plausible but unquantified hazard; avoid running TPU hot (above ~250 \u00b0C) where thermal decomposition becomes more likely. Carbon-filled and other compounded flexible grades are abrasive and need a hardened nozzle.",
  "additional_notes": "Anisotropy is the defining design constraint: Ultimaker's data shows Z strength roughly four times lower than XY, so flex parts must be oriented so that stretching and bending load layers in-plane. Elastic recovery also means printed dimensions settle slightly off nominal, which rules TPU out for press fits held to tight tolerance.",
  "provenance": {
    "sources": [
      "https://move.forward-am.com/hubfs/AES%20Documentation/Flexible%20Filaments/TPU%2095A/TDS/Ultrafuse_TPU-95A_TDS_EN_v1.0.pdf",
      "https://um-support-files.ultimaker.com/materials/2.85mm/tds/TPU-95A/Ultimaker-TPU95A-TDS-v5.00.pdf",
      "https://wiki.polymaker.com/the-basics/3d-printing-materials/tpu",
      "https://www.matterhackers.com/store/l/ninjatek-cheetah-filament/sk/MZX20S29",
      "https://wiki.bambulab.com/en/filament-acc/filament/dry-filament",
      "https://filamentspecs.com/tpu-tpe-guide/",
      "https://help.prusa3d.com/article/flexible-materials_2057",
      "https://www.partmfg.com/3d-printing-filament-properties-table/",
      "https://tinkeratlas.com/tools/filament-compatibility",
      "https://wiki.bambulab.com/en/knowledge-sharing/notes-ams",
      "https://wiki.bambulab.com/en/knowledge-sharing/tpu-printing-guide",
      "https://store.bblcdn.eu/s8/default/0b83dc5419534babb4287686cb8c7375/Bambu_TPU_for_AMS_Technical_Data_Sheet.pdf",
      "https://wiki.bambulab.com/en/filament-acc/filament/heat-creep",
      "https://wiki.qidi3d.com/en/software/qidi-studio/expand/print-with-door-open"
    ],
    "last_verified": "2026-09-20",
    "confidence": "medium",
    "conflicts": "Tensile strength: 6.4 MPa (Ultimaker Z) to 44.2 MPa (Ultrafuse XY) \u2014 the spread is mostly orientation, but grade and hardness differences add to it, so no single figure is meaningful without stating axis. Density: Ultrafuse 1.15, Ultimaker 1.22, Polymaker 1.24. Part cooling: Polymaker recommends 20-50% fan while other guides recommend the fan off for maximum layer adhesion. Drying time: Ultrafuse 5 h, Bambu 8-12 h, some community sources 24 h for soft grades. Bonding: this entry's sources describe PLA/PETG joints as mechanical interlock only, while the PETG entry cites sources reporting a genuine if weak TPU-PETG weld \u2014 unresolved. HDT, shrinkage %, max service temperature and the emissions profile are all unverified; no speciated emissions study for TPU was found. Trade-name housekeeping 2026-09-20: the colorFabb varioShore TPU listing that this entry formerly carried was moved to lw-tpu in an earlier pass and is no longer here; the Forward AM 'Ultrafuse TPU 64D' listing has now likewise been moved to the new tpu-64d entry, which was created because three vendors sell a product labelled exactly Shore 64D. Neither product is base TPU and neither should be re-added here."
  },
  "trade_names": [
    {
      "manufacturer": "3dxtech",
      "product": "3DXTECH TPU",
      "notes": "Shore grade not disclosed on the product page, so base tpu rather than a graded id."
    },
    {
      "manufacturer": "Amazon Basics",
      "product": "TPU",
      "notes": "Post-launch addition; no Shore durometer in listings."
    },
    {
      "manufacturer": "CC3D",
      "product": "TPU",
      "notes": "No Shore durometer disclosed, so generic tpu rather than a graded id."
    },
    {
      "manufacturer": "Cookiecad",
      "product": "TPU",
      "notes": "No Shore durometer published; generic tpu id."
    },
    {
      "manufacturer": "amolen",
      "product": "TPU (Basic/Glow/Rainbow/Transparent)",
      "notes": "Shore hardness not published per variant, so no Shore-grade id asserted."
    },
    {
      "manufacturer": "azurefilm",
      "product": "Flexible filaments (TPU)",
      "notes": "Shore hardness not published on accessible pages"
    },
    {
      "manufacturer": "creality",
      "product": "HP-TPU",
      "notes": "Shore durometer not disclosed - mapped to generic tpu rather than a graded id (not tpu-95a)"
    },
    {
      "manufacturer": "das-filament",
      "product": "TPU",
      "notes": "UV-stable flexible TPU; Shore hardness not published, so no grade id can be assigned"
    },
    {
      "manufacturer": "devil-design",
      "product": "TPU",
      "notes": "Shore 55D (ISO 868), a hard TPU roughly equal to ~98A; falls between tpu-95a and tpu-60d so the generic id is used. density 1.23, oil/grease resistant, not Bowden-friendly"
    },
    {
      "manufacturer": "eryone",
      "product": "TPU / TPU Rainbow / TPU High-Speed",
      "notes": "Shore hardness not published for these variants, so no Shore-grade id asserted."
    },
    {
      "manufacturer": "extrudr",
      "product": "FLEX MEDIUM",
      "notes": "Shore 98A - above the base entry's 85A-95A band, no tpu-98a grade exists; density 1.19 g/cm3, elongation to 470%"
    },
    {
      "manufacturer": "fiberlogy",
      "product": "FiberFlex 30D",
      "notes": "Shore 30D (~80A), below the base entry's 85A-95A band; Fiberlogy describes it as 'similar to TPU or TPE of comparable Shore hardness', so the elastomer class is TPU-or-TPE"
    },
    {
      "manufacturer": "fiberlogy",
      "product": "FiberFlex 40D",
      "notes": "Shore 40D (~90A), same elastomer family as 30D but harder"
    },
    {
      "manufacturer": "fillamentum",
      "product": "Flexfill TPU 92A",
      "notes": "Shore 92A falls between the tpu-90a and tpu-95a grades, inside the base 85A-95A band"
    },
    {
      "manufacturer": "formfutura",
      "product": "TPU",
      "notes": "Standard TPU; grade hardnesses not enumerated in public listings"
    },
    {
      "manufacturer": "geeetech",
      "product": "TPU",
      "notes": "Generic product name."
    },
    {
      "manufacturer": "hatchbox",
      "product": "TPU",
      "notes": "Generic product name; SDS confirms TPU."
    },
    {
      "manufacturer": "iemai-3d",
      "product": "TPU",
      "notes": "Shore grade not stated in the catalog listing"
    },
    {
      "manufacturer": "inland",
      "product": "TPU",
      "notes": "Shore hardness not published, so no Shore-grade id asserted."
    },
    {
      "manufacturer": "jamg-he",
      "product": "JAMG HE TPU Filament",
      "notes": "Shore grade not stated in the catalog listing"
    },
    {
      "manufacturer": "jayo",
      "product": "TPU",
      "notes": "Shore hardness not stated on the collection listing"
    },
    {
      "manufacturer": "matterhackers",
      "product": "MH Build Series TPU",
      "notes": "True TPU per MatterHackers' own spec sheet ('Thermoplastic Polyurethene'); shore hardness unpublished."
    },
    {
      "manufacturer": "ninjatek",
      "product": "Armadillo",
      "notes": "Rigid TPU Shore 75D, harder than the catalog's hardest graded entry (tpu-68d), so base tpu only."
    },
    {
      "manufacturer": "ninjatek",
      "product": "Chinchilla",
      "notes": "NinjaTek's softest material, ~Shore 75A per third-party listings, skin-contact safe. Falls between tpu-60a and tpu-85a, so base tpu only."
    },
    {
      "manufacturer": "proto-pasta",
      "product": "Clear Flexible TPU / Recycled Black Flexible TPU / Clear Rigid TPU",
      "notes": "True TPU; shore hardness unpublished so no durometer id. Rigid TPU is a higher-durometer grade of the same chemistry."
    },
    {
      "manufacturer": "push-plastic",
      "product": "TPU",
      "notes": "True TPU; shore hardness not confirmed on the pages reviewed."
    },
    {
      "manufacturer": "sunlu",
      "product": "TPU Silk",
      "notes": "Shore hardness not stated on the store listing, so no shore-graded id"
    },
    {
      "manufacturer": "voxelab",
      "product": "TPU",
      "notes": "Shore durometer not confirmed in any available source - generic tpu, not tpu-95a"
    }
  ]
}
